Repository: MatthiasHBusch/CrossAlloyTL

# CrossAlloyTL — cross-alloy transfer learning for Mg corrosion inhibitors

Code, data, and manuscript sources for:

> **Different Alloy, Different Story? Impact of Transfer Learning on
> Predictive Models for In Silico Screening of Mg Dissolution Modulators.**
> M. Busch, M. Tacke, S. V. Lamaka, M. L. Zheludkevich, C. J. Cyron,
> R. C. Aydin, C. Feiler (2026). *Corrosion Science* (submitted).

## Summary

We probe cross-alloy transfer learning (TL) for predicting the
inhibition efficiency (IE) of small organic dissolution modulators on
magnesium alloys, using the Mg subset of the
[ExCorr](https://excorr.web.app/) electrochemical
corrosion database.

Augmenting a single-alloy training set (60 records) with data from other
Mg alloys raises the mean test-set Pearson correlation from `r ≈ 0.25`
(exact) to `r ≈ 0.83` (close transfer), and the coefficient of
determination from `R² ≈ -0.13` to `R² ≈ +0.39`. We show this gain is
**not** transferable structure–activity (SAR) knowledge: under a
**molecule-disjoint** protocol — every record whose canonical SMILES
coincides with a test molecule is removed from the source pool — the
gain collapses back to the exact-only baseline for every fitted model
(RF, GBR, MLP, kNN-Tanimoto, ChemProp D-MPNN). The apparent TL benefit
is a near-monotone per-alloy IE re-scaling of molecules already measured
on a correlated alloy.

The cause is a tightly correlated SAR landscape: seven Mg materials
(AM50, AZ31, AZ91, E21, WE43, ZE41 and high-purity HPMg51) form a
cluster with pairwise Spearman `r = 0.67–0.92` in inhibitor rankings.
Mg-0.8Ca, the one alloy outside the cluster (`r ≤ 0.35`), is used as a
contrast: there cross-alloy TL not only fails to help but actively
miscalibrates predictions.

An in-context large language model (Gemini 3.1 Pro) is the only method
that retains positive `R²` in the filtered / small-data regime; a
zero-shot control shows that memorisation is probably not the reason.

## Repository layout

```
CrossAlloyTL/
  data/
    ExCorrDatasetClean.csv         Mg + non-Mg ExCorr subset used here (5,167 records)
  src/                             Python + Julia source
    data_loader.py                 Dataset loading, pool construction, molecule-disjoint filter
    models.py                      5 fitted model families (RF, GBR, MLP, kNN-Tan, ChemProp)
    run_experiments.py             Local experiment runner (main, 3 target alloys)
    mgca_contrast.py               Mg-0.8Ca contrast runner
    run_one_combo.py / mgca_run_one.py    Single-combination cluster wrappers
    cluster_submit.py / cluster_submit_mgca.py    SLURM submission
    download_and_aggregate.py / download_mgca.py  Collect cluster results
    run_gemini*.jl                 Gemini in-context / zero-shot runners (see note below)
    julia_lib/                     Vendored Julia deps for the runners (LLM client, prompts; keys via ENV)
    parse_gemini_results.py / parse_gemini_mgca.py   Merge Gemini predictions into the CSVs
    aggregate_pooled_pvalues.py    Pooled Pearson p-values (Table S14)
    cluster_robustness.py          Bootstrap CIs + anchor-exclusion (Table S7, Fig S2)
    make_figures.py                Main Fig 1, Fig 2 (leakage), zero-shot fig, SI figs/tables
    make_mgca_figure.py            Mg-0.8Ca contrast figure
    make_fig1_heatmap.py           Alloy-correlation heatmap (Fig 3)
    am50_vs_cluster.py / alloy_pair_scatters_si.py   SI IE-scatter figures
    sample_counts.py               Per-alloy counts (Table S1)

## Data

`data/ExCorrDatasetClean.csv` is the cleaned subset of the ExCorr
corrosion-inhibitor database used in this study (Mg target/close pools
plus the non-Mg far pool). If you use the dataset, please cite the
ExCorr database paper (Winkler et al., 2025) in addition to this work.

### Reproduce the analysis from the provided results

The committed `results/`, including the raw Gemini outputs, regenerate
every figure, SI table and quoted number without re-running any model:

```bash
cd src
python paper_numbers.py             # prints every aggregate used in the paper
python make_figures.py              # Fig 1, Fig 2, zero-shot fig, SI Fig S5, SI metric tables
python make_mgca_figure.py          # Mg-0.8Ca contrast figure
python make_fig1_heatmap.py         # alloy-correlation heatmap (Fig 3)
python cluster_robustness.py        # cluster-robustness table + forest plot (Table S7, Fig S2)
python am50_vs_cluster.py           # SI Fig S3
python alloy_pair_scatters_si.py    # SI Fig S4
python aggregate_pooled_pvalues.py  # pooled Pearson p-values (Table S14)
```

# full local main experiment (slow; ChemProp dominates runtime)
python run_experiments.py --out ../results/experiment_results.csv
python mgca_contrast.py             # Mg-0.8Ca contrast
```

`cluster_submit.py` / `cluster_submit_mgca.py` submit the same jobs to a
SLURM cluster (one job per (alloy, fold, setting, model) combination);
edit the host/user/path constants at the top before use.

File: data/ExCorrDatasetClean.csv (part 1 of 45)
Unnamed: 0,index,IUPAC,isomeric_SMILES,BaseMaterial,Alloy,Method,AggressiveComponent,Operating_Concentration_mM,IE,References,Year,Journal,canonical_SMILES,transformed_IE,transformed_smiles,transformed_alloy,transformed_base_material
0,0,"1,2-bis(dibromomethyl) benzene",BrC(Br)c1ccccc1C(Br)Br,Al,powder,H2 evolution,"1M HCl, 2.5% NaCl",10.0,47,"HORNER, L. & MEISEL, K.",1978,Werkstoffe Und Korrosion-Materials and Corrosion,BrC(Br)c1ccccc1C(Br)Br,60.753350335071055,XA{X}araaaaarA{X}X,SAMPLE_37,BASE_1
1,1,8-(4-bromobutoxy)quinoline(QN-C4Br),BrCCCCOc1cccc2cccnc12,Fe,Carbon Steel,potentiodynamic polarization,1.0M HCL,1.0,97.5,Effect of hydrocarbon chain length for acid corrosion inhibition of mild steel by three 8-(n-bromo-R-alkoxy)quinoline derivatives: Experimental and theoretical investigations,2021,Journal of Molecular Structure,BrCCCCOc1cccc2cccnc12,31.1750876781472,XAAAABaraaaaeaaadare,SAMPLE_23,BASE_3
2,2,8-(3-bromopropoxy)quinoline(QN-C3Br),BrCCCOc1cccc2cccnc12,Fe,Carbon Steel,potentiodynamic polarization,1.0M HCL,1.0,95.7,Effect of hydrocarbon chain length for acid corrosion inhibition of mild steel by three 8-(n-bromo-R-alkoxy)quinoline derivatives: Experimental and theoretical investigations,2021,Journal of Molecular Structure,BrCCCOc1cccc2cccnc12,36.42754482043587,XAAABaraaaaeaaadare,SAMPLE_23,BASE_3
3,3,8-(2-bromoethoxy)quinoline(QN-C2Br),BrCCOc1cccc2cccnc12,Fe,Carbon Steel,potentiodynamic polarization,1.0M HCL,1.0,95.2,Effect of hydrocarbon chain length for acid corrosion inhibition of mild steel by three 8-(n-bromo-R-alkoxy)quinoline derivatives: Experimental and theoretical investigations,2021,Journal of Molecular Structure,BrCCOc1cccc2cccnc12,37.49291289909475,XAABaraaaaeaaadare,SAMPLE_23,BASE_3
4,4,"1,2,3,5,6,7-hexakis(bromomethyl)benzene",BrCc1c(Br)c(CBr)c(CBr)c(CBr)c1CBr,Al,powder,H2 evolution,"1M HCl, 2.5% NaCl",10.0,47,"HORNER, L. & MEISEL, K.",1978,Werkstoffe Und Korrosion-Materials and Corrosion,BrCc1c(Br)c(CBr)c(CBr)c(CBr)c1CBr,60.753350335071055,XAara{X}a{AX}a{AX}a{AX}arAX,SAMPLE_37,BASE_1
5,5,9-bromoanthracene,Brc1c2ccccc2cc2ccccc12,Al,powder,H2 evolution,"1M HCl, 2.5% NaCl",10.0,7,"HORNER, L. & MEISEL, K.",1978,Werkstoffe Und Korrosion-Materials and Corrosion,Brc1c2ccccc2cc2ccccc12,66.19934733834768,Xaraeaaaaaeaaeaaaaare,SAMPLE_37,BASE_1
6,6,1-(4-Bromophenyl)-1H-imidazole,Brc1ccc(-n2ccnc2)cc1,Fe,Carbon Steel,potentiodynamic polarization,1.0M HCL,1.0,56.4,Development of a predictive model for corrosion inhibition of carbon steel by imidazole and benzimidazole derivatives,2016,Corrosion Science,Brc1ccc(-n2ccnc2)cc1,58.862484954844085,Xaraaa{Mdeaadae}aar,SAMPLE_23,BASE_3
7,6,1-(4-Bromophenyl)-1H-imidazole,Brc1ccc(-n2ccnc2)cc1,Fe,Carbon Steel,potentiodynamic polarization,1.0M HCL,0.1,28.1,Development of a predictive model for corrosion inhibition of carbon steel by imidazole and benzimidazole derivatives,2016,Corrosion Science,Brc1ccc(-n2ccnc2)cc1,63.70714986187598,Xaraaa{Mdeaadae}aar,SAMPLE_23,BASE_3
8,6,1-(4-Bromophenyl)-1H-imidazole,Brc1ccc(-n2ccnc2)cc1,Fe,Carbon Steel,potentiodynamic polarization,1.0M HCL,0.5,45.5,Development of a predictive model for corrosion inhibition of carbon steel by imidazole and benzimidazole derivatives,2016,Corrosion Science,Brc1ccc(-n2ccnc2)cc1,61.023649335056966,Xaraaa{Mdeaadae}aar,SAMPLE_23,BASE_3
9,6,1-(4-Bromophenyl)-1H-imidazole,Brc1ccc(-n2ccnc2)cc1,Fe,Carbon Steel,potentiodynamic polarization,1.0M HCL,5.0,80.7,Development of a predictive model for corrosion inhibition of carbon steel by imidazole and benzimidazole derivatives,2016,Corrosion Science,Brc1ccc(-n2ccnc2)cc1,50.96960460372885,Xaraaa{Mdeaadae}aar,SAMPLE_23,BASE_3
10,7,(E)-4-bromobenzaldehyde O-(((E)-4-bromobenzylidene)amino) oxime(p-BrC6H4CH=NO-N=CH-pC6H4Br),Brc1ccc(C=NON=Cc2ccc(Br)cc2)cc1,Al,powder,H2 evolution,"1M HCl, 2.5% NaCl",10.0,32,"HORNER, L. & MEISEL, K.",1978,Werkstoffe Und Korrosion-Materials and Corrosion,Brc1ccc(C=NON=Cc2ccc(Br)cc2)cc1,63.16702659267399,Xaraaa{A~DBD~Aaeaaa{X}aae}aar,SAMPLE_37,BASE_1
11,8,6-Bromo-1H-benzimidazole,Brc1ccc2nc[nH]c2c1,Fe,Carbon Steel,potentiodynamic polarization,1.0M HCL,1.0,60.7,Development of a predictive model for corrosion inhibition of carbon steel by imidazole and benzimidazole derivatives,2016,Corrosion Science,Brc1ccc2nc[nH]c2c1,57.856857038033354,Xaraaaeda<dH>aear,SAMPLE_23,BASE_3
12,8,6-Bromo-1H-benzimidazole,Brc1ccc2nc[nH]c2c1,Fe,Carbon Steel,potentiodynamic polarization,1.0M HCL,0.1,25.9,Development of a predictive model for corrosion inhibition of carbon steel by imidazole and benzimidazole derivatives,2016,Corrosion Science,Brc1ccc2nc[nH]c2c1,63.999051246187854,Xaraaaeda<dH>aear,SAMPLE_23,BASE_3
13,8,6-Bromo-1H-benzimidazole,Brc1ccc2nc[nH]c2c1,Fe,Carbon Steel,potentiodynamic polarization,1.0M HCL,0.5,49.7,Development of a predictive model for corrosion inhibition of carbon steel by imidazole and benzimidazole derivatives,2016,Corrosion Science,Brc1ccc2nc[nH]c2c1,60.24694785193175,Xaraaaeda<dH>aear,SAMPLE_23,BASE_3
14,8,6-Bromo-1H-benzimidazole,Brc1ccc2nc[nH]c2c1,Fe,Carbon Steel,potentiodynamic polarization,1.0M HCL,5.0,86,Development of a predictive model for corrosion inhibition of carbon steel by imidazole and benzimidazole derivatives,2016,Corrosion Science,Brc1ccc2nc[nH]c2c1,47.860229527556804,Xaraaaeda<dH>aear,SAMPLE_23,BASE_3
15,9,5-bromo-3-phenyl-2;1-benzoxazole (5-bromo-3-phenylanthranil),Brc1ccc2noc(-c3ccccc3)c2c1,Al,powder,H2 evolution,"1M HCl, 2.5% NaCl",10.0,25,"HORNER, L. & MEISEL, K.",1978,Werkstoffe Und Korrosion-Materials and Corrosion,Brc1ccc2noc(-c3ccccc3)c2c1,64.11597522802404,Xaraaaedba{Mataaaaat}aear,SAMPLE_37,BASE_1
16,11,1-bromonaphthalene;2-methyl-1;3;5-trinitrobenzene-bromonaphthalene picrate),Brc1cccc2ccccc12.O=[N+]([O-])c1cc([N+](=O)[O-])c(O)c([N+](=O)[O-])c1,Al,powder,H2 evolution,"1M HCl, 2.5% NaCl",10.0,18,"HORNER, L. & MEISEL, K.",1978,Werkstoffe Und Korrosion-Materials and Corrosion,Brc1cccc2ccccc12.O=[N+]([O-])c1cc([N+](=O)[O-])c(O)c([N+](=O)[O-])c1,64.98018639022474,Xaraaaaeaaaaare!B~<DT>{<BM>}araa{<DT>{~B}<BM>}a{B}a{<DT>{~B}<BM>}ar,SAMPLE_37,BASE_1
17,12,N-PropargylSaccharin(NPS),C#CCN1C(=O)c2ccccc2S1(=O)=O,Fe,Carbon Steel,potentiodynamic polarization,1.0M HCL,1.0,92.47,"Inhibition effect of N-propargyl saccharin as corrosion inhibitor of C38 steel in 1 M HCl, experimental and theoretical study",2022,Journal of Molecular Liquids,C#CCN1C(=O)c2ccccc2S1(=O)=O,41.853904726958326,A^AADrA{~B}aeaaaaaeEr{~B}~B,SAMPLE_23,BASE_3
18,12,N-PropargylSaccharin(NPS),C#CCN1C(=O)c2ccccc2S1(=O)=O,Fe,Carbon Steel,potentiodynamic polarization,1.0M HCL,0.05,81.14,"Inhibition effect of N-propargyl saccharin as corrosion inhibitor of C38 steel in 1 M HCl, experimental and theoretical study",2022,Journal of Molecular Liquids,C#CCN1C(=O)c2ccccc2S1(=O)=O,50.74624891706087,A^AADrA{~B}aeaaaaaeEr{~B}~B,SAMPLE_23,BASE_3
19,12,N-PropargylSaccharin(NPS),C#CCN1C(=O)c2ccccc2S1(=O)=O,Fe,Carbon Steel,potentiodynamic polarization,1.0M HCL,0.1,83.8,"Inhibition effect of N-propargyl saccharin as corrosion inhibitor of C38 steel in 1 M HCl, experimental and theoretical study",2022,Journal of Molecular Liquids,C#CCN1C(=O)c2ccccc2S1(=O)=O,49.273805654924004,A^AADrA{~B}aeaaaaaeEr{~B}~B,SAMPLE_23,BASE_3
20,12,N-PropargylSaccharin(NPS),C#CCN1C(=O)c2ccccc2S1(=O)=O,Fe,Carbon Steel,potentiodynamic polarization,1.0M HCL,0.5,89.77,"Inhibition effect of N-propargyl saccharin as corrosion inhibitor of C38 steel in 1 M HCl, experimental and theoretical study",2022,Journal of Molecular Liquids,C#CCN1C(=O)c2ccccc2S1(=O)=O,44.82170101324267,A^AADrA{~B}aeaaaaaeEr{~B}~B,SAMPLE_23,BASE_3
21,12,N-PropargylSaccharin(NPS),C#CCN1C(=O)c2ccccc2S1(=O)=O,Fe,Carbon Steel,potentiodynamic polarization,1.0M HCL,1.0,92.47,"Inhibition effect of N-propargyl saccharin as corrosion inhibitor of C38 steel in 1 M HCl, experimental and theoretical study",2022,Journal of Molecular Liquids,C#CCN1C(=O)c2ccccc2S1(=O)=O,41.853904726958326,A^AADrA{~B}aeaaaaaeEr{~B}~B,SAMPLE_23,BASE_3
22,13,prop-2-yn-1-ol (Propargyl alcohol; 2-propyn-1-ol),C#CCO,Al,AA3003,impedance,0.5% NaCl,0.2,56.6,"YAZDZAD, A. R., SHAHRABI, T. & HOSSEINI, M. G.",2008,Materials Chemistry and Physics,C#CCO,58.817955747523534,A^AAB,SAMPLE_6,BASE_1
23,13,prop-2-yn-1-ol (Propargyl alcohol; 2-propyn-1-ol),C#CCO,Al,AA3003,impedance,0.5% NaCl,0.4,66.4,"YAZDZAD, A. R., SHAHRABI, T. & HOSSEINI, M. G.",2008,Materials Chemistry and Physics,C#CCO,56.339219128717225,A^AAB,SAMPLE_6,BASE_1
24,13,prop-2-yn-1-ol (Propargyl alcohol; 2-propyn-1-ol),C#CCO,Al,AA3003,impedance,0.5% NaCl,0.6,72.2,"YAZDZAD, A. R., SHAHRABI, T. & HOSSEINI, M. G.",2008,Materials Chemistry and Physics,C#CCO,54.50399182325718,A^AAB,SAMPLE_6,BASE_1
25,13,prop-2-yn-1-ol (Propargyl alcohol; 2-propyn-1-ol),C#CCO,Al,AA3003,impedance,0.5% NaCl,0.8,79.9,"YAZDZAD, A. R., SHAHRABI, T. & HOSSEINI, M. G.",2008,Materials Chemistry and Physics,C#CCO,51.36296163256267,A^AAB,SAMPLE_6,BASE_1
26,13,prop-2-yn-1-ol (Propargyl alcohol; 2-propyn-1-ol),C#CCO,Al,AA3003,impedance,0.5% NaCl,1.0,82.9,"YAZDZAD, A. R., SHAHRABI, T. & HOSSEINI, M. G.",2008,Materials Chemistry and Physics,C#CCO,49.79745131736071,A^AAB,SAMPLE_6,BASE_1
27,13,prop-2-yn-1-ol (Propargyl alcohol; 2-propyn-1-ol),C#CCO,Al,AA3003,impedance,0.5% NaCl,1.5,85.9,"YAZDZAD, A. R., SHAHRABI, T. & HOSSEINI, M. G.",2008,Materials Chemistry and Physics,C#CCO,47.92916281166379,A^AAB,SAMPLE_6,BASE_1
28,13,prop-2-yn-1-ol (Propargyl alcohol; 2-propyn-1-ol),C#CCO,Al,AA3003,impedance,0.5% NaCl,2.0,86.1,"YAZDZAD, A. R., SHAHRABI, T. & HOSSEINI, M. G.",2008,Materials Chemistry and Physics,C#CCO,47.790802093826976,A^AAB,SAMPLE_6,BASE_1
29,13,prop-2-yn-1-ol (Propargyl alcohol; 2-propyn-1-ol),C#CCO,Al,AA3003,potentiodynamic polarization,0.5% NaCl,0.2,68,"YAZDZAD, A. R., SHAHRABI, T. & HOSSEINI, M. G.",2008,Materials Chemistry and Physics,C#CCO,55.8666822156552,A^AAB,SAMPLE_6,BASE_1
30,13,prop-2-yn-1-ol (Propargyl alcohol; 2-propyn-1-ol),C#CCO,Al,AA3003,potentiodynamic polarization,0.5% NaCl,0.4,76.4,"YAZDZAD, A. R., SHAHRABI, T. & HOSSEINI, M. G.",2008,Materials Chemistry and Physics,C#CCO,52.91767835974099,A^AAB,SAMPLE_6,BASE_1
31,13,prop-2-yn-1-ol (Propargyl alcohol; 2-propyn-1-ol),C#CCO,Al,AA3003,potentiodynamic polarization,0.5% NaCl,0.6,80.2,"YAZDZAD, A. R., SHAHRABI, T. & HOSSEINI, M. G.",2008,Materials Chemistry and Physics,C#CCO,51.21731850407946,A^AAB,SAMPLE_6,BASE_1
32,13,prop-2-yn-1-ol (Propargyl alcohol; 2-propyn-1-ol),C#CCO,Al,AA3003,potentiodynamic polarization,0.5% NaCl,0.8,84.8,"YAZDZAD, A. R., SHAHRABI, T. & HOSSEINI, M. G.",2008,Materials Chemistry and Physics,C#CCO,48.656712542904756,A^AAB,SAMPLE_6,BASE_1
33,13,prop-2-yn-1-ol (Propargyl alcohol; 2-propyn-1-ol),C#CCO,Al,AA3003,potentiodynamic polarization,0.5% NaCl,1.0,89.9,"YAZDZAD, A. R., SHAHRABI, T. & HOSSEINI, M. G.",2008,Materials Chemistry and Physics,C#CCO,44.697836942384264,A^AAB,SAMPLE_6,BASE_1
34,13,prop-2-yn-1-ol (Propargyl alcohol; 2-propyn-1-ol),C#CCO,Al,AA3003,potentiodynamic polarization,0.5% NaCl,1.5,90.1,"YAZDZAD, A. R., SHAHRABI, T. & HOSSEINI, M. G.",2008,Materials Chemistry and Physics,C#CCO,44.504128774649246,A^AAB,SAMPLE_6,BASE_1
35,13,prop-2-yn-1-ol (Propargyl alcohol; 2-propyn-1-ol),C#CCO,Al,AA3003,potentiodynamic polarization,0.5% NaCl,2.0,90.1,"YAZDZAD, A. R., SHAHRABI, T. & HOSSEINI, M. G.",2008,Materials Chemistry and Physics,C#CCO,44.504128774649246,A^AAB,SAMPLE_6,BASE_1
36,14,"(E,E)-N,N’-biphenyl-4–4diylbis[1-(thiophen-3-yl)methanimine] (BT)",C(=N/c1ccc(-c2ccc(/N=C/c3ccsc3)cc2)cc1)\c1ccsc1,Fe,Carbon Steel,potentiodynamic polarization,1.0M HCL,0.01,62.64,"Synthesis, density functional theory study, molecular dynamics simulation and anti-corrosion performance of two benzidine Schiff bases",2021,Journal of Molecular Structure,C(=N/c1ccc(-c2ccc(/N=C/c3ccsc3)cc2)cc1)\c1ccsc1,57.366560183201535,A{~DLaraaa{Maeaaa{LD~ALataaeat}aae}aar}Raraaear,SAMPLE_23,BASE_3
37,14,"(E,E)-N,N’-biphenyl-4–4diylbis[1-(thiophen-3-yl)methanimine] (BT)",C(=N/c1ccc(-c2ccc(/N=C/c3ccsc3)cc2)cc1)\c1ccsc1,Fe,Carbon Steel,potentiodynamic polarization,1.0M HCL,0.1,72.59,"Synthesis, density functional theory study, molecular dynamics simulation and anti-corrosion performance of two benzidine Schiff bases",2021,Journal of Molecular Structure,C(=N/c1ccc(-c2ccc(/N=C/c3ccsc3)cc2)cc1)\c1ccsc1,54.367159865814344,A{~DLaraaa{Maeaaa{LD~ALataaeat}aae}aar}Raraaear,SAMPLE_23,BASE_3
38,14,"(E,E)-N,N’-biphenyl-4–4diylbis[1-(thiophen-3-yl)methanimine] (BT)",C(=N/c1ccc(-c2ccc(/N=C/c3ccsc3)cc2)cc1)\c1ccsc1,Fe,Carbon Steel,potentiodynamic polarization,1.0M HCL,0.25,80.41,"Synthesis, density functional theory study, molecular dynamics simulation and anti-corrosion performance of two benzidine Schiff bases",2021,Journal of Molecular Structure,C(=N/c1ccc(-c2ccc(/N=C/c3ccsc3)cc2)cc1)\c1ccsc1,51.114049286954454,A{~DLaraaa{Maeaaa{LD~ALataaeat}aae}aar}Raraaear,SAMPLE_23,BASE_3
39,14,"(E,E)-N,N’-biphenyl-4–4diylbis[1-(thiophen-3-yl)methanimine] (BT)",C(=N/c1ccc(-c2ccc(/N=C/c3ccsc3)cc2)cc1)\c1ccsc1,Fe,Carbon Steel,potentiodynamic polarization,1.0M HCL,0.005,54.4,"Synthesis, density functional theory study, molecular dynamics simulation and anti-corrosion performance of two benzidine Schiff bases",2021,Journal of Molecular Structure,C(=N/c1ccc(-c2ccc(/N=C/c3ccsc3)cc2)cc1)\c1ccsc1,59.296866524278066,A{~DLaraaa{Maeaaa{LD~ALataaeat}aae}aar}Raraaear,SAMPLE_23,BASE_3
40,15,"4,4’-Ethanebis{N-[(E)-quinoléine-2-ylmethylidene]aniline}(EQ)",C(=N/c1ccc(CCc2ccc(/N=C/c3ccc4ccccc4n3)cc2)cc1)\c1ccc2ccccc2n1,Fe,Carbon Steel,potentiodynamic polarization,1.0M HCL,1.0,85.3,Experimental and theoretical investigations of two quinolin-8-ol derivatives as inhibitors for carbon steel in 1 M HCl solution,2022,Journal of Physics and Chemistry of Solids,C(=N/c1ccc(CCc2ccc(/N=C/c3ccc4ccccc4n3)cc2)cc1)\c1ccc2ccccc2n1,48.33276644061884,A{~DLaraaa{AAaeaaa{LD~ALataaauaaaaaudt}aae}aar}Raraaaeaaaaaedr,SAMPLE_23,BASE_3
41,16,"4,40-bis(3-carboxaldehydethiophene) diphenyl diimino ethane",C(=N/c1ccc(CCc2ccc(/N=C/c3ccsc3)cc2)cc1)\c1ccsc1,Fe,Carbon Steel,potentiodynamic polarization,1.0M HCL,1.0,81.1,Novel thiophene symmetrical Schiff base compounds as corrosion inhibitor for mild steel in acidic media,2011,Corrosion Science,C(=N/c1ccc(CCc2ccc(/N=C/c3ccsc3)cc2)cc1)\c1ccsc1,50.76676817374295,A{~DLaraaa{AAaeaaa{LD~ALataaeat}aae}aar}Raraaear,SAMPLE_23,BASE_3
42,16,"4,40-bis(3-carboxaldehydethiophene) diphenyl diimino ethane",C(=N/c1ccc(CCc2ccc(/N=C/c3ccsc3)cc2)cc1)\c1ccsc1,Fe,Carbon Steel,potentiodynamic polarization,1.0M HCL,0.1,32,Novel thiophene symmetrical Schiff base compounds as corrosion inhibitor for mild steel in acidic media,2011,Corrosion Science,C(=N/c1ccc(CCc2ccc(/N=C/c3ccsc3)cc2)cc1)\c1ccsc1,63.16702659267399,A{~DLaraaa{AAaeaaa{LD~ALataaeat}aae}aar}Raraaear,SAMPLE_23,BASE_3
43,16,"4,40-bis(3-carboxaldehydethiophene) diphenyl diimino ethane",C(=N/c1ccc(CCc2ccc(/N=C/c3ccsc3)cc2)cc1)\c1ccsc1,Fe,Carbon Steel,potentiodynamic polarization,1.0M HCL,0.5,58.3,Novel thiophene symmetrical Schiff base compounds as corrosion inhibitor for mild steel in acidic media,2011,Corrosion Science,C(=N/c1ccc(CCc2ccc(/N=C/c3ccsc3)cc2)cc1)\c1ccsc1,58.43095607520028,A{~DLaraaa{AAaeaaa{LD~ALataaeat}aae}aar}Raraaear,SAMPLE_23,BASE_3
44,16,"4,40-bis(3-carboxaldehydethiophene) diphenyl diimino ethane",C(=N/c1ccc(CCc2ccc(/N=C/c3ccsc3)cc2)cc1)\c1ccsc1,Fe,Carbon Steel,potentiodynamic polarization,1.0M HCL,5.0,91.4,Novel thiophene symmetrical Schiff base compounds as corrosion inhibitor for mild steel in acidic media,2011,Corrosion Science,C(=N/c1ccc(CCc2ccc(/N=C/c3ccsc3)cc2)cc1)\c1ccsc1,43.140734549866096,A{~DLaraaa{AAaeaaa{LD~ALataaeat}aae}aar}Raraaear,SAMPLE_23,BASE_3
45,17,"4,4’-Methylenebis{N-[(E)-quinoléine-2-ylmethylidene]aniline}(MQ)",C(=N/c1ccc(Cc2ccc(/N=C/c3ccc4ccccc4n3)cc2)cc1)\c1ccc2ccccc2n1,Fe,Carbon Steel,potentiodynamic polarization,1.0M HCL,1.0,81.11,"Electrochemical, density functional theory (DFT) and molecular dynamic (MD) simulations studies of synthesized three news Schiff bases as corrosion inhibitors on mild steel in the acidic environment",2022,Journal of the Indian Chemical Society,C(=N/c1ccc(Cc2ccc(/N=C/c3ccc4ccccc4n3)cc2)cc1)\c1ccc2ccccc2n1,50.76164243372854,A{~DLaraaa{Aaeaaa{LD~ALataaauaaaaaudt}aae}aar}Raraaaeaaaaaedr,SAMPLE_23,BASE_3
46,18,(NE)-N-(thiophen-3-ylmethylidene)-4-({4-[(E)-(thiophen-2-ylmethylidene)amino]phenyl}m-ethyl)aniline,C(=N/c1ccc(Cc2ccc(/N=C/c3ccsc3)cc2)cc1)\c1ccsc1,Fe,Carbon Steel,potentiodynamic polarization,1.0M HCL,1.0,76.1,Adsorption and corrosion inhibition of new synthesized thiophene Schiff base on mild steel X52 in HCl and H2SO4 solutions,2014,Corrosion Science,C(=N/c1ccc(Cc2ccc(/N=C/c3ccsc3)cc2)cc1)\c1ccsc1,53.04001790893305,A{~DLaraaa{Aaeaaa{LD~ALataaeat}aae}aar}Raraaear,SAMPLE_23,BASE_3
47,18,(NE)-N-(thiophen-3-ylmethylidene)-4-({4-[(E)-(thiophen-2-ylmethylidene)amino]phenyl}m-ethyl)aniline,C(=N/c1ccc(Cc2ccc(/N=C/c3ccsc3)cc2)cc1)\c1ccsc1,Fe,Carbon Steel,potentiodynamic polarization,1.0M HCL,0.1,53.9,Adsorption and corrosion inhibition of new synthesized thiophene Schiff base on mild steel X52 in HCl and H2SO4 solutions,2014,Corrosion Science,C(=N/c1ccc(Cc2ccc(/N=C/c3ccsc3)cc2)cc1)\c1ccsc1,59.40248464329143,A{~DLaraaa{Aaeaaa{LD~ALataaeat}aae}aar}Raraaear,SAMPLE_23,BASE_3
48,18,(NE)-N-(thiophen-3-ylmethylidene)-4-({4-[(E)-(thiophen-2-ylmethylidene)amino]phenyl}m-ethyl)aniline,C(=N/c1ccc(Cc2ccc(/N=C/c3ccsc3)cc2)cc1)\c1ccsc1,Fe,Carbon Steel,potentiodynamic polarization,1.0M HCL,0.5,68.3,Adsorption and corrosion inhibition of new synthesized thiophene Schiff base on mild steel X52 in HCl and H2SO4 solutions,2014,Corrosion Science,C(=N/c1ccc(Cc2ccc(/N=C/c3ccsc3)cc2)cc1)\c1ccsc1,55.77545624575667,A{~DLaraaa{Aaeaaa{LD~ALataaeat}aae}aar}Raraaear,SAMPLE_23,BASE_3
49,18,(NE)-N-(thiophen-3-ylmethylidene)-4-({4-[(E)-(thiophen-2-ylmethylidene)amino]phenyl}m-ethyl)aniline,C(=N/c1ccc(Cc2ccc(/N=C/c3ccsc3)cc2)cc1)\c1ccsc1,Fe,Carbon Steel,potentiodynamic polarization,1.0M HCL,5.0,88.9,Adsorption and corrosion inhibition of new synthesized thiophene Schiff base on mild steel X52 in HCl and H2SO4 solutions,2014,Corrosion Science,C(=N/c1ccc(Cc2ccc(/N=C/c3ccsc3)cc2)cc1)\c1ccsc1,45.612202811459824,A{~DLaraaa{Aaeaaa{LD~ALataaeat}aae}aar}Raraaear,SAMPLE_23,BASE_3
50,19,"4,4’-Oxybis{N-[(E)-quinoléine-2-ylmethylidene]aniline}(OQ)",C(=N/c1ccc(Oc2ccc(/N=C/c3ccc4ccccc4n3)cc2)cc1)\c1ccc2ccccc2n1,Fe,Carbon Steel,potentiodynamic polarization,1.0M HCL,1.0,82.8,"Electrochemical, density functional theory (DFT) and molecular dynamic (MD) simulations studies of synthesized three news Schiff bases as corrosion inhibitors on mild steel in the acidic environment",2022,Journal of the Indian Chemical Society,C(=N/c1ccc(Oc2ccc(/N=C/c3ccc4ccccc4n3)cc2)cc1)\c1ccc2ccccc2n1,49.85392427929633,A{~DLaraaa{Baeaaa{LD~ALataaauaaaaaudt}aae}aar}Raraaaeaaaaaedr,SAMPLE_23,BASE_3
51,20,4-(4-((Pyridin-2-yl)methyleneamino)phenoxy)-N-((pyridin-2-yl)methylene)benzenamine,C(=N/c1ccc(Oc2ccc(/N=C/c3ccccn3)cc2)cc1)\c1ccccn1,Fe,Carbon Steel,potentiodynamic polarization,1.0M HCL,1.0,81.14,"Effect of stereochemical conformation into the corrosion inhibitive behaviour of double azomethine based Schiff bases on mild steel surface in 1 mol L−1 HCl medium: An experimental, density functional theory and molecular dynamics simulation study",2019,Corrosion Science,C(=N/c1ccc(Oc2ccc(/N=C/c3ccccn3)cc2)cc1)\c1ccccn1,50.74624891706087,A{~DLaraaa{Baeaaa{LD~ALataaaadt}aae}aar}Raraaaadr,SAMPLE_23,BASE_3
52,20,4-(4-((Pyridin-2-yl)methyleneamino)phenoxy)-N-((pyridin-2-yl)methylene)benzenamine,C(=N/c1ccc(Oc2ccc(/N=C/c3ccccn3)cc2)cc1)\c1ccccn1,Fe,Carbon Steel,potentiodynamic polarization,1.0M HCL,0.5,69.34,"Effect of stereochemical conformation into the corrosion inhibitive behaviour of double azomethine based Schiff bases on mild steel surface in 1 mol L−1 HCl medium: An experimental, density functional theory and molecular dynamics simulation study",2019,Corrosion Science,C(=N/c1ccc(Oc2ccc(/N=C/c3ccccn3)cc2)cc1)\c1ccccn1,55.45238302757131,A{~DLaraaa{Baeaaa{LD~ALataaaadt}aae}aar}Raraaaadr,SAMPLE_23,BASE_3
53,20,4-(4-((Pyridin-2-yl)methyleneamino)phenoxy)-N-((pyridin-2-yl)methylene)benzenamine,C(=N/c1ccc(Oc2ccc(/N=C/c3ccccn3)cc2)cc1)\c1ccccn1,Fe,Carbon Steel,potentiodynamic polarization,1.0M HCL,5.0,88.98,"Effect of stereochemical conformation into the corrosion inhibitive behaviour of double azomethine based Schiff bases on mild steel surface in 1 mol L−1 HCl medium: An experimental, density functional theory and molecular dynamics simulation study",2019,Corrosion Science,C(=N/c1ccc(Oc2ccc(/N=C/c3ccccn3)cc2)cc1)\c1ccccn1,45.54214763779839,A{~DLaraaa{Baeaaa{LD~ALataaaadt}aae}aar}Raraaaadr,SAMPLE_23,BASE_3
54,21,"4,40-bis(3-carboxaldehyde thiophene) diphenyl diimino ether",C(=N/c1ccc(Oc2ccc(/N=C/c3ccsc3)cc2)cc1)\c1ccsc1,Fe,Carbon Steel,potentiodynamic polarization,1.0M HCL,1.0,82,Novel thiophene symmetrical Schiff base compounds as corrosion inhibitor for mild steel in acidic media,2011,Corrosion Science,C(=N/c1ccc(Oc2ccc(/N=C/c3ccsc3)cc2)cc1)\c1ccsc1,50.29423126068093,A{~DLaraaa{Baeaaa{LD~ALataaeat}aae}aar}Raraaear,SAMPLE_23,BASE_3
55,21,"4,40-bis(3-carboxaldehyde thiophene) diphenyl diimino ether",C(=N/c1ccc(Oc2ccc(/N=C/c3ccsc3)cc2)cc1)\c1ccsc1,Fe,Carbon Steel,potentiodynamic polarization,1.0M HCL,0.1,57.7,Novel thiophene symmetrical Schiff base compounds as corrosion inhibitor for mild steel in acidic media,2011,Corrosion Science,C(=N/c1ccc(Oc2ccc(/N=C/c3ccsc3)cc2)cc1)\c1ccsc1,58.56931679303708,A{~DLaraaa{Baeaaa{LD~ALataaeat}aae}aar}Raraaear,SAMPLE_23,BASE_3
56,21,"4,40-bis(3-carboxaldehyde thiophene) diphenyl diimino ether",C(=N/c1ccc(Oc2ccc(/N=C/c3ccsc3)cc2)cc1)\c1ccsc1,Fe,Carbon Steel,potentiodynamic polarization,1.0M HCL,0.5,66,Novel thiophene symmetrical Schiff base compounds as corrosion inhibitor for mild steel in acidic media,2011,Corrosion Science,C(=N/c1ccc(Oc2ccc(/N=C/c3ccsc3)cc2)cc1)\c1ccsc1,56.45383686324378,A{~DLaraaa{Baeaaa{LD~ALataaeat}aae}aar}Raraaear,SAMPLE_23,BASE_3
57,21,"4,40-bis(3-carboxaldehyde thiophene) diphenyl diimino ether",C(=N/c1ccc(Oc2ccc(/N=C/c3ccsc3)cc2)cc1)\c1ccsc1,Fe,Carbon Steel,potentiodynamic polarization,1.0M HCL,5.0,91.6,Novel thiophene symmetrical Schiff base compounds as corrosion inhibitor for mild steel in acidic media,2011,Corrosion Science,C(=N/c1ccc(Oc2ccc(/N=C/c3ccsc3)cc2)cc1)\c1ccsc1,42.9128396698568,A{~DLaraaa{Baeaaa{LD~ALataaeat}aae}aar}Raraaear,SAMPLE_23,BASE_3
58,22,4-(4-(4-((Pyridin-2-yl)methyleneamino)phenoxy)phenoxy)-N-((pyridin-2-yl)methylene)benzenamine,C(=N/c1ccc(Oc2ccc(Oc3ccc(/N=C/c4ccccn4)cc3)cc2)cc1)\c1ccccn1,Fe,Carbon Steel,potentiodynamic polarization,1.0M HCL,1.0,87.83,"Effect of stereochemical conformation into the corrosion inhibitive behaviour of double azomethine based Schiff bases on mild steel surface in 1 mol L−1 HCl medium: An experimental, density functional theory and molecular dynamics simulation study",2019,Corrosion Science,C(=N/c1ccc(Oc2ccc(Oc3ccc(/N=C/c4ccccn4)cc3)cc2)cc1)\c1ccccn1,46.50350959801993,A{~DLaraaa{Baeaaa{Bataaa{LD~ALauaaaadu}aat}aae}aar}Raraaaadr,SAMPLE_23,BASE_3
59,22,4-(4-(4-((Pyridin-2-yl)methyleneamino)phenoxy)phenoxy)-N-((pyridin-2-yl)methylene)benzenamine,C(=N/c1ccc(Oc2ccc(Oc3ccc(/N=C/c4ccccn4)cc3)cc2)cc1)\c1ccccn1,Fe,Carbon Steel,potentiodynamic polarization,1.0M HCL,0.5,76.04,"Effect of stereochemical conformation into the corrosion inhibitive behaviour of double azomethine based Schiff bases on mild steel surface in 1 mol L−1 HCl medium: An experimental, density functional theory and molecular dynamics simulation study",2019,Corrosion Science,C(=N/c1ccc(Oc2ccc(Oc3ccc(/N=C/c4ccccn4)cc3)cc2)cc1)\c1ccccn1,53.0643014624769,A{~DLaraaa{Baeaaa{Bataaa{LD~ALauaaaadu}aat}aae}aar}Raraaaadr,SAMPLE_23,BASE_3
60,22,4-(4-(4-((Pyridin-2-yl)methyleneamino)phenoxy)phenoxy)-N-((pyridin-2-yl)methylene)benzenamine,C(=N/c1ccc(Oc2ccc(Oc3ccc(/N=C/c4ccccn4)cc3)cc2)cc1)\c1ccccn1,Fe,Carbon Steel,potentiodynamic polarization,1.0M HCL,5.0,93,"Effect of stereochemical conformation into the corrosion inhibitive behaviour of double azomethine based Schiff bases on mild steel surface in 1 mol L−1 HCl medium: An experimental, density functional theory and molecular dynamics simulation study",2019,Corrosion Science,C(=N/c1ccc(Oc2ccc(Oc3ccc(/N=C/c4ccccn4)cc3)cc2)cc1)\c1ccccn1,41.14703979812659,A{~DLaraaa{Baeaaa{Bataaa{LD~ALauaaaadu}aat}aae}aar}Raraaaadr,SAMPLE_23,BASE_3
61,23,"(E,E)-N,N0-dibenzo[b,d]thiene-2,8-diylbis[1-(thiophen-2-yl)methanimine]",C(=N/c1ccc2sc3ccc(/N=C/c4cccs4)cc3c2c1)\c1cccs1,Fe,Carbon Steel,potentiodynamic polarization,1.0M HCL,1.0,86.4,Corrosion inhibition of mild steel by two new S-heterocyclic compounds in 1 M HCl: Experimental and computational study,2015,Corrosion Science,C(=N/c1ccc2sc3ccc(/N=C/c4cccs4)cc3c2c1)\c1cccs1,47.579482753600665,A{~DLaraaaeeataaa{LD~ALauaaaeu}aataear}Raraaaer,SAMPLE_23,BASE_3
62,23,"(E,E)-N,N0-dibenzo[b,d]thiene-2,8-diylbis[1-(thiophen-2-yl)methanimine]",C(=N/c1ccc2sc3ccc(/N=C/c4cccs4)cc3c2c1)\c1cccs1,Fe,Carbon Steel,potentiodynamic polarization,1.0M HCL,0.01,58.03,Corrosion inhibition of mild steel by two new S-heterocyclic compounds in 1 M HCl: Experimental and computational study,2015,Corrosion Science,C(=N/c1ccc2sc3ccc(/N=C/c4cccs4)cc3c2c1)\c1cccs1,58.493463118831315,A{~DLaraaaeeataaa{LD~ALauaaaeu}aataear}Raraaaer,SAMPLE_23,BASE_3
63,23,"(E,E)-N,N0-dibenzo[b,d]thiene-2,8-diylbis[1-(thiophen-2-yl)methanimine]",C(=N/c1ccc2sc3ccc(/N=C/c4cccs4)cc3c2c1)\c1cccs1,Fe,Carbon Steel,potentiodynamic polarization,1.0M HCL,0.1,79.06,Corrosion inhibition of mild steel by two new S-heterocyclic compounds in 1 M HCl: Experimental and computational study,2015,Corrosion Science,C(=N/c1ccc2sc3ccc(/N=C/c4cccs4)cc3c2c1)\c1cccs1,51.75948250013347,A{~DLaraaaeeataaa{LD~ALauaaaeu}aataear}Raraaaer,SAMPLE_23,BASE_3
64,23,"(E,E)-N,N0-dibenzo[b,d]thiene-2,8-diylbis[1-(thiophen-2-yl)methanimine]",C(=N/c1ccc2sc3ccc(/N=C/c4cccs4)cc3c2c1)\c1cccs1,Fe,Carbon Steel,potentiodynamic polarization,1.0M HCL,0.05,69.7,Corrosion inhibition of mild steel by two new S-heterocyclic compounds in 1 M HCl: Experimental and computational study,2015,Corrosion Science,C(=N/c1ccc2sc3ccc(/N=C/c4cccs4)cc3c2c1)\c1cccs1,55.33799092375759,A{~DLaraaaeeataaa{LD~ALauaaaeu}aataear}Raraaaer,SAMPLE_23,BASE_3
65,23,"(E,E)-N,N0-dibenzo[b,d]thiene-2,8-diylbis[1-(thiophen-2-yl)methanimine]",C(=N/c1ccc2sc3ccc(/N=C/c4cccs4)cc3c2c1)\c1cccs1,Fe,Carbon Steel,potentiodynamic polarization,1.0M HCL,0.5,82.17,Corrosion inhibition of mild steel by two new S-heterocyclic compounds in 1 M HCl: Experimental and computational study,2015,Corrosion Science,C(=N/c1ccc2sc3ccc(/N=C/c4cccs4)cc3c2c1)\c1cccs1,50.20232632653302,A{~DLaraaaeeataaa{LD~ALauaaaeu}aataear}Raraaaer,SAMPLE_23,BASE_3
66,24,triazolebis-Schiffbase(TSB),C(=Nc1nc[nH]n1)c1ccc(C=Nc2nc[nH]n2)cc1,Fe,Carbon Steel,potentiodynamic polarization,1.0M HCL,1.0,91.2,"Synthesis, antibacterial and antioxidant activities of Thiazole-based Schiff base derivatives: a combined experimental and computational study",2021,BMC Chemistry,C(=Nc1nc[nH]n1)c1ccc(C=Nc2nc[nH]n2)cc1,43.36339000019329,A{~Darda<dH>dr}araaa{A~Daeda<dH>de}aar,SAMPLE_23,BASE_3
67,25,triglycidyl ether of triethoxy triazine (TGETET),C(COc1nc(OCCOCC2CO2)nc(OCCOCC2CO2)n1)OCC1CO1,Fe,Carbon Steel,potentiodynamic polarization,1.0M HCL,1.0,84,Novel derivative epoxy resin TGETET as a corrosion inhibition of E24 carbon steel in 1.0 M HCl solution. Experimental and computational (DFT and MD simulations) methods,2019,Journal of Molecular Liquids,C(COc1nc(OCCOCC2CO2)nc(OCCOCC2CO2)n1)OCC1CO1,49.15349248622498,A{ABarda{BAABAAeABe}da{BAABAAeABe}dr}BAArABr,SAMPLE_23,BASE_3
68,25,triglycidyl ether of triethoxy triazine (TGETET),C(COc1nc(OCCOCC2CO2)nc(OCCOCC2CO2)n1)OCC1CO1,Fe,Carbon Steel,potentiodynamic polarization,1.0M HCL,0.01,74,Novel derivative epoxy resin TGETET as a corrosion inhibition of E24 carbon steel in 1.0 M HCl solution. Experimental and computational (DFT and MD simulations) methods,2019,Journal of Molecular Liquids,C(COc1nc(OCCOCC2CO2)nc(OCCOCC2CO2)n1)OCC1CO1,53.85567720813477,A{ABarda{BAABAAeABe}da{BAABAAeABe}dr}BAArABr,SAMPLE_23,BASE_3
69,25,triglycidyl ether of triethoxy triazine (TGETET),C(COc1nc(OCCOCC2CO2)nc(OCCOCC2CO2)n1)OCC1CO1,Fe,Carbon Steel,potentiodynamic polarization,1.0M HCL,0.1,79,Novel derivative epoxy resin TGETET as a corrosion inhibition of E24 carbon steel in 1.0 M HCl solution. Experimental and computational (DFT and MD simulations) methods,2019,Journal of Molecular Liquids,C(COc1nc(OCCOCC2CO2)nc(OCCOCC2CO2)n1)OCC1CO1,51.787193779499894,A{ABarda{BAABAAeABe}da{BAABAAeABe}dr}BAArABr,SAMPLE_23,BASE_3
70,25,triglycidyl ether of triethoxy triazine (TGETET),C(COc1nc(OCCOCC2CO2)nc(OCCOCC2CO2)n1)OCC1CO1,Fe,Carbon Steel,potentiodynamic polarization,1.0M HCL,0.001,68,Novel derivative epoxy resin TGETET as a corrosion inhibition of E24 carbon steel in 1.0 M HCl solution. Experimental and computational (DFT and MD simulations) methods,2019,Journal of Molecular Liquids,C(COc1nc(OCCOCC2CO2)nc(OCCOCC2CO2)n1)OCC1CO1,55.8666822156552,A{ABarda{BAABAAeABe}da{BAABAAeABe}dr}BAArABr,SAMPLE_23,BASE_3
71,26,(Z)-2-methylbut-2-enedioic acid(Citraconic acid),C/C(=C/C(=O)O)C(=O)O,Mg,CPMg220ppmFe,H2 evolution,0.5 wt.% NaCl,50.0,39,(Lamaka et al.;2017),2017,Corrosion Science,C/C(=C/C(=O)O)C(=O)O,62.11489855097961,ALA{~ALA{~B}B}A{~B}B,SAMPLE_20,BASE_4
72,26,(Z)-2-methylbut-2-enedioic acid(Citraconic acid),C/C(=C/C(=O)O)C(=O)O,Mg,HPMg51ppmFe,H2 evolution,0.5 wt.% NaCl,50.0,13,(Lamaka et al.;2017),2017,Corrosion Science,C/C(=C/C(=O)O)C(=O)O,65.55343567213504,ALA{~ALA{~B}B}A{~B}B,SAMPLE_28,BASE_4
73,26,(Z)-2-methylbut-2-enedioic acid(Citraconic acid),C/C(=C/C(=O)O)C(=O)O,Mg,HPMg50ppmFe,H2 evolution,0.5 wt.% NaCl,50.0,36,(Lamaka et al.;2017),2017,Corrosion Science,C/C(=C/C(=O)O)C(=O)O,62.57987194508542,ALA{~ALA{~B}B}A{~B}B,SAMPLE_27,BASE_4
74,26,(Z)-2-methylbut-2-enedioic acid(Citraconic acid),C/C(=C/C(=O)O)C(=O)O,Mg,WE43,H2 evolution,0.5 wt.% NaCl,50.0,23,(Lamaka et al.;2017),2017,Corrosion Science,C/C(=C/C(=O)O)C(=O)O,64.37086061002866,ALA{~ALA{~B}B}A{~B}B,SAMPLE_33,BASE_4
75,26,(Z)-2-methylbut-2-enedioic acid(Citraconic acid),C/C(=C/C(=O)O)C(=O)O,Mg,ZE41,H2 evolution,0.5 wt.% NaCl,50.0,-73,(Lamaka et al.;2017),2017,Corrosion Science,C/C(=C/C(=O)O)C(=O)O,72.21080342840698,ALA{~ALA{~B}B}A{~B}B,SAMPLE_34,BASE_4
76,26,(Z)-2-methylbut-2-enedioic acid(Citraconic acid),C/C(=C/C(=O)O)C(=O)O,Mg,E21,H2 evolution,0.5 wt.% NaCl,50.0,-4,(Lamaka et al.;2017),2017,Corrosion Science,C/C(=C/C(=O)O)C(=O)O,67.2820566669952,ALA{~ALA{~B}B}A{~B}B,SAMPLE_26,BASE_4
77,26,(Z)-2-methylbut-2-enedioic acid(Citraconic acid),C/C(=C/C(=O)O)C(=O)O,Mg,AZ31,H2 evolution,0.5 wt.% NaCl,50.0,-60,(Lamaka et al.;2017),2017,Corrosion Science,C/C(=C/C(=O)O)C(=O)O,71.45422605472852,ALA{~ALA{~B}B}A{~B}B,SAMPLE_16,BASE_4
78,26,(Z)-2-methylbut-2-enedioic acid(Citraconic acid),C/C(=C/C(=O)O)C(=O)O,Mg,AM50,H2 evolution,0.5 wt.% NaCl,50.0,-16,(Lamaka et al.;2017),2017,Corrosion Science,C/C(=C/C(=O)O)C(=O)O,68.33966114962216,ALA{~ALA{~B}B}A{~B}B,SAMPLE_14,BASE_4
79,27,3-[(Z)-N(4-aminobiphenyl-4yl)ethanimidoyl]-2-hydroy-6-methyl-4H-pyran-4-one (BD),C/C(=N/c1ccc(-c2ccc(N)cc2)cc1)c1c(O)oc(C)cc1=O,Fe,Carbon Steel,potentiodynamic polarization,1.0M HCL,0.01,49.59,"Synthesis, density functional theory study, molecular dynamics simulation and anti-corrosion performance of two benzidine Schiff bases",2021,Journal of Molecular Structure,C/C(=N/c1ccc(-c2ccc(N)cc2)cc1)c1c(O)oc(C)cc1=O,60.26810483400086,ALA{~DLaraaa{Maeaaa{D}aae}aar}ara{B}ba{A}aar~B,SAMPLE_23,BASE_3
80,27,3-[(Z)-N(4-aminobiphenyl-4yl)ethanimidoyl]-2-hydroy-6-methyl-4H-pyran-4-one (BD),C/C(=N/c1ccc(-c2ccc(N)cc2)cc1)c1c(O)oc(C)cc1=O,Fe,Carbon Steel,potentiodynamic polarization,1.0M HCL,0.1,73.16,"Synthesis, density functional theory study, molecular dynamics simulation and anti-corrosion performance of two benzidine Schiff bases",2021,Journal of Molecular Structure,C/C(=N/c1ccc(-c2ccc(N)cc2)cc1)c1c(O)oc(C)cc1=O,54.16363168473503,ALA{~DLaraaa{Maeaaa{D}aae}aar}ara{B}ba{A}aar~B,SAMPLE_23,BASE_3
81,27,3-[(Z)-N(4-aminobiphenyl-4yl)ethanimidoyl]-2-hydroy-6-methyl-4H-pyran-4-one (BD),C/C(=N/c1ccc(-c2ccc(N)cc2)cc1)c1c(O)oc(C)cc1=O,Fe,Carbon Steel,potentiodynamic polarization,1.0M HCL,0.25,77.78,"Synthesis, density functional theory study, molecular dynamics simulation and anti-corrosion performance of two benzidine Schiff bases",2021,Journal of Molecular Structure,C/C(=N/c1ccc(-c2ccc(N)cc2)cc1)c1c(O)oc(C)cc1=O,52.334113915213024,ALA{~DLaraaa{Maeaaa{D}aae}aar}ara{B}ba{A}aar~B,SAMPLE_23,BASE_3
82,27,3-[(Z)-N(4-aminobiphenyl-4yl)ethanimidoyl]-2-hydroy-6-methyl-4H-pyran-4-one (BD),C/C(=N/c1ccc(-c2ccc(N)cc2)cc1)c1c(O)oc(C)cc1=O,Fe,Carbon Steel,potentiodynamic polarization,1.0M HCL,0.005,41.45,"Synthesis, density functional theory study, molecular dynamics simulation and anti-corrosion performance of two benzidine Schiff bases",2021,Journal of Molecular Structure,C/C(=N/c1ccc(-c2ccc(N)cc2)cc1)c1c(O)oc(C)cc1=O,61.71788002737358,ALA{~DLaraaa{Maeaaa{D}aae}aar}ara{B}ba{A}aar~B,SAMPLE_23,BASE_3
83,28,"(E)-4-(1-((3-hydroxyphenyl)imino)ethyl)benzene-1,3-diol(PSB1)",C/C(=N\c1cccc(O)c1)c1ccc(O)cc1O,Fe,Carbon Steel,potentiodynamic polarization,1.0M HCL,1.0,89.7,Preventive behavior of phenol Schiff bases on mild steel corrosion in acidic medium part A_ Experimental and molecular modeling approach,2022,Chemical Data Collections,C/C(=N\c1cccc(O)c1)c1ccc(O)cc1O,44.8877466649167,ALA{~DRaraaaa{B}ar}araaa{B}aarB,SAMPLE_23,BASE_3
84,28,"(E)-4-(1-((3-hydroxyphenyl)imino)ethyl)benzene-1,3-diol(PSB1)",C/C(=N\c1cccc(O)c1)c1ccc(O)cc1O,Fe,Carbon Steel,potentiodynamic polarization,1.0M HCL,0.5,89,Preventive behavior of phenol Schiff bases on mild steel corrosion in acidic medium part A_ Experimental and molecular modeling approach,2022,Chemical Data Collections,C/C(=N\c1cccc(O)c1)c1ccc(O)cc1O,45.52455438040617,ALA{~DRaraaaa{B}ar}araaa{B}aarB,SAMPLE_23,BASE_3
85,28,"(E)-4-(1-((3-hydroxyphenyl)imino)ethyl)benzene-1,3-diol(PSB1)",C/C(=N\c1cccc(O)c1)c1ccc(O)cc1O,Fe,Carbon Steel,potentiodynamic polarization,1.0M HCL,0.1,83.6,Preventive behavior of phenol Schiff bases on mild steel corrosion in acidic medium part A_ Experimental and molecular modeling approach,2022,Chemical Data Collections,C/C(=N\c1cccc(O)c1)c1ccc(O)cc1O,49.39264255115142,ALA{~DRaraaaa{B}ar}araaa{B}aarB,SAMPLE_23,BASE_3
86,28,"(E)-4-(1-((3-hydroxyphenyl)imino)ethyl)benzene-1,3-diol(PSB1)",C/C(=N\c1cccc(O)c1)c1ccc(O)cc1O,Fe,Carbon Steel,potentiodynamic polarization,1.0M HCL,0.05,79.3,Preventive behavior of phenol Schiff bases on mild steel corrosion in acidic medium part A_ Experimental and molecular modeling approach,2022,Chemical Data Collections,C/C(=N\c1cccc(O)c1)c1ccc(O)cc1O,51.64783762659039,ALA{~DRaraaaa{B}ar}araaa{B}aarB,SAMPLE_23,BASE_3
87,29,(E)-4-hydroxy-6-methyl-3-(1-(phenylimino) ethyl)-2H-pyran-2-one,C/C(=N\c1ccccc1)c1c(O)cc(C)oc1=O,Fe,Carbon Steel,potentiodynamic polarization,1.0M HCL,1.0,86.5,Anti-corrosion performance of pyran-2-one derivatives for mild steel in acidic medium: Electrochemical and theoretical study,2021,Chemical Data Collections,C/C(=N\c1ccccc1)c1c(O)cc(C)oc1=O,47.508005783193795,ALA{~DRaraaaaar}ara{B}aa{A}bar~B,SAMPLE_23,BASE_3
88,29,(E)-4-hydroxy-6-methyl-3-(1-(phenylimino) ethyl)-2H-pyran-2-one,C/C(=N\c1ccccc1)c1c(O)cc(C)oc1=O,Fe,Carbon Steel,potentiodynamic polarization,1.0M HCL,0.01,68.5,Anti-corrosion performance of pyran-2-one derivatives for mild steel in acidic medium: Electrochemical and theoretical study,2021,Chemical Data Collections,C/C(=N\c1ccccc1)c1c(O)cc(C)oc1=O,55.71415803144297,ALA{~DRaraaaaar}ara{B}aa{A}bar~B,SAMPLE_23,BASE_3
89,29,(E)-4-hydroxy-6-methyl-3-(1-(phenylimino) ethyl)-2H-pyran-2-one,C/C(=N\c1ccccc1)c1c(O)cc(C)oc1=O,Fe,Carbon Steel,potentiodynamic polarization,1.0M HCL,0.1,77.5,Anti-corrosion performance of pyran-2-one derivatives for mild steel in acidic medium: Electrochemical and theoretical study,2021,Chemical Data Collections,C/C(=N\c1ccccc1)c1c(O)cc(C)oc1=O,52.455395640893805,ALA{~DRaraaaaar}ara{B}aa{A}bar~B,SAMPLE_23,BASE_3
90,29,(E)-4-hydroxy-6-methyl-3-(1-(phenylimino) ethyl)-2H-pyran-2-one,C/C(=N\c1ccccc1)c1c(O)cc(C)oc1=O,Fe,Carbon Steel,potentiodynamic polarization,1.0M HCL,0.001,61.1,Anti-corrosion performance of pyran-2-one derivatives for mild steel in acidic medium: Electrochemical and theoretical study,2021,Chemical Data Collections,C/C(=N\c1ccccc1)c1c(O)cc(C)oc1=O,57.757776015017136,ALA{~DRaraaaaar}ara{B}aa{A}bar~B,SAMPLE_23,BASE_3
91,30,( E)-3-(1-((2-chlorophenyl)imino)ethyl)-4-hydroxy-6-methyl- 2H-pyran-2-one,C/C(=N\c1ccccc1Cl)c1c(O)cc(C)oc1=O,Fe,Carbon Steel,potentiodynamic polarization,1.0M HCL,1.0,81.4,Anti-corrosion performance of pyran-2-one derivatives for mild steel in acidic medium: Electrochemical and theoretical study,2021,Chemical Data Collections,C/C(=N\c1ccccc1Cl)c1c(O)cc(C)oc1=O,50.61180349927435,ALA{~DRaraaaaarZ}ara{B}aa{A}bar~B,SAMPLE_23,BASE_3
92,30,( E)-3-(1-((2-chlorophenyl)imino)ethyl)-4-hydroxy-6-methyl- 2H-pyran-2-one,C/C(=N\c1ccccc1Cl)c1c(O)cc(C)oc1=O,Fe,Carbon Steel,potentiodynamic polarization,1.0M HCL,0.01,70.8,Anti-corrosion performance of pyran-2-one derivatives for mild steel in acidic medium: Electrochemical and theoretical study,2021,Chemical Data Collections,C/C(=N\c1ccccc1Cl)c1c(O)cc(C)oc1=O,54.979846114509286,ALA{~DRaraaaaarZ}ara{B}aa{A}bar~B,SAMPLE_23,BASE_3
93,30,( E)-3-(1-((2-chlorophenyl)imino)ethyl)-4-hydroxy-6-methyl- 2H-pyran-2-one,C/C(=N\c1ccccc1Cl)c1c(O)cc(C)oc1=O,Fe,Carbon Steel,potentiodynamic polarization,1.0M HCL,0.1,78,Anti-corrosion performance of pyran-2-one derivatives for mild steel in acidic medium: Electrochemical and theoretical study,2021,Chemical Data Collections,C/C(=N\c1ccccc1Cl)c1c(O)cc(C)oc1=O,52.2377441098364,ALA{~DRaraaaaarZ}ara{B}aa{A}bar~B,SAMPLE_23,BASE_3
94,30,( E)-3-(1-((2-chlorophenyl)imino)ethyl)-4-hydroxy-6-methyl- 2H-pyran-2-one,C/C(=N\c1ccccc1Cl)c1c(O)cc(C)oc1=O,Fe,Carbon Steel,potentiodynamic polarization,1.0M HCL,0.001,60.6,Anti-corrosion performance of pyran-2-one derivatives for mild steel in acidic medium: Electrochemical and theoretical study,2021,Chemical Data Collections,C/C(=N\c1ccccc1Cl)c1c(O)cc(C)oc1=O,57.88146972099025,ALA{~DRaraaaaarZ}ara{B}aa{A}bar~B,SAMPLE_23,BASE_3
95,31,"(E)-4-(1-(pyridin-2ylimino)ethyl)benzene-1,3-diol(PSB2)",C/C(=N\c1ccccn1)c1ccc(O)cc1O,Fe,Carbon Steel,potentiodynamic polarization,1.0M HCL,1.0,90,Preventive behavior of phenol Schiff bases on mild steel corrosion in acidic medium part A_ Experimental and molecular modeling approach,2022,Chemical Data Collections,C/C(=N\c1ccccn1)c1ccc(O)cc1O,44.601467137007646,ALA{~DRaraaaadr}araaa{B}aarB,SAMPLE_23,BASE_3
96,31,"(E)-4-(1-(pyridin-2ylimino)ethyl)benzene-1,3-diol(PSB2)",C/C(=N\c1ccccn1)c1ccc(O)cc1O,Fe,Carbon Steel,potentiodynamic polarization,1.0M HCL,0.5,85.5,Preventive behavior of phenol Schiff bases on mild steel corrosion in acidic medium part A_ Experimental and molecular modeling approach,2022,Chemical Data Collections,C/C(=N\c1ccccn1)c1ccc(O)cc1O,48.2000919613315,ALA{~DRaraaaadr}araaa{B}aarB,SAMPLE_23,BASE_3
97,31,"(E)-4-(1-(pyridin-2ylimino)ethyl)benzene-1,3-diol(PSB2)",C/C(=N\c1ccccn1)c1ccc(O)cc1O,Fe,Carbon Steel,potentiodynamic polarization,1.0M HCL,0.1,80.8,Preventive behavior of phenol Schiff bases on mild steel corrosion in acidic medium part A_ Experimental and molecular modeling approach,2022,Chemical Data Collections,C/C(=N\c1ccccn1)c1ccc(O)cc1O,50.919292357955186,ALA{~DRaraaaadr}araaa{B}aarB,SAMPLE_23,BASE_3
98,31,"(E)-4-(1-(pyridin-2ylimino)ethyl)benzene-1,3-diol(PSB2)",C/C(=N\c1ccccn1)c1ccc(O)cc1O,Fe,Carbon Steel,potentiodynamic polarization,1.0M HCL,0.05,78.6,Preventive behavior of phenol Schiff bases on mild steel corrosion in acidic medium part A_ Experimental and molecular modeling approach,2022,Chemical Data Collections,C/C(=N\c1ccccn1)c1ccc(O)cc1O,51.96993666383187,ALA{~DRaraaaadr}araaa{B}aarB,SAMPLE_23,BASE_3
