Repository: MatthiasHBusch/CrossAlloyTL

# CrossAlloyTL — cross-alloy transfer learning for Mg corrosion inhibitors

Code, data, and manuscript sources for:

> **Different Alloy, Different Story? Impact of Transfer Learning on
> Predictive Models for In Silico Screening of Mg Dissolution Modulators.**
> M. Busch, M. Tacke, S. V. Lamaka, M. L. Zheludkevich, C. J. Cyron,
> R. C. Aydin, C. Feiler (2026). *Corrosion Science* (submitted).

## Summary

We probe cross-alloy transfer learning (TL) for predicting the
inhibition efficiency (IE) of small organic dissolution modulators on
magnesium alloys, using the Mg subset of the
[ExCorr](https://excorr.web.app/) electrochemical
corrosion database.

File: data/ExCorrDatasetClean.csv (part 2 of 45)
Unnamed: 0,index,IUPAC,isomeric_SMILES,BaseMaterial,Alloy,Method,AggressiveComponent,Operating_Concentration_mM,IE,References,Year,Journal,canonical_SMILES,transformed_IE,transformed_smiles,transformed_alloy,transformed_base_material
99,32,1-methoxy-4-[(E)-prop-1-enyl]benzene(p-aniseed acid; Anethole),C/C=C/c1ccc(OC)cc1,Al,powder,H2 evolution,"1M HCl, 2.5% NaCl",10.0,17,"HORNER, L. & MEISEL, K.",1978,Werkstoffe Und Korrosion-Materials and Corrosion,C/C=C/c1ccc(OC)cc1,65.09758280373495,ALA~ALaraaa{BA}aar,SAMPLE_37,BASE_1
100,33,2;5-diphenyl-1;4-dithiine(2;5-diphenyl-1;4-dithiadiene),C1=C(c2ccccc2)SC=C(c2ccccc2)S1,Al,powder,H2 evolution,"1M HCl, 2.5% NaCl",10.0,29,"HORNER, L. & MEISEL, K.",1978,Werkstoffe Und Korrosion-Materials and Corrosion,C1=C(c2ccccc2)SC=C(c2ccccc2)S1,63.58515276975603,Ar~A{aeaaaaae}EA~A{aeaaaaae}Er,SAMPLE_37,BASE_1
101,34,[cyclopenta-2;4-dien-1-ylidene(phenyl)methyl]benzene(6;6-diphenylfulvene),C1=CC(=C(c2ccccc2)c2ccccc2)C=C1,Al,powder,H2 evolution,"1M HCl, 2.5% NaCl",10.0,38,"HORNER, L. & MEISEL, K.",1978,Werkstoffe Und Korrosion-Materials and Corrosion,C1=CC(=C(c2ccccc2)c2ccccc2)C=C1,62.27238308640459,Ar~AA{~A{aeaaaaae}aeaaaaae}A~Ar,SAMPLE_37,BASE_1
102,35,Pyrrole aldazine oxide,C1=CCNC(C=NN=Cc2ccc[nH]2)=C1,Al,powder,H2 evolution,"1M HCl, 2.5% NaCl",10.0,-2,"HORNER, L. & MEISEL, K.",1978,Werkstoffe Und Korrosion-Materials and Corrosion,C1=CCNC(C=NN=Cc2ccc[nH]2)=C1,67.09399084461707,Ar~AADA{A~DD~Aaeaaa<dH>e}~Ar,SAMPLE_37,BASE_1
103,36,1H perimidine (PER),C1=Nc2cccc3cccc(c23)N1,Fe,Carbon Steel,potentiodynamic polarization,1.0M HCL,0.1,85.26,Corrosion inhibition of perimidine derivatives for mild steel in acidic media: Electrochemical and computational studies,2018,Journal of Molecular Liquids,C1=Nc2cccc3cccc(c23)N1,48.3590846240181,Ar~Daeaaaataaaa{aet}Dr,SAMPLE_23,BASE_3
104,37,Piperazine (1;4-Diazacyclohexane; Diethylenediamine),C1CNCCN1,Mg,CPMg220ppmFe,H2 evolution,0.5 wt.% NaCl,5.80463906754278,-11,(Lamaka et al.;2017),2017,Corrosion Science,C1CNCCN1,67.91293637996337,ArADAADr,SAMPLE_20,BASE_4
105,37,Piperazine (1;4-Diazacyclohexane; Diethylenediamine),C1CNCCN1,Mg,HPMg51ppmFe,H2 evolution,0.5 wt.% NaCl,5.80463906754278,-110,(Lamaka et al.;2017),2017,Corrosion Science,C1CNCCN1,74.08792734800343,ArADAADr,SAMPLE_28,BASE_4
106,37,Piperazine (1;4-Diazacyclohexane; Diethylenediamine),C1CNCCN1,Mg,HPMg50ppmFe,H2 evolution,0.5 wt.% NaCl,5.80463906754278,-1,(Lamaka et al.;2017),2017,Corrosion Science,C1CNCCN1,66.99857051088782,ArADAADr,SAMPLE_27,BASE_4
107,37,Piperazine (1;4-Diazacyclohexane; Diethylenediamine),C1CNCCN1,Mg,WE43,H2 evolution,0.5 wt.% NaCl,5.80463906754278,-43,(Lamaka et al.;2017),2017,Corrosion Science,C1CNCCN1,70.36630829060661,ArADAADr,SAMPLE_33,BASE_4
108,37,Piperazine (1;4-Diazacyclohexane; Diethylenediamine),C1CNCCN1,Mg,ZE41,H2 evolution,0.5 wt.% NaCl,5.80463906754278,-88,(Lamaka et al.;2017),2017,Corrosion Science,C1CNCCN1,73.01612185765447,ArADAADr,SAMPLE_34,BASE_4
109,37,Piperazine (1;4-Diazacyclohexane; Diethylenediamine),C1CNCCN1,Mg,E21,H2 evolution,0.5 wt.% NaCl,5.80463906754278,-252,(Lamaka et al.;2017),2017,Corrosion Science,C1CNCCN1,79.09050302755728,ArADAADr,SAMPLE_26,BASE_4
110,37,Piperazine (1;4-Diazacyclohexane; Diethylenediamine),C1CNCCN1,Mg,AZ31,H2 evolution,0.5 wt.% NaCl,5.80463906754278,-93,(Lamaka et al.;2017),2017,Corrosion Science,C1CNCCN1,73.27033817223239,ArADAADr,SAMPLE_16,BASE_4
111,37,Piperazine (1;4-Diazacyclohexane; Diethylenediamine),C1CNCCN1,Mg,AZ91,H2 evolution,0.5 wt.% NaCl,5.80463906754278,-26,(Lamaka et al.;2017),2017,Corrosion Science,C1CNCCN1,69.14053749030342,ArADAADr,SAMPLE_17,BASE_4
112,37,Piperazine (1;4-Diazacyclohexane; Diethylenediamine),C1CNCCN1,Mg,AM50,H2 evolution,0.5 wt.% NaCl,5.80463906754278,-103,(Lamaka et al.;2017),2017,Corrosion Science,C1CNCCN1,73.75958792038422,ArADAADr,SAMPLE_14,BASE_4
113,37,Piperazine (1;4-Diazacyclohexane; Diethylenediamine),C1CNCCN1,Mg,CPMg220ppmFe,H2 evolution,0.5 wt.% NaCl,50.0,-34,(Lamaka et al.;2017),2017,Corrosion Science,C1CNCCN1,69.73673094912313,ArADAADr,SAMPLE_20,BASE_4
114,37,Piperazine (1;4-Diazacyclohexane; Diethylenediamine),C1CNCCN1,Mg,HPMg51ppmFe,H2 evolution,0.5 wt.% NaCl,50.0,-352,(Lamaka et al.;2017),2017,Corrosion Science,C1CNCCN1,81.51226839072626,ArADAADr,SAMPLE_28,BASE_4
115,37,Piperazine (1;4-Diazacyclohexane; Diethylenediamine),C1CNCCN1,Mg,HPMg50ppmFe,H2 evolution,0.5 wt.% NaCl,50.0,-24,(Lamaka et al.;2017),2017,Corrosion Science,C1CNCCN1,68.98557281583481,ArADAADr,SAMPLE_27,BASE_4
116,37,Piperazine (1;4-Diazacyclohexane; Diethylenediamine),C1CNCCN1,Mg,WE43,H2 evolution,0.5 wt.% NaCl,50.0,-119,(Lamaka et al.;2017),2017,Corrosion Science,C1CNCCN1,74.4943542055257,ArADAADr,SAMPLE_33,BASE_4
117,37,Piperazine (1;4-Diazacyclohexane; Diethylenediamine),C1CNCCN1,Mg,ZE41,H2 evolution,0.5 wt.% NaCl,50.0,-145,(Lamaka et al.;2017),2017,Corrosion Science,C1CNCCN1,75.5808898668224,ArADAADr,SAMPLE_34,BASE_4
118,37,Piperazine (1;4-Diazacyclohexane; Diethylenediamine),C1CNCCN1,Mg,E21,H2 evolution,0.5 wt.% NaCl,50.0,-1045,(Lamaka et al.;2017),2017,Corrosion Science,C1CNCCN1,90.51433976474033,ArADAADr,SAMPLE_26,BASE_4
119,37,Piperazine (1;4-Diazacyclohexane; Diethylenediamine),C1CNCCN1,Mg,AZ31,H2 evolution,0.5 wt.% NaCl,50.0,-318,(Lamaka et al.;2017),2017,Corrosion Science,C1CNCCN1,80.75488746444992,ArADAADr,SAMPLE_16,BASE_4
120,37,Piperazine (1;4-Diazacyclohexane; Diethylenediamine),C1CNCCN1,Mg,AZ91,H2 evolution,0.5 wt.% NaCl,50.0,-106,(Lamaka et al.;2017),2017,Corrosion Science,C1CNCCN1,73.90166996285046,ArADAADr,SAMPLE_17,BASE_4
121,37,Piperazine (1;4-Diazacyclohexane; Diethylenediamine),C1CNCCN1,Mg,AM50,H2 evolution,0.5 wt.% NaCl,50.0,-414,(Lamaka et al.;2017),2017,Corrosion Science,C1CNCCN1,82.75719979925711,ArADAADr,SAMPLE_14,BASE_4
122,38,Morpholine,C1COCCN1,Al,powder,H2 evolution,"1M HCl, 2.5% NaCl",10.0,36,"HORNER, L. & MEISEL, K.",1978,Werkstoffe Und Korrosion-Materials and Corrosion,C1COCCN1,62.57987194508542,ArABAADr,SAMPLE_37,BASE_1
123,39,1;3;5;7-tetrazatricyclo[3.3.1.13;7]decane(Hexamine),C1N2CN3CN1CN(C2)C3,Al,AA2024-T3,optical inspection,0.1M NaCl,1.0,50,"WINKLER, D. A., BREEDON, M., WHITE, P., HUGHES, A. E., SAPPER, E. D. & COLE, I.",2016,Corrosion Science,C1N2CN3CN1CN(C2)C3,60.189010976080965,ArDeADtADrAD{Ae}At,SAMPLE_4,BASE_1
124,39,1;3;5;7-tetrazatricyclo[3.3.1.13;7]decane(Hexamine),C1N2CN3CN1CN(C2)C3,Al,AA2024-T3,optical inspection,0.1M NaCl,1.0,30,"WINKLER, D. A., BREEDON, M., WHITE, P., HUGHES, A. E., SAPPER, E. D. & COLE, I.",2016,Corrosion Science,C1N2CN3CN1CN(C2)C3,63.44777336663013,ArDeADtADrAD{Ae}At,SAMPLE_4,BASE_1
125,39,1;3;5;7-tetrazatricyclo[3.3.1.13;7]decane(Hexamine),C1N2CN3CN1CN(C2)C3,Al,AA2024-T3,optical inspection,0.1M NaCl,1.0,30,"WINKLER, D. A., BREEDON, M., WHITE, P., HUGHES, A. E., SAPPER, E. D. & COLE, I.",2016,Corrosion Science,C1N2CN3CN1CN(C2)C3,63.44777336663013,ArDeADtADrAD{Ae}At,SAMPLE_4,BASE_1
126,39,1;3;5;7-tetrazatricyclo[3.3.1.13;7]decane(Hexamine),C1N2CN3CN1CN(C2)C3,Al,AA2024-T3,optical inspection,0.1M NaCl,1.0,40,"WINKLER, D. A., BREEDON, M., WHITE, P., HUGHES, A. E., SAPPER, E. D. & COLE, I.",2016,Corrosion Science,C1N2CN3CN1CN(C2)C3,61.95481084781117,ArDeADtADrAD{Ae}At,SAMPLE_4,BASE_1
127,39,1;3;5;7-tetrazatricyclo[3.3.1.13;7]decane(Hexamine),C1N2CN3CN1CN(C2)C3,Al,AA7075-T6,optical inspection,0.1M NaCl,1.0,20,"WINKLER, D. A., BREEDON, M., WHITE, P., HUGHES, A. E., SAPPER, E. D. & COLE, I.",2016,Corrosion Science,C1N2CN3CN1CN(C2)C3,64.74103632529831,ArDeADtADrAD{Ae}At,SAMPLE_12,BASE_1
128,39,1;3;5;7-tetrazatricyclo[3.3.1.13;7]decane(Hexamine),C1N2CN3CN1CN(C2)C3,Al,AA7075-T6,optical inspection,0.1M NaCl,1.0,20,"WINKLER, D. A., BREEDON, M., WHITE, P., HUGHES, A. E., SAPPER, E. D. & COLE, I.",2016,Corrosion Science,C1N2CN3CN1CN(C2)C3,64.74103632529831,ArDeADtADrAD{Ae}At,SAMPLE_12,BASE_1
129,39,1;3;5;7-tetrazatricyclo[3.3.1.13;7]decane(Hexamine),C1N2CN3CN1CN(C2)C3,Al,AA7075-T6,optical inspection,0.1M NaCl,1.0,20,"WINKLER, D. A., BREEDON, M., WHITE, P., HUGHES, A. E., SAPPER, E. D. & COLE, I.",2016,Corrosion Science,C1N2CN3CN1CN(C2)C3,64.74103632529831,ArDeADtADrAD{Ae}At,SAMPLE_12,BASE_1
130,39,1;3;5;7-tetrazatricyclo[3.3.1.13;7]decane(Hexamine),C1N2CN3CN1CN(C2)C3,Al,AA7075-T6,optical inspection,0.1M NaCl,1.0,0,"WINKLER, D. A., BREEDON, M., WHITE, P., HUGHES, A. E., SAPPER, E. D. & COLE, I.",2016,Corrosion Science,C1N2CN3CN1CN(C2)C3,66.90220070551119,ArDeADtADrAD{Ae}At,SAMPLE_12,BASE_1
131,39,1;3;5;7-tetrazatricyclo[3.3.1.13;7]decane(Hexamine),C1N2CN3CN1CN(C2)C3,Mg,CPMg220ppmFe,H2 evolution,0.5 wt.% NaCl,50.0,-67,(Lamaka et al.;2017),2017,Corrosion Science,C1N2CN3CN1CN(C2)C3,71.86894138989075,ArDeADtADrAD{Ae}At,SAMPLE_20,BASE_4
132,39,1;3;5;7-tetrazatricyclo[3.3.1.13;7]decane(Hexamine),C1N2CN3CN1CN(C2)C3,Mg,WE43,H2 evolution,0.5 wt.% NaCl,50.0,-18,(Lamaka et al.;2017),2017,Corrosion Science,C1N2CN3CN1CN(C2)C3,68.50522219881432,ArDeADtADrAD{Ae}At,SAMPLE_33,BASE_4
133,39,1;3;5;7-tetrazatricyclo[3.3.1.13;7]decane(Hexamine),C1N2CN3CN1CN(C2)C3,Mg,ZE41,H2 evolution,0.5 wt.% NaCl,50.0,-35,(Lamaka et al.;2017),2017,Corrosion Science,C1N2CN3CN1CN(C2)C3,69.80873935169734,ArDeADtADrAD{Ae}At,SAMPLE_34,BASE_4
134,39,1;3;5;7-tetrazatricyclo[3.3.1.13;7]decane(Hexamine),C1N2CN3CN1CN(C2)C3,Mg,E21,H2 evolution,0.5 wt.% NaCl,50.0,-29,(Lamaka et al.;2017),2017,Corrosion Science,C1N2CN3CN1CN(C2)C3,69.36843237031273,ArDeADtADrAD{Ae}At,SAMPLE_26,BASE_4
135,39,1;3;5;7-tetrazatricyclo[3.3.1.13;7]decane(Hexamine),C1N2CN3CN1CN(C2)C3,Mg,AZ31,H2 evolution,0.5 wt.% NaCl,50.0,14,(Lamaka et al.;2017),2017,Corrosion Science,C1N2CN3CN1CN(C2)C3,65.44146811836964,ArDeADtADrAD{Ae}At,SAMPLE_16,BASE_4
136,39,1;3;5;7-tetrazatricyclo[3.3.1.13;7]decane(Hexamine),C1N2CN3CN1CN(C2)C3,Mg,AZ91,H2 evolution,0.5 wt.% NaCl,50.0,24,(Lamaka et al.;2017),2017,Corrosion Science,C1N2CN3CN1CN(C2)C3,64.24425638197809,ArDeADtADrAD{Ae}At,SAMPLE_17,BASE_4
137,39,1;3;5;7-tetrazatricyclo[3.3.1.13;7]decane(Hexamine),C1N2CN3CN1CN(C2)C3,Mg,AM50,H2 evolution,0.5 wt.% NaCl,50.0,4,(Lamaka et al.;2017),2017,Corrosion Science,C1N2CN3CN1CN(C2)C3,66.5068361970285,ArDeADtADrAD{Ae}At,SAMPLE_14,BASE_4
138,40,"N,N,1-tri(oxiran-2-ylmethoxy)-5-((oxiran-2-ylmethoxy)thio)-1H-1,2,4-triazol-3-amine(TTA)",C1OC1CSc1nc(N(CC2CO2)CC2CO2)nn1CC1CO1,Fe,Carbon Steel,potentiodynamic polarization,1.0M HCL,1.0,90.8,"New epoxy resin as a corrosion inhibitor for the protection of carbon steel C38 in 1M HCl. experimental and theoretical studies (DFT, MC, and MD)",2022,Journal of Molecular Structure,C1OC1CSc1nc(N(CC2CO2)CC2CO2)nn1CC1CO1,43.79390912270422,ArBArAEarda{D{AAeABe}AAeABe}ddrAArABr,SAMPLE_23,BASE_3
139,40,"N,N,1-tri(oxiran-2-ylmethoxy)-5-((oxiran-2-ylmethoxy)thio)-1H-1,2,4-triazol-3-amine(TTA)",C1OC1CSc1nc(N(CC2CO2)CC2CO2)nn1CC1CO1,Fe,Carbon Steel,potentiodynamic polarization,1.0M HCL,0.1,84.5,"New epoxy resin as a corrosion inhibitor for the protection of carbon steel C38 in 1M HCl. experimental and theoretical studies (DFT, MC, and MD)",2022,Journal of Molecular Structure,C1OC1CSc1nc(N(CC2CO2)CC2CO2)nn1CC1CO1,48.84600362754415,ArBArAEarda{D{AAeABe}AAeABe}ddrAArABr,SAMPLE_23,BASE_3
140,41,3-[3-(1-Methoxy-phenyl)-allylideneamino]-benzoic acid (TMCAMB),C=C(/C=C(C)/N=C/C=C/c1ccc(OC)cc1)C(=O)O,Fe,Carbon Steel,potentiodynamic polarization,1.0M HCL,1.0,97.07,Evaluation-of-some-amino-benzoic-acid-and-4-aminoantipyrine-d_2020_Journal-o,2020,Journal of Molecular Liquids,C=C(/C=C(C)/N=C/C=C/c1ccc(OC)cc1)C(=O)O,32.71222398178238,A~A{LA~A{A}LD~ALA~ALaraaa{BA}aar}A{~B}B,SAMPLE_23,BASE_3
141,41,3-[3-(1-Methoxy-phenyl)-allylideneamino]-benzoic acid (TMCAMB),C=C(/C=C(C)/N=C/C=C/c1ccc(OC)cc1)C(=O)O,Fe,Carbon Steel,potentiodynamic polarization,1.0M HCL,0.1,90.31,Evaluation-of-some-amino-benzoic-acid-and-4-aminoantipyrine-d_2020_Journal-o,2020,Journal of Molecular Liquids,C=C(/C=C(C)/N=C/C=C/c1ccc(OC)cc1)C(=O)O,44.2964773327933,A~A{LA~A{A}LD~ALA~ALaraaa{BA}aar}A{~B}B,SAMPLE_23,BASE_3
142,41,3-[3-(1-Methoxy-phenyl)-allylideneamino]-benzoic acid (TMCAMB),C=C(/C=C(C)/N=C/C=C/c1ccc(OC)cc1)C(=O)O,Fe,Carbon Steel,potentiodynamic polarization,1.0M HCL,0.5,96.32,Evaluation-of-some-amino-benzoic-acid-and-4-aminoantipyrine-d_2020_Journal-o,2020,Journal of Molecular Liquids,C=C(/C=C(C)/N=C/C=C/c1ccc(OC)cc1)C(=O)O,34.919555013061135,A~A{LA~A{A}LD~ALA~ALaraaa{BA}aar}A{~B}B,SAMPLE_23,BASE_3
143,41,3-[3-(1-Methoxy-phenyl)-allylideneamino]-benzoic acid (TMCAMB),C=C(/C=C(C)/N=C/C=C/c1ccc(OC)cc1)C(=O)O,Fe,Carbon Steel,potentiodynamic polarization,1.0M HCL,0.25,94.96,Evaluation-of-some-amino-benzoic-acid-and-4-aminoantipyrine-d_2020_Journal-o,2020,Journal of Molecular Liquids,C=C(/C=C(C)/N=C/C=C/c1ccc(OC)cc1)C(=O)O,37.96544981215679,A~A{LA~A{A}LD~ALA~ALaraaa{BA}aar}A{~B}B,SAMPLE_23,BASE_3
144,41,3-[3-(1-Methoxy-phenyl)-allylideneamino]-benzoic acid (TMCAMB),C=C(/C=C(C)/N=C/C=C/c1ccc(OC)cc1)C(=O)O,Fe,Carbon Steel,potentiodynamic polarization,1.0M HCL,0.75,97.04,Evaluation-of-some-amino-benzoic-acid-and-4-aminoantipyrine-d_2020_Journal-o,2020,Journal of Molecular Liquids,C=C(/C=C(C)/N=C/C=C/c1ccc(OC)cc1)C(=O)O,32.810884449873626,A~A{LA~A{A}LD~ALA~ALaraaa{BA}aar}A{~B}B,SAMPLE_23,BASE_3
145,42,trimethyl-[3-(2-methylprop-2-enoylamino)propyl]azanium chloride(3-methacrylaminopropyl-trimethylammonium chloride),C=C(C)C(=O)NCCC[N+](C)(C)C.[Cl-],Al,pure,potentiodynamic polarization,6M NaOH,5.0,45.9,"BRITO, P. S. D.",2014,Journal of Fuel Cell Science and Technology,C=C(C)C(=O)NCCC[N+](C)(C)C.[Cl-],60.9523039993047,A~A{A}A{~B}DAAA<DT>{A}{A}A!<ZM>,SAMPLE_38,BASE_1
146,42,trimethyl-[3-(2-methylprop-2-enoylamino)propyl]azanium chloride(3-methacrylaminopropyl-trimethylammonium chloride),C=C(C)C(=O)NCCC[N+](C)(C)C.[Cl-],Al,pure,potentiodynamic polarization,6M NaOH,45.0,68.9,"BRITO, P. S. D.",2014,Journal of Fuel Cell Science and Technology,C=C(C)C(=O)NCCC[N+](C)(C)C.[Cl-],55.5903852858073,A~A{A}A{~B}DAAA<DT>{A}{A}A!<ZM>,SAMPLE_38,BASE_1
147,43,1-((8-hydroxyquinolin-5-yl)methyl)-3-(prop?1-en-2-yl)-1H-benzimidazol-2(3H)-one (HMPB),C=C(C)n1c(=O)n(Cc2ccc(O)c3ncccc23)c2ccccc21,Fe,Carbon Steel,potentiodynamic polarization,1.0M HCL,1.0,93.6,Corrosion protection of carbon steel by two newly synthesized benzimidazol-2-ones substituted 8-hydroxyquinoline derivatives in 1 M HCl: Experimental and theoretical study,2019,Surfaces and Interfaces,C=C(C)n1c(=O)n(Cc2ccc(O)c3ncccc23)c2ccccc21,40.2791383765819,A~A{A}dra{~B}d{Aaeaaa{B}atdaaaaet}aeaaaaaer,SAMPLE_23,BASE_3
148,43,1-((8-hydroxyquinolin-5-yl)methyl)-3-(prop?1-en-2-yl)-1H-benzimidazol-2(3H)-one (HMPB),C=C(C)n1c(=O)n(Cc2ccc(O)c3ncccc23)c2ccccc21,Fe,Carbon Steel,potentiodynamic polarization,1.0M HCL,0.01,89.3,Corrosion protection of carbon steel by two newly synthesized benzimidazol-2-ones substituted 8-hydroxyquinoline derivatives in 1 M HCl: Experimental and theoretical study,2019,Surfaces and Interfaces,C=C(C)n1c(=O)n(Cc2ccc(O)c3ncccc23)c2ccccc21,45.25674693440165,A~A{A}dra{~B}d{Aaeaaa{B}atdaaaaet}aeaaaaaer,SAMPLE_23,BASE_3
149,43,1-((8-hydroxyquinolin-5-yl)methyl)-3-(prop?1-en-2-yl)-1H-benzimidazol-2(3H)-one (HMPB),C=C(C)n1c(=O)n(Cc2ccc(O)c3ncccc23)c2ccccc21,Fe,Carbon Steel,potentiodynamic polarization,1.0M HCL,0.1,90.7,Corrosion protection of carbon steel by two newly synthesized benzimidazol-2-ones substituted 8-hydroxyquinoline derivatives in 1 M HCl: Experimental and theoretical study,2019,Surfaces and Interfaces,C=C(C)n1c(=O)n(Cc2ccc(O)c3ncccc23)c2ccccc21,43.89861376984413,A~A{A}dra{~B}d{Aaeaaa{B}atdaaaaet}aeaaaaaer,SAMPLE_23,BASE_3
150,43,1-((8-hydroxyquinolin-5-yl)methyl)-3-(prop?1-en-2-yl)-1H-benzimidazol-2(3H)-one (HMPB),C=C(C)n1c(=O)n(Cc2ccc(O)c3ncccc23)c2ccccc21,Fe,Carbon Steel,potentiodynamic polarization,1.0M HCL,0.001,84.9,Corrosion protection of carbon steel by two newly synthesized benzimidazol-2-ones substituted 8-hydroxyquinoline derivatives in 1 M HCl: Experimental and theoretical study,2019,Surfaces and Interfaces,C=C(C)n1c(=O)n(Cc2ccc(O)c3ncccc23)c2ccccc21,48.59278435349672,A~A{A}dra{~B}d{Aaeaaa{B}atdaaaaet}aeaaaaaer,SAMPLE_23,BASE_3
151,44,2-methylidenebutanedioic acid (Itaconic acid),C=C(CC(=O)O)C(=O)O,Al,powder,H2 evolution,"1M HCl, 2.5% NaCl",10.0,29,"HORNER, L. & MEISEL, K.",1978,Werkstoffe Und Korrosion-Materials and Corrosion,C=C(CC(=O)O)C(=O)O,63.58515276975603,A~A{AA{~B}B}A{~B}B,SAMPLE_37,BASE_1
152,45,1-methoxy-4-[1-(4-methoxyphenyl)ethenyl]benzene(1;1-di-(p-methoxyphenyl)-ethylene),C=C(c1ccc(OC)cc1)c1ccc(OC)cc1,Al,powder,H2 evolution,"1M HCl, 2.5% NaCl",10.0,20,"HORNER, L. & MEISEL, K.",1978,Werkstoffe Und Korrosion-Materials and Corrosion,C=C(c1ccc(OC)cc1)c1ccc(OC)cc1,64.74103632529831,A~A{araaa{BA}aar}araaa{BA}aar,SAMPLE_37,BASE_1
153,46,2;2-dimethyl-3-methylidenebicyclo[2.2.1]heptane (Camphene),C=C1C2CCC(C2)C1(C)C,Al,powder,H2 evolution,"1M HCl, 2.5% NaCl",10.0,42,"HORNER, L. & MEISEL, K.",1978,Werkstoffe Und Korrosion-Materials and Corrosion,C=C1C2CCC(C2)C1(C)C,61.62647142019195,A~ArAeAAA{Ae}Ar{A}A,SAMPLE_37,BASE_1
154,47,Polyacrylic acid,C=CC(=O)O,Al,pure,potentiodynamic polarization,0.5M H2SO4,0.01,19,"UMOREN, S. A., LI, Y. & WANG, F. H.",2010,Journal of Solid State Electrochemistry,C=CC(=O)O,64.86134949399732,A~AA{~B}B,SAMPLE_38,BASE_1
155,47,Polyacrylic acid,C=CC(=O)O,Al,pure,potentiodynamic polarization,0.5M H2SO4,0.1,29,"UMOREN, S. A., LI, Y. & WANG, F. H.",2010,Journal of Solid State Electrochemistry,C=CC(=O)O,63.58515276975603,A~AA{~B}B,SAMPLE_38,BASE_1
156,47,Polyacrylic acid,C=CC(=O)O,Al,pure,potentiodynamic polarization,0.5M H2SO4,0.3,32,"UMOREN, S. A., LI, Y. & WANG, F. H.",2010,Journal of Solid State Electrochemistry,C=CC(=O)O,63.16702659267399,A~AA{~B}B,SAMPLE_38,BASE_1
157,47,Polyacrylic acid,C=CC(=O)O,Al,pure,potentiodynamic polarization,0.5M H2SO4,0.5,38,"UMOREN, S. A., LI, Y. & WANG, F. H.",2010,Journal of Solid State Electrochemistry,C=CC(=O)O,62.27238308640459,A~AA{~B}B,SAMPLE_38,BASE_1
158,47,Polyacrylic acid,C=CC(=O)O,Al,pure,potentiodynamic polarization,0.5M H2SO4,1.0,39,"UMOREN, S. A., LI, Y. & WANG, F. H.",2010,Journal of Solid State Electrochemistry,C=CC(=O)O,62.11489855097961,A~AA{~B}B,SAMPLE_38,BASE_1
159,47,Polyacrylic acid,C=CC(=O)O,Al,pure,impedance,0.5M H2SO4,0.01,33,"UMOREN, S. A., LI, Y. & WANG, F. H.",2010,Journal of Solid State Electrochemistry,C=CC(=O)O,63.0235412196929,A~AA{~B}B,SAMPLE_38,BASE_1
160,47,Polyacrylic acid,C=CC(=O)O,Al,pure,impedance,0.5M H2SO4,0.1,35,"UMOREN, S. A., LI, Y. & WANG, F. H.",2010,Journal of Solid State Electrochemistry,C=CC(=O)O,62.730031317777865,A~AA{~B}B,SAMPLE_38,BASE_1
161,47,Polyacrylic acid,C=CC(=O)O,Al,pure,impedance,0.5M H2SO4,0.3,44,"UMOREN, S. A., LI, Y. & WANG, F. H.",2010,Journal of Solid State Electrochemistry,C=CC(=O)O,61.28660898641726,A~AA{~B}B,SAMPLE_38,BASE_1
162,47,Polyacrylic acid,C=CC(=O)O,Al,pure,impedance,0.5M H2SO4,0.5,54,"UMOREN, S. A., LI, Y. & WANG, F. H.",2010,Journal of Solid State Electrochemistry,C=CC(=O)O,59.38145296177755,A~AA{~B}B,SAMPLE_38,BASE_1
163,47,Polyacrylic acid,C=CC(=O)O,Al,pure,impedance,0.5M H2SO4,1.0,58,"UMOREN, S. A., LI, Y. & WANG, F. H.",2010,Journal of Solid State Electrochemistry,C=CC(=O)O,58.50038350893013,A~AA{~B}B,SAMPLE_38,BASE_1
164,47,Polyacrylic acid,C=CC(=O)O,Al,pure,potentiodynamic polarization,0.5M H2SO4,0.1,-33,"UMOREN, S. A., LI, Y. & WANG, F. H.",2010,Journal of Solid State Electrochemistry,C=CC(=O)O,69.66418315274012,A~AA{~B}B,SAMPLE_38,BASE_1
165,47,Polyacrylic acid,C=CC(=O)O,Al,pure,potentiodynamic polarization,0.5M H2SO4,2.0,26,"UMOREN, S. A., LI, Y. & WANG, F. H.",2010,Journal of Solid State Electrochemistry,C=CC(=O)O,63.985972128020286,A~AA{~B}B,SAMPLE_38,BASE_1
166,47,Polyacrylic acid,C=CC(=O)O,Al,pure,impedance,0.5M H2SO4,0.1,3,"UMOREN, S. A., LI, Y. & WANG, F. H.",2010,Journal of Solid State Electrochemistry,C=CC(=O)O,66.60720067580934,A~AA{~B}B,SAMPLE_38,BASE_1
167,47,Polyacrylic acid,C=CC(=O)O,Al,pure,impedance,0.5M H2SO4,2.0,58,"UMOREN, S. A., LI, Y. & WANG, F. H.",2010,Journal of Solid State Electrochemistry,C=CC(=O)O,58.50038350893013,A~AA{~B}B,SAMPLE_38,BASE_1
168,48,2-prop-2-enylpropanedioic acid (Allylmalonic acid),C=CCC(C(=O)O)C(=O)O,Al,powder,H2 evolution,"1M HCl, 2.5% NaCl",10.0,32,"HORNER, L. & MEISEL, K.",1978,Werkstoffe Und Korrosion-Materials and Corrosion,C=CCC(C(=O)O)C(=O)O,63.16702659267399,A~AAA{A{~B}B}A{~B}B,SAMPLE_37,BASE_1
169,49,2-(allylthio)-1H-benzo[d]imidazole(SHA),C=CCSc1nc2ccccc2[nH]1,Fe,Carbon Steel,potentiodynamic polarization,1.0M HCL,1.0,93.7,"Computational, MD simulation, SEM/EDX and experimental studies for understanding adsorption of benzimidazole derivatives as corrosion inhibitors in 1.0 M HCl solution",2020,Journal of Alloys and Compounds,C=CCSc1nc2ccccc2[nH]1,40.12661419236965,A~AAEardaeaaaaae<dH>r,SAMPLE_23,BASE_3
170,49,2-(allylthio)-1H-benzo[d]imidazole(SHA),C=CCSc1nc2ccccc2[nH]1,Fe,Carbon Steel,potentiodynamic polarization,1.0M HCL,0.01,91,"Computational, MD simulation, SEM/EDX and experimental studies for understanding adsorption of benzimidazole derivatives as corrosion inhibitors in 1.0 M HCl solution",2020,Journal of Alloys and Compounds,C=CCSc1nc2ccccc2[nH]1,43.581041531250705,A~AAEardaeaaaaae<dH>r,SAMPLE_23,BASE_3
171,49,2-(allylthio)-1H-benzo[d]imidazole(SHA),C=CCSc1nc2ccccc2[nH]1,Fe,Carbon Steel,potentiodynamic polarization,1.0M HCL,0.1,92.3,"Computational, MD simulation, SEM/EDX and experimental studies for understanding adsorption of benzimidazole derivatives as corrosion inhibitors in 1.0 M HCl solution",2020,Journal of Alloys and Compounds,C=CCSc1nc2ccccc2[nH]1,42.07012704152512,A~AAEardaeaaaaae<dH>r,SAMPLE_23,BASE_3
172,49,2-(allylthio)-1H-benzo[d]imidazole(SHA),C=CCSc1nc2ccccc2[nH]1,Fe,Carbon Steel,potentiodynamic polarization,1.0M HCL,0.001,87.6,"Computational, MD simulation, SEM/EDX and experimental studies for understanding adsorption of benzimidazole derivatives as corrosion inhibitors in 1.0 M HCl solution",2020,Journal of Alloys and Compounds,C=CCSc1nc2ccccc2[nH]1,46.684839247331276,A~AAEardaeaaaaae<dH>r,SAMPLE_23,BASE_3
173,50,(Trimethylallylarsonium Bromide),C=CC[As+](C)(C)C.[Br-],Al,powder,H2 evolution,"1M HCl, 2.5% NaCl",10.0,-57,"HORNER, L. & MEISEL, K.",1978,Werkstoffe Und Korrosion-Materials and Corrosion,C=CC[As+](C)(C)C.[Br-],71.27090666005195,A~AA<AeT>{A}{A}A!<XM>,SAMPLE_37,BASE_1
174,51,Diallyl(methyl)(phenyl)arsonium bromide; Diallyl-methyl-phenylarsonium bromide,C=CC[As+](C)(CC=C)c1ccccc1.[Br-],Al,powder,H2 evolution,"1M HCl, 2.5% NaCl",10.0,74,"HORNER, L. & MEISEL, K.",1978,Werkstoffe Und Korrosion-Materials and Corrosion,C=CC[As+](C)(CC=C)c1ccccc1.[Br-],53.85567720813477,A~AA<AeT>{A}{AA~A}araaaaar!<XM>,SAMPLE_37,BASE_1
175,52,Allyl(methyl)diphenylarsonium bromide; Diphenylmethylallylarsonium bromide,C=CC[As+](C)(c1ccccc1)c1ccccc1.[Br-],Al,powder,H2 evolution,"1M HCl, 2.5% NaCl",10.0,65,"HORNER, L. & MEISEL, K.",1978,Werkstoffe Und Korrosion-Materials and Corrosion,C=CC[As+](C)(c1ccccc1)c1ccccc1.[Br-],56.73458363719991,A~AA<AeT>{A}{araaaaar}araaaaar!<XM>,SAMPLE_37,BASE_1
176,53,Triallyl(phenyl)arsonium bromide; Phenyl triallylarsonium bromide,C=CC[As+](CC=C)(CC=C)c1ccccc1.[Br-],Al,powder,H2 evolution,"1M HCl, 2.5% NaCl",10.0,84,"HORNER, L. & MEISEL, K.",1978,Werkstoffe Und Korrosion-Materials and Corrosion,C=CC[As+](CC=C)(CC=C)c1ccccc1.[Br-],49.15349248622498,A~AA<AeT>{AA~A}{AA~A}araaaaar!<XM>,SAMPLE_37,BASE_1
177,54,Paraformaldehyde,C=O,Al,powder,H2 evolution,"1M HCl, 2.5% NaCl",10.0,5,"HORNER, L. & MEISEL, K.",1978,Werkstoffe Und Korrosion-Materials and Corrosion,C=O,66.40542076219096,A~B,SAMPLE_37,BASE_1
178,55,"2,6-dichloro-8-nitroquinoline-3-carbaldehyde(QA-3)",C=[N+]([O-])c1cc(Cl)cc2cc(C=O)c(Cl)cc12,Fe,Carbon Steel,potentiodynamic polarization,1.0M HCL,1.0,95,"Evaluation of some amino benzoic acid and 4-aminoantipyrine derived Schiff bases as corrosion inhibitors for mild steel in acidic medium: Synthesis, experimental and computational studies",2020,Journal of Molecular Liquids,C=[N+]([O-])c1cc(Cl)cc2cc(C=O)c(Cl)cc12,37.88827740757743,A~<DT>{<BM>}araa{Z}aaeaa{A~B}a{Z}aare,SAMPLE_23,BASE_3
179,56,Linagliptin (LGP),CC#CCn1c(N2CCCC(N)C2)nc2c1c(=O)n(Cc1nc(C)c3ccccc3n1)c(=O)n2C,Fe,Carbon Steel,potentiodynamic polarization,1.0M HCL,2.5,90,"Linagliptin drug molecule as corrosion inhibitor for mild steel in 1 M HCl solution: Electrochemical, SEM/XPS, DFT and MC/MD simulation approach",2023,Colloids and Surfaces A: Physicochemical and Engineering Aspects,CC#CCn1c(N2CCCC(N)C2)nc2c1c(=O)n(Cc1nc(C)c3ccccc3n1)c(=O)n2C,44.601467137007646,AA^AAdra{DeAAAA{D}Ae}daeara{~B}d{Aarda{A}ataaaaatdr}a{~B}deA,SAMPLE_23,BASE_3
180,56,Linagliptin (LGP),CC#CCn1c(N2CCCC(N)C2)nc2c1c(=O)n(Cc1nc(C)c3ccccc3n1)c(=O)n2C,Fe,Carbon Steel,potentiodynamic polarization,1.0M HCL,5.0,94,"Linagliptin drug molecule as corrosion inhibitor for mild steel in 1 M HCl solution: Electrochemical, SEM/XPS, DFT and MC/MD simulation approach",2023,Colloids and Surfaces A: Physicochemical and Engineering Aspects,CC#CCn1c(N2CCCC(N)C2)nc2c1c(=O)n(Cc1nc(C)c3ccccc3n1)c(=O)n2C,39.65407727930763,AA^AAdra{DeAAAA{D}Ae}daeara{~B}d{Aarda{A}ataaaaatdr}a{~B}deA,SAMPLE_23,BASE_3
181,58,C-methyl-N-phenyl-N'-o-Carboxyphenylformazan,CC(/N=N/c1ccccc1)/N=N/c1ccccc1C(=O)O,Al,powder,H2 evolution,"1M HCl, 2.5% NaCl",10.0,12,"HORNER, L. & MEISEL, K.",1978,Werkstoffe Und Korrosion-Materials and Corrosion,CC(/N=N/c1ccccc1)/N=N/c1ccccc1C(=O)O,65.66412356869684,AA{LD~DLaraaaaar}LD~DLaraaaaarA{~B}B,SAMPLE_37,BASE_1
182,59,"2,5-Dichloroacetophenone-O-1-(1,3,4-triazole)methyleneoxime(2,5-DATM)",CC(=NOCn1cnnc1)c1cc(Cl)ccc1Cl,Fe,Carbon Steel,potentiodynamic polarization,1.0M HCL,1.0,98,Book,2015,Weihua Li. Synthesis and Performance Evaluation of New Corrosion Inhibitors [M]. BeiJing: Science Press.,CC(=NOCn1cnnc1)c1cc(Cl)ccc1Cl,29.01392329793432,AA{~DBAdraddar}araa{Z}aaarZ,SAMPLE_23,BASE_3
183,60,"3,4-Dichloroacetophenone-O-1'-(1',3',4'-triazole)methyleneoxime(3,4-DATM)",CC(=NOCn1cnnc1)c1ccc(Cl)c(Cl)c1,Fe,Carbon Steel,potentiodynamic polarization,1.0M HCL,1.0,98.7,Book,2015,Weihua Li. Synthesis and Performance Evaluation of New Corrosion Inhibitors [M]. BeiJing: Science Press.,CC(=NOCn1cnnc1)c1ccc(Cl)c(Cl)c1,24.84175391020097,AA{~DBAdraddar}araaa{Z}a{Z}ar,SAMPLE_23,BASE_3
184,61,"4-chloroacetophenone-O-1'-(1',3',4'-triazole)methyleneoxime(CATM)",CC(=NOCn1cnnc1)c1ccc(Cl)cc1,Fe,Carbon Steel,potentiodynamic polarization,1.0M HCL,1.0,96.8,Book,2015,Weihua Li. Synthesis and Performance Evaluation of New Corrosion Inhibitors [M]. BeiJing: Science Press.,CC(=NOCn1cnnc1)c1ccc(Cl)cc1,33.56594864715167,AA{~DBAdraddar}araaa{Z}aar,SAMPLE_23,BASE_3
185,62,"4-Fluoroacetophenone-O-1'-(1',3',4'-triazole)methyleneoxime(FATM)",CC(=NOCn1cnnc1)c1ccc(F)cc1,Fe,Carbon Steel,potentiodynamic polarization,1.0M HCL,1.0,93.5,Book,2015,Weihua Li. Synthesis and Performance Evaluation of New Corrosion Inhibitors [M]. BeiJing: Science Press.,CC(=NOCn1cnnc1)c1ccc(F)cc1,40.42929774927432,AA{~DBAdraddar}araaa{G}aar,SAMPLE_23,BASE_3
186,63,disodium;2-N;3-N-dioxidobutane-2;3-diimine (Sodium dimethylglyoxime),CC(=N\[O-])/C(C)=N/[O-].[Na+].[Na+],Al,AA2024-T3,optical inspection,0.1M NaCl,1.0,40,"WINKLER, D. A., BREEDON, M., WHITE, P., HUGHES, A. E., SAPPER, E. D. & COLE, I.",2016,Corrosion Science,CC(=N\[O-])/C(C)=N/[O-].[Na+].[Na+],61.95481084781117,AA{~DR<BM>}LA{A}~DL<BM>!<DaT>!<DaT>,SAMPLE_4,BASE_1
187,63,disodium;2-N;3-N-dioxidobutane-2;3-diimine (Sodium dimethylglyoxime),CC(=N\[O-])/C(C)=N/[O-].[Na+].[Na+],Al,AA2024-T3,optical inspection,0.1M NaCl,1.0,40,"WINKLER, D. A., BREEDON, M., WHITE, P., HUGHES, A. E., SAPPER, E. D. & COLE, I.",2016,Corrosion Science,CC(=N\[O-])/C(C)=N/[O-].[Na+].[Na+],61.95481084781117,AA{~DR<BM>}LA{A}~DL<BM>!<DaT>!<DaT>,SAMPLE_4,BASE_1
188,63,disodium;2-N;3-N-dioxidobutane-2;3-diimine (Sodium dimethylglyoxime),CC(=N\[O-])/C(C)=N/[O-].[Na+].[Na+],Al,AA2024-T3,optical inspection,0.1M NaCl,1.0,30,"WINKLER, D. A., BREEDON, M., WHITE, P., HUGHES, A. E., SAPPER, E. D. & COLE, I.",2016,Corrosion Science,CC(=N\[O-])/C(C)=N/[O-].[Na+].[Na+],63.44777336663013,AA{~DR<BM>}LA{A}~DL<BM>!<DaT>!<DaT>,SAMPLE_4,BASE_1
189,63,disodium;2-N;3-N-dioxidobutane-2;3-diimine (Sodium dimethylglyoxime),CC(=N\[O-])/C(C)=N/[O-].[Na+].[Na+],Al,AA2024-T3,optical inspection,0.1M NaCl,1.0,40,"WINKLER, D. A., BREEDON, M., WHITE, P., HUGHES, A. E., SAPPER, E. D. & COLE, I.",2016,Corrosion Science,CC(=N\[O-])/C(C)=N/[O-].[Na+].[Na+],61.95481084781117,AA{~DR<BM>}LA{A}~DL<BM>!<DaT>!<DaT>,SAMPLE_4,BASE_1
190,63,disodium;2-N;3-N-dioxidobutane-2;3-diimine (Sodium dimethylglyoxime),CC(=N\[O-])/C(C)=N/[O-].[Na+].[Na+],Al,AA7075-T6,optical inspection,0.1M NaCl,1.0,20,"WINKLER, D. A., BREEDON, M., WHITE, P., HUGHES, A. E., SAPPER, E. D. & COLE, I.",2016,Corrosion Science,CC(=N\[O-])/C(C)=N/[O-].[Na+].[Na+],64.74103632529831,AA{~DR<BM>}LA{A}~DL<BM>!<DaT>!<DaT>,SAMPLE_12,BASE_1
191,63,disodium;2-N;3-N-dioxidobutane-2;3-diimine (Sodium dimethylglyoxime),CC(=N\[O-])/C(C)=N/[O-].[Na+].[Na+],Al,AA7075-T6,optical inspection,0.1M NaCl,1.0,20,"WINKLER, D. A., BREEDON, M., WHITE, P., HUGHES, A. E., SAPPER, E. D. & COLE, I.",2016,Corrosion Science,CC(=N\[O-])/C(C)=N/[O-].[Na+].[Na+],64.74103632529831,AA{~DR<BM>}LA{A}~DL<BM>!<DaT>!<DaT>,SAMPLE_12,BASE_1
192,63,disodium;2-N;3-N-dioxidobutane-2;3-diimine (Sodium dimethylglyoxime),CC(=N\[O-])/C(C)=N/[O-].[Na+].[Na+],Al,AA7075-T6,optical inspection,0.1M NaCl,1.0,10,"WINKLER, D. A., BREEDON, M., WHITE, P., HUGHES, A. E., SAPPER, E. D. & COLE, I.",2016,Corrosion Science,CC(=N\[O-])/C(C)=N/[O-].[Na+].[Na+],65.88177509975425,AA{~DR<BM>}LA{A}~DL<BM>!<DaT>!<DaT>,SAMPLE_12,BASE_1
193,63,disodium;2-N;3-N-dioxidobutane-2;3-diimine (Sodium dimethylglyoxime),CC(=N\[O-])/C(C)=N/[O-].[Na+].[Na+],Al,AA7075-T6,optical inspection,0.1M NaCl,1.0,10,"WINKLER, D. A., BREEDON, M., WHITE, P., HUGHES, A. E., SAPPER, E. D. & COLE, I.",2016,Corrosion Science,CC(=N\[O-])/C(C)=N/[O-].[Na+].[Na+],65.88177509975425,AA{~DR<BM>}LA{A}~DL<BM>!<DaT>!<DaT>,SAMPLE_12,BASE_1
194,64,PhN=N-C(COCH3)=NC6H4Br,CC(=O)C(/N=N/c1ccccc1)=N\c1ccc(Br)cc1,Fe,Carbon Steel,potentiodynamic polarization,1.0M HCL,0.01,89.58,Electrochemical and quantum chemical studies of some azomethine compounds as corrosion inhibitors for mild steel in 1 M hydrochloric acid,2014,Corrosion Science,CC(=O)C(/N=N/c1ccccc1)=N\c1ccc(Br)cc1,44.999930377089676,AA{~B}A{LD~DLaraaaaar}~DRaraaa{X}aar,SAMPLE_23,BASE_3
195,64,PhN=N-C(COCH3)=NC6H4Br,CC(=O)C(/N=N/c1ccccc1)=N\c1ccc(Br)cc1,Fe,Carbon Steel,potentiodynamic polarization,1.0M HCL,0.05,92.73,Electrochemical and quantum chemical studies of some azomethine compounds as corrosion inhibitors for mild steel in 1 M hydrochloric acid,2014,Corrosion Science,CC(=O)C(/N=N/c1ccccc1)=N\c1ccc(Br)cc1,41.51358292516916,AA{~B}A{LD~DLaraaaaar}~DRaraaa{X}aar,SAMPLE_23,BASE_3
196,65,PhN=N-C(COCH3)=NC6H4CH3,CC(=O)C(/N=N/c1ccccc1)=N\c1ccc(C)cc1,Fe,Carbon Steel,potentiodynamic polarization,1.0M HCL,0.01,89.88,Electrochemical and quantum chemical studies of some azomethine compounds as corrosion inhibitors for mild steel in 1 M hydrochloric acid,2014,Corrosion Science,CC(=O)C(/N=N/c1ccccc1)=N\c1ccc(C)cc1,44.716996366102755,AA{~B}A{LD~DLaraaaaar}~DRaraaa{A}aar,SAMPLE_23,BASE_3
197,65,PhN=N-C(COCH3)=NC6H4CH3,CC(=O)C(/N=N/c1ccccc1)=N\c1ccc(C)cc1,Fe,Carbon Steel,potentiodynamic polarization,1.0M HCL,0.05,94.25,Electrochemical and quantum chemical studies of some azomethine compounds as corrosion inhibitors for mild steel in 1 M hydrochloric acid,2014,Corrosion Science,CC(=O)C(/N=N/c1ccccc1)=N\c1ccc(C)cc1,39.241883773486876,AA{~B}A{LD~DLaraaaaar}~DRaraaa{A}aar,SAMPLE_23,BASE_3
198,66,PhN=N-C(COCH3)=NC6H4Cl,CC(=O)C(/N=N/c1ccccc1)=N\c1ccc(Cl)cc1,Fe,Carbon Steel,potentiodynamic polarization,1.0M HCL,0.01,80.79,Electrochemical and quantum chemical studies of some azomethine compounds as corrosion inhibitors for mild steel in 1 M hydrochloric acid,2014,Corrosion Science,CC(=O)C(/N=N/c1ccccc1)=N\c1ccc(Cl)cc1,50.924335360168165,AA{~B}A{LD~DLaraaaaar}~DRaraaa{Z}aar,SAMPLE_23,BASE_3
199,66,PhN=N-C(COCH3)=NC6H4Cl,CC(=O)C(/N=N/c1ccccc1)=N\c1ccc(Cl)cc1,Fe,Carbon Steel,potentiodynamic polarization,1.0M HCL,0.05,90.69,Electrochemical and quantum chemical studies of some azomethine compounds as corrosion inhibitors for mild steel in 1 M hydrochloric acid,2014,Corrosion Science,CC(=O)C(/N=N/c1ccccc1)=N\c1ccc(Cl)cc1,43.90902224535554,AA{~B}A{LD~DLaraaaaar}~DRaraaa{Z}aar,SAMPLE_23,BASE_3
200,67,PhN=N-C(COCH3)=NC6H4H,CC(=O)C(/N=N/c1ccccc1)=N\c1ccccc1,Fe,Carbon Steel,potentiodynamic polarization,1.0M HCL,0.01,89.74,Electrochemical and quantum chemical studies of some azomethine compounds as corrosion inhibitors for mild steel in 1 M hydrochloric acid,2014,Corrosion Science,CC(=O)C(/N=N/c1ccccc1)=N\c1ccccc1,44.850061459660694,AA{~B}A{LD~DLaraaaaar}~DRaraaaaar,SAMPLE_23,BASE_3
201,67,PhN=N-C(COCH3)=NC6H4H,CC(=O)C(/N=N/c1ccccc1)=N\c1ccccc1,Fe,Carbon Steel,potentiodynamic polarization,1.0M HCL,0.05,93.63,Electrochemical and quantum chemical studies of some azomethine compounds as corrosion inhibitors for mild steel in 1 M hydrochloric acid,2014,Corrosion Science,CC(=O)C(/N=N/c1ccccc1)=N\c1ccccc1,40.23363280094244,AA{~B}A{LD~DLaraaaaar}~DRaraaaaar,SAMPLE_23,BASE_3
202,68,2-oxopropanoic acid(Pyruvic acid),CC(=O)C(=O)O,Mg,CPMg342ppmFe,H2 evolution,0.85 wt.% NaCl,0.14,-10,"MEI, D., LAMAKA, S. V., FEILER, C. & ZHELUDKEVICH, M. L.",2019,Corrosion Science,CC(=O)C(=O)O,67.82528794890972,AA{~B}A{~B}B,SAMPLE_21,BASE_4
203,68,2-oxopropanoic acid(Pyruvic acid),CC(=O)C(=O)O,Mg,MgCa,H2 evolution,0.85 wt.% NaCl,0.14,-16,"MEI, D., LAMAKA, S. V., FEILER, C. & ZHELUDKEVICH, M. L.",2019,Corrosion Science,CC(=O)C(=O)O,68.33966114962216,AA{~B}A{~B}B,SAMPLE_30,BASE_4
204,69,3-oxo-2-phenylbutanenitrile,CC(=O)C(C#N)c1ccccc1,Al,powder,H2 evolution,"1M HCl, 2.5% NaCl",10.0,-61,"HORNER, L. & MEISEL, K.",1978,Werkstoffe Und Korrosion-Materials and Corrosion,CC(=O)C(C#N)c1ccccc1,71.51456946196981,AA{~B}A{A^D}araaaaar,SAMPLE_37,BASE_1
205,70,4-(dimethylamino)-3-phenylbutan-2-one(4-dimethylamino-3-phenylbutanone-2),CC(=O)C(CN(C)C)c1ccccc1,Al,powder,H2 evolution,"1M HCl, 2.5% NaCl",10.0,-2,"HORNER, L. & MEISEL, K.",1978,Werkstoffe Und Korrosion-Materials and Corrosion,CC(=O)C(CN(C)C)c1ccccc1,67.09399084461707,AA{~B}A{AD{A}A}araaaaar,SAMPLE_37,BASE_1
206,70,4-(dimethylamino)-3-phenylbutan-2-one(4-dimethylamino-3-phenylbutanone-2),CC(=O)C(CN(C)C)c1ccccc1,Al,powder,H2 evolution,"1M HCl, 2.5% NaCl",10.0,-2,"HORNER, L. & MEISEL, K.",1978,Werkstoffe Und Korrosion-Materials and Corrosion,CC(=O)C(CN(C)C)c1ccccc1,67.09399084461707,AA{~B}A{AD{A}A}araaaaar,SAMPLE_37,BASE_1
207,71,4-(dimethylamino)-3-phenylbutan-2-onehydrochloride (1-dimethylamino-2-phenylbutan-3-onehydrochloride),CC(=O)C(CN(C)C)c1ccccc1.Cl,Al,powder,H2 evolution,"1M HCl, 2.5% NaCl",1.25,41,"HORNER, L. & MEISEL, K.",1978,Werkstoffe Und Korrosion-Materials and Corrosion,CC(=O)C(CN(C)C)c1ccccc1.Cl,61.7920324693841,AA{~B}A{AD{A}A}araaaaar!Z,SAMPLE_37,BASE_1
208,71,4-(dimethylamino)-3-phenylbutan-2-onehydrochloride (1-dimethylamino-2-phenylbutan-3-onehydrochloride),CC(=O)C(CN(C)C)c1ccccc1.Cl,Al,powder,H2 evolution,"1M HCl, 2.5% NaCl",2.5,43,"HORNER, L. & MEISEL, K.",1978,Werkstoffe Und Korrosion-Materials and Corrosion,CC(=O)C(CN(C)C)c1ccccc1.Cl,61.45803090449094,AA{~B}A{AD{A}A}araaaaar!Z,SAMPLE_37,BASE_1
209,71,4-(dimethylamino)-3-phenylbutan-2-onehydrochloride (1-dimethylamino-2-phenylbutan-3-onehydrochloride),CC(=O)C(CN(C)C)c1ccccc1.Cl,Al,powder,H2 evolution,"1M HCl, 2.5% NaCl",5.0,46,"HORNER, L. & MEISEL, K.",1978,Werkstoffe Und Korrosion-Materials and Corrosion,CC(=O)C(CN(C)C)c1ccccc1.Cl,60.93438524205424,AA{~B}A{AD{A}A}araaaaar!Z,SAMPLE_37,BASE_1
210,71,4-(dimethylamino)-3-phenylbutan-2-onehydrochloride (1-dimethylamino-2-phenylbutan-3-onehydrochloride),CC(=O)C(CN(C)C)c1ccccc1.Cl,Al,powder,H2 evolution,"1M HCl, 2.5% NaCl",10.0,52,"HORNER, L. & MEISEL, K.",1978,Werkstoffe Und Korrosion-Materials and Corrosion,CC(=O)C(CN(C)C)c1ccccc1.Cl,59.7936464675983,AA{~B}A{AD{A}A}araaaaar!Z,SAMPLE_37,BASE_1
211,72,1-Phenyl-1;3-butanedione(benzoyl acetone),CC(=O)CC(=O)c1ccccc1,Mg,CPMg220ppmFe,H2 evolution,0.5 wt.% NaCl,50.0,-69,"LAMAKA, S. V., VAGHEFINAZARI, B., MEI, D., PETRAUSKAS, R. P., HÖCHE, D. & ZHELUDKEVICH, M. L.",2017,Corrosion Science,CC(=O)CC(=O)c1ccccc1,71.98424138890499,AA{~B}AA{~B}araaaaar,SAMPLE_20,BASE_4
212,73,"Pentane-2,4-dione (Acetylacetone)",CC(=O)CC(C)=O,Al,powder,H2 evolution,"1M HCl, 2.5% NaCl",10.0,49,"HORNER, L. & MEISEL, K.",1978,Werkstoffe Und Korrosion-Materials and Corrosion,CC(=O)CC(C)=O,60.380801115186856,AA{~B}AA{A}~B,SAMPLE_37,BASE_1
213,73,"Pentane-2,4-dione (Acetylacetone)",CC(=O)CC(C)=O,Mg,CPMg220ppmFe,H2 evolution,0.5 wt.% NaCl,50.0,-23,"LAMAKA, S. V., VAGHEFINAZARI, B., MEI, D., PETRAUSKAS, R. P., HÖCHE, D. & ZHELUDKEVICH, M. L.",2017,Corrosion Science,CC(=O)CC(C)=O,68.90715064216782,AA{~B}AA{A}~B,SAMPLE_20,BASE_4
214,74,(E)-2-(4-(3-(p-tolyl)acryloyl)phenoxy)acetic acid (AA-1),CC(=O)COc1ccc(C(=O)/C=C/c2ccc(C)cc2)cc1,Fe,Carbon Steel,potentiodynamic polarization,1.0M HCL,1.0,85.37,Assessing the impact of electron-donating-substituted chalcones on inhibition of mild steel corrosion in HCl solution: Experimental results and molecular-level insights ,2020,Colloids and Surfaces,CC(=O)COc1ccc(C(=O)/C=C/c2ccc(C)cc2)cc1,48.2865368276351,AA{~B}ABaraaa{A{~B}LA~ALaeaaa{A}aae}aar,SAMPLE_23,BASE_3
215,74,(E)-2-(4-(3-(p-tolyl)acryloyl)phenoxy)acetic acid (AA-1),CC(=O)COc1ccc(C(=O)/C=C/c2ccc(C)cc2)cc1,Fe,Carbon Steel,potentiodynamic polarization,1.0M HCL,0.001,67,Assessing the impact of electron-donating-substituted chalcones on inhibition of mild steel corrosion in HCl solution: Experimental results and molecular-level insights ,2020,Colloids and Surfaces,CC(=O)COc1ccc(C(=O)/C=C/c2ccc(C)cc2)cc1,56.16470836177948,AA{~B}ABaraaa{A{~B}LA~ALaeaaa{A}aae}aar,SAMPLE_23,BASE_3
216,75,N-methyl-N-(4-nitrophenyl)acetamide (N-methyl-N-p-nitrophenylacetamide),CC(=O)N(C)c1ccc([N+](=O)[O-])cc1,Al,powder,H2 evolution,"1M HCl, 2.5% NaCl",10.0,-14,"HORNER, L. & MEISEL, K.",1978,Werkstoffe Und Korrosion-Materials and Corrosion,CC(=O)N(C)c1ccc([N+](=O)[O-])cc1,68.17122063392117,AA{~B}D{A}araaa{<DT>{~B}<BM>}aar,SAMPLE_37,BASE_1
217,76,N-[5-[[4-[5-[acetyl(hydroxy)amino]pentylamino]-4-oxobutanoyl]-hydroxyamino]pentyl]-N'-(5-aminopentyl)-N'-hydroxybutanediamide;methanesulfonic acid(Deferoxamine mesylate; Desferal),CC(=O)N(O)CCCCCNC(=O)CCC(=O)N(O)CCCCCNC(=O)CCC(=O)N(O)CCCCCN.CS(=O)(=O)O,Mg,CPMg220ppmFe,H2 evolution,0.5 wt.% NaCl,20.0,13,"LAMAKA, S. V., VAGHEFINAZARI, B., MEI, D., PETRAUSKAS, R. P., HÖCHE, D. & ZHELUDKEVICH, M. L.",2017,Corrosion Science,CC(=O)N(O)CCCCCNC(=O)CCC(=O)N(O)CCCCCNC(=O)CCC(=O)N(O)CCCCCN.CS(=O)(=O)O,65.55343567213504,AA{~B}D{B}AAAAADA{~B}AAA{~B}D{B}AAAAADA{~B}AAA{~B}D{B}AAAAAD!AE{~B}{~B}B,SAMPLE_20,BASE_4
218,77,1-[4-[4-[[(2R;4S)-2-(2;4-dichlorophenyl)-2-(imidazol-1-ylmethyl)-1;3-dioxolan-4-yl]methoxy]phenyl]piperazin-1-yl]ethenone(ketoconazole; Nizoral)65277-42-1,CC(=O)N1CCN(c2ccc(OC[C@H]3CO[C@](Cn4ccnc4)(c4ccc(Cl)cc4Cl)O3)cc2)CC1,Al,AA1060,thermometric,2M HCl,0.02,45.4,"OBOT, I. B. & OBI-EGBEDI, N. O.",2010,E-Journal of Chemistry,CC(=O)N1CCN(c2ccc(OC[C@H]3CO[C@](Cn4ccnc4)(c4ccc(Cl)cc4Cl)O3)cc2)CC1,61.04140385062701,AA{~B}DrAAD{aeaaa{BA<A*H>tAB<A*>{Aduaadau}{auaaa{Z}aauZ}Bt}aae}AAr,SAMPLE_1,BASE_1
219,77,1-[4-[4-[[(2R;4S)-2-(2;4-dichlorophenyl)-2-(imidazol-1-ylmethyl)-1;3-dioxolan-4-yl]methoxy]phenyl]piperazin-1-yl]ethenone(ketoconazole; Nizoral)65277-42-1,CC(=O)N1CCN(c2ccc(OC[C@H]3CO[C@](Cn4ccnc4)(c4ccc(Cl)cc4Cl)O3)cc2)CC1,Al,AA1060,thermometric,2M HCl,0.04,51.9,"OBOT, I. B. & OBI-EGBEDI, N. O.",2010,E-Journal of Chemistry,CC(=O)N1CCN(c2ccc(OC[C@H]3CO[C@](Cn4ccnc4)(c4ccc(Cl)cc4Cl)O3)cc2)CC1,59.81380274028697,AA{~B}DrAAD{aeaaa{BA<A*H>tAB<A*>{Aduaadau}{auaaa{Z}aauZ}Bt}aae}AAr,SAMPLE_1,BASE_1
220,77,1-[4-[4-[[(2R;4S)-2-(2;4-dichlorophenyl)-2-(imidazol-1-ylmethyl)-1;3-dioxolan-4-yl]methoxy]phenyl]piperazin-1-yl]ethenone(ketoconazole; Nizoral)65277-42-1,CC(=O)N1CCN(c2ccc(OC[C@H]3CO[C@](Cn4ccnc4)(c4ccc(Cl)cc4Cl)O3)cc2)CC1,Al,AA1060,thermometric,2M HCl,0.06,58.8,"OBOT, I. B. & OBI-EGBEDI, N. O.",2010,E-Journal of Chemistry,CC(=O)N1CCN(c2ccc(OC[C@H]3CO[C@](Cn4ccnc4)(c4ccc(Cl)cc4Cl)O3)cc2)CC1,58.31412612377714,AA{~B}DrAAD{aeaaa{BA<A*H>tAB<A*>{Aduaadau}{auaaa{Z}aauZ}Bt}aae}AAr,SAMPLE_1,BASE_1
