Repository: MatthiasHBusch/CrossAlloyTL

# CrossAlloyTL — cross-alloy transfer learning for Mg corrosion inhibitors

Code, data, and manuscript sources for:

> **Different Alloy, Different Story? Impact of Transfer Learning on
> Predictive Models for In Silico Screening of Mg Dissolution Modulators.**
> M. Busch, M. Tacke, S. V. Lamaka, M. L. Zheludkevich, C. J. Cyron,
> R. C. Aydin, C. Feiler (2026). *Corrosion Science* (submitted).

## Summary

We probe cross-alloy transfer learning (TL) for predicting the
inhibition efficiency (IE) of small organic dissolution modulators on
magnesium alloys, using the Mg subset of the
[ExCorr](https://excorr.web.app/) electrochemical
corrosion database.

File: data/ExCorrDatasetClean.csv (part 3 of 45)
Unnamed: 0,index,IUPAC,isomeric_SMILES,BaseMaterial,Alloy,Method,AggressiveComponent,Operating_Concentration_mM,IE,References,Year,Journal,canonical_SMILES,transformed_IE,transformed_smiles,transformed_alloy,transformed_base_material
221,77,1-[4-[4-[[(2R;4S)-2-(2;4-dichlorophenyl)-2-(imidazol-1-ylmethyl)-1;3-dioxolan-4-yl]methoxy]phenyl]piperazin-1-yl]ethenone(ketoconazole; Nizoral)65277-42-1,CC(=O)N1CCN(c2ccc(OC[C@H]3CO[C@](Cn4ccnc4)(c4ccc(Cl)cc4Cl)O3)cc2)CC1,Al,AA1060,thermometric,2M HCl,0.08,62.7,"OBOT, I. B. & OBI-EGBEDI, N. O.",2010,E-Journal of Chemistry,CC(=O)N1CCN(c2ccc(OC[C@H]3CO[C@](Cn4ccnc4)(c4ccc(Cl)cc4Cl)O3)cc2)CC1,57.350993473933585,AA{~B}DrAAD{aeaaa{BA<A*H>tAB<A*>{Aduaadau}{auaaa{Z}aauZ}Bt}aae}AAr,SAMPLE_1,BASE_1
222,77,1-[4-[4-[[(2R;4S)-2-(2;4-dichlorophenyl)-2-(imidazol-1-ylmethyl)-1;3-dioxolan-4-yl]methoxy]phenyl]piperazin-1-yl]ethenone(ketoconazole; Nizoral)65277-42-1,CC(=O)N1CCN(c2ccc(OC[C@H]3CO[C@](Cn4ccnc4)(c4ccc(Cl)cc4Cl)O3)cc2)CC1,Al,AA1060,thermometric,2M HCl,0.1,65.9,"OBOT, I. B. & OBI-EGBEDI, N. O.",2010,E-Journal of Chemistry,CC(=O)N1CCN(c2ccc(OC[C@H]3CO[C@](Cn4ccnc4)(c4ccc(Cl)cc4Cl)O3)cc2)CC1,56.482280600372896,AA{~B}DrAAD{aeaaa{BA<A*H>tAB<A*>{Aduaadau}{auaaa{Z}aauZ}Bt}aae}AAr,SAMPLE_1,BASE_1
223,78,"1-[2-(4-nitrophenyl)-5-(1,2,4-triazole)-methyl-(1,3,4-oxadiazolyl)-3-yl]-ethanone(NTOE)",CC(=O)N1N=C(Cn2cncn2)OC1c1ccc([N+](=O)[O-])cc1,Fe,Carbon Steel,potentiodynamic polarization,1.0M HCL,1.0,98.8,Book,2015,Weihua Li. Synthesis and Performance Evaluation of New Corrosion Inhibitors [M]. BeiJing: Science Press.,CC(=O)N1N=C(Cn2cncn2)OC1c1ccc([N+](=O)[O-])cc1,24.066533440234327,AA{~B}DrD~A{Adeadade}BAraraaa{<DT>{~B}<BM>}aar,SAMPLE_23,BASE_3
224,79,N-(bis(2-hydroxyethyl)carbamothioyl) propionamide (BCP),CC(=O)NC(=S)N(CCO)CCO,Fe,Carbon Steel,potentiodynamic polarization,1.0M HCL,1.0,70.57,"Green synthesis, electrochemical, DFT studies and MD simulation of novel synthesized thiourea derivatives on carbon steel corrosion inhibition in 1.0 M HCl",2023,Journal of Molecular Structure,CC(=O)NC(=S)N(CCO)CCO,55.055833871600015,AA{~B}DA{~E}D{AAB}AAB,SAMPLE_23,BASE_3
225,79,N-(bis(2-hydroxyethyl)carbamothioyl) propionamide (BCP),CC(=O)NC(=S)N(CCO)CCO,Fe,Carbon Steel,potentiodynamic polarization,1.0M HCL,0.1,65.73,"Green synthesis, electrochemical, DFT studies and MD simulation of novel synthesized thiourea derivatives on carbon steel corrosion inhibition in 1.0 M HCl",2023,Journal of Molecular Structure,CC(=O)NC(=S)N(CCO)CCO,56.530444061932776,AA{~B}DA{~E}D{AAB}AAB,SAMPLE_23,BASE_3
226,79,N-(bis(2-hydroxyethyl)carbamothioyl) propionamide (BCP),CC(=O)NC(=S)N(CCO)CCO,Fe,Carbon Steel,potentiodynamic polarization,1.0M HCL,0.01,59.51,"Green synthesis, electrochemical, DFT studies and MD simulation of novel synthesized thiourea derivatives on carbon steel corrosion inhibition in 1.0 M HCl",2023,Journal of Molecular Structure,CC(=O)NC(=S)N(CCO)CCO,58.145768090143,AA{~B}DA{~E}D{AAB}AAB,SAMPLE_23,BASE_3
227,79,N-(bis(2-hydroxyethyl)carbamothioyl) propionamide (BCP),CC(=O)NC(=S)N(CCO)CCO,Fe,Carbon Steel,potentiodynamic polarization,1.0M HCL,0.001,53.83,"Green synthesis, electrochemical, DFT studies and MD simulation of novel synthesized thiourea derivatives on carbon steel corrosion inhibition in 1.0 M HCl",2023,Journal of Molecular Structure,CC(=O)NC(=S)N(CCO)CCO,59.417179692977086,AA{~B}DA{~E}D{AAB}AAB,SAMPLE_23,BASE_3
228,80,N-((2-((2-((2-((2-aminoethyl)amino)ethyl)amino)ethyl)amino)ethyl)carbamothioyl)propionamide(ECP),CC(=O)NC(=S)NCCNCCNCCNCCN,Fe,Carbon Steel,potentiodynamic polarization,1.0M HCL,1.0,81.18,"Green synthesis, electrochemical, DFT studies and MD simulation of novel synthesized thiourea derivatives on carbon steel corrosion inhibition in 1.0 M HCl",2023,Journal of Molecular Structure,CC(=O)NC(=S)NCCNCCNCCNCCN,50.725686095045276,AA{~B}DA{~E}DAADAADAADAAD,SAMPLE_23,BASE_3
229,80,N-((2-((2-((2-((2-aminoethyl)amino)ethyl)amino)ethyl)amino)ethyl)carbamothioyl)propionamide(ECP),CC(=O)NC(=S)NCCNCCNCCNCCN,Fe,Carbon Steel,potentiodynamic polarization,1.0M HCL,0.1,76.22,"Green synthesis, electrochemical, DFT studies and MD simulation of novel synthesized thiourea derivatives on carbon steel corrosion inhibition in 1.0 M HCl",2023,Journal of Molecular Structure,CC(=O)NC(=S)NCCNCCNCCNCCN,52.99126737547528,AA{~B}DA{~E}DAADAADAADAAD,SAMPLE_23,BASE_3
230,80,N-((2-((2-((2-((2-aminoethyl)amino)ethyl)amino)ethyl)amino)ethyl)carbamothioyl)propionamide(ECP),CC(=O)NC(=S)NCCNCCNCCNCCN,Fe,Carbon Steel,potentiodynamic polarization,1.0M HCL,0.01,71.02,"Green synthesis, electrochemical, DFT studies and MD simulation of novel synthesized thiourea derivatives on carbon steel corrosion inhibition in 1.0 M HCl",2023,Journal of Molecular Structure,CC(=O)NC(=S)NCCNCCNCCNCCN,54.90660001713955,AA{~B}DA{~E}DAADAADAADAAD,SAMPLE_23,BASE_3
231,81,N-((2-hydroxyethyl)carbamothioyl)propionamide(HCP),CC(=O)NC(=S)NCCO,Fe,Carbon Steel,potentiodynamic polarization,1.0M HCL,1.0,78.42,"Green synthesis, electrochemical, DFT studies and MD simulation of novel synthesized thiourea derivatives on carbon steel corrosion inhibition in 1.0 M HCl",2023,Journal of Molecular Structure,CC(=O)NC(=S)NCCO,52.05105930635853,AA{~B}DA{~E}DAAB,SAMPLE_23,BASE_3
232,81,N-((2-hydroxyethyl)carbamothioyl)propionamide(HCP),CC(=O)NC(=S)NCCO,Fe,Carbon Steel,potentiodynamic polarization,1.0M HCL,0.1,71.79,"Green synthesis, electrochemical, DFT studies and MD simulation of novel synthesized thiourea derivatives on carbon steel corrosion inhibition in 1.0 M HCl",2023,Journal of Molecular Structure,CC(=O)NC(=S)NCCO,54.64578635979021,AA{~B}DA{~E}DAAB,SAMPLE_23,BASE_3
233,81,N-((2-hydroxyethyl)carbamothioyl)propionamide(HCP),CC(=O)NC(=S)NCCO,Fe,Carbon Steel,potentiodynamic polarization,1.0M HCL,0.01,66.11,"Green synthesis, electrochemical, DFT studies and MD simulation of novel synthesized thiourea derivatives on carbon steel corrosion inhibition in 1.0 M HCl",2023,Journal of Molecular Structure,CC(=O)NC(=S)NCCO,56.422451965888705,AA{~B}DA{~E}DAAB,SAMPLE_23,BASE_3
234,82,5-N-acethylaminomethyl-8-hydroxyquinoline(ACAMHQ),CC(=O)NCc1ccc(O)c2ncccc12,Fe,Carbon Steel,potentiodynamic polarization,1.0M HCL,1.0,91.9,"Anticorrosion potential of some 5-amino-8-hydroxyquinolines derivatives on carbon steel in hydrochloric acid solution: gravimetric, electrochemical, surface morphological, UV–visible, DFT and Monte Carlo simulations",2017,Journal of Molecular Liquids,CC(=O)NCc1ccc(O)c2ncccc12,42.56061592549377,AA{~B}DAaraaa{B}aedaaaare,SAMPLE_23,BASE_3
235,83,N-hydroxyacetamide (Acetohydroxamic acid; AHA),CC(=O)NO,Mg,CPMg220ppmFe,H2 evolution,0.5 wt.% NaCl,50.0,6,"LAMAKA, S. V., VAGHEFINAZARI, B., MEI, D., PETRAUSKAS, R. P., HÖCHE, D. & ZHELUDKEVICH, M. L.",2017,Corrosion Science,CC(=O)NO,66.30293212822424,AA{~B}DB,SAMPLE_20,BASE_4
236,84,4-acetamidobenzenesulfonyl chloride(p-acetaminobenzene sulfochloride),CC(=O)Nc1ccc(S(=O)(=O)Cl)cc1,Al,powder,H2 evolution,"1M HCl, 2.5% NaCl",10.0,5,"HORNER, L. & MEISEL, K.",1978,Werkstoffe Und Korrosion-Materials and Corrosion,CC(=O)Nc1ccc(S(=O)(=O)Cl)cc1,66.40542076219096,AA{~B}Daraaa{E{~B}{~B}Z}aar,SAMPLE_37,BASE_1
237,85,N-[4-(phenylsulfamoyl)phenyl]acetamide,CC(=O)Nc1ccc(S(=O)(=O)Nc2ccccc2)cc1,Al,powder,H2 evolution,"1M HCl, 2.5% NaCl",10.0,39,"HORNER, L. & MEISEL, K.",1978,Werkstoffe Und Korrosion-Materials and Corrosion,CC(=O)Nc1ccc(S(=O)(=O)Nc2ccccc2)cc1,62.11489855097961,AA{~B}Daraaa{E{~B}{~B}Daeaaaaae}aar,SAMPLE_37,BASE_1
238,86,phenyl 4-acetamidobenzenesulfonate (CH3CO-NH-p-C6H4-SO2OC6H5),CC(=O)Nc1ccc(S(=O)(=O)Oc2ccccc2)cc1,Al,powder,H2 evolution,"1M HCl, 2.5% NaCl",10.0,-2,"HORNER, L. & MEISEL, K.",1978,Werkstoffe Und Korrosion-Materials and Corrosion,CC(=O)Nc1ccc(S(=O)(=O)Oc2ccccc2)cc1,67.09399084461707,AA{~B}Daraaa{E{~B}{~B}Baeaaaaae}aar,SAMPLE_37,BASE_1
239,87,N-phenylacetamide (Acetanilide),CC(=O)Nc1ccccc1,Al,powder,H2 evolution,"1M HCl, 2.5% NaCl",10.0,27,"HORNER, L. & MEISEL, K.",1978,Werkstoffe Und Korrosion-Materials and Corrosion,CC(=O)Nc1ccccc1,63.85420022415238,AA{~B}Daraaaaar,SAMPLE_37,BASE_1
240,88,Acetic acid,CC(=O)O,Al,AA2024,weight loss,0.1M NaCl,1.0,-12,"WINKLER, D. A., BREEDON, M., HUGHES, A. E., BURDEN, F. R., BARNARD, A. S., HARVEY, T. G. & COLE, I.",2014,Green Chemistry,CC(=O)O,67.99979871584748,AA{~B}B,SAMPLE_3,BASE_1
241,88,Acetic acid,CC(=O)O,Al,AA7075,optical inspection,0.1M NaCl,1.0,20,"WINKLER, D. A., BREEDON, M., HUGHES, A. E., BURDEN, F. R., BARNARD, A. S., HARVEY, T. G. & COLE, I.",2014,Green Chemistry,CC(=O)O,64.74103632529831,AA{~B}B,SAMPLE_11,BASE_1
242,88,Acetic acid,CC(=O)O,Al,AA7075,optical inspection,0.1M NaCl,1.0,20,"WINKLER, D. A., BREEDON, M., HUGHES, A. E., BURDEN, F. R., BARNARD, A. S., HARVEY, T. G. & COLE, I.",2014,Green Chemistry,CC(=O)O,64.74103632529831,AA{~B}B,SAMPLE_11,BASE_1
243,88,Acetic acid,CC(=O)O,Mg,CPMg220ppmFe,H2 evolution,0.5 wt.% NaCl,50.0,57,(Lamaka et al.;2017),2017,Corrosion Science,CC(=O)O,58.72827838893943,AA{~B}B,SAMPLE_20,BASE_4
244,88,Acetic acid,CC(=O)O,Mg,ZE41,H2 evolution,0.5 wt.% NaCl,50.0,-17,(Lamaka et al.;2017),2017,Corrosion Science,CC(=O)O,68.42279544145116,AA{~B}B,SAMPLE_34,BASE_4
245,88,Acetic acid,CC(=O)O,Mg,E21,H2 evolution,0.5 wt.% NaCl,50.0,-1,(Lamaka et al.;2017),2017,Corrosion Science,CC(=O)O,66.99857051088782,AA{~B}B,SAMPLE_26,BASE_4
246,88,Acetic acid,CC(=O)O,Mg,AZ31,H2 evolution,0.5 wt.% NaCl,50.0,74,(Lamaka et al.;2017),2017,Corrosion Science,CC(=O)O,53.85567720813477,AA{~B}B,SAMPLE_16,BASE_4
247,88,Acetic acid,CC(=O)O,Mg,AZ91,H2 evolution,0.5 wt.% NaCl,50.0,60,(Lamaka et al.;2017),2017,Corrosion Science,CC(=O)O,58.02784659586809,AA{~B}B,SAMPLE_17,BASE_4
248,88,Acetic acid,CC(=O)O,Mg,AM50,H2 evolution,0.5 wt.% NaCl,50.0,50,(Lamaka et al.;2017),2017,Corrosion Science,CC(=O)O,60.189010976080965,AA{~B}B,SAMPLE_14,BASE_4
249,89,acetic acid;2;3;4;5;6-pentahydroxyhexanal (Carboxymethyl Cellulose),CC(=O)O.O=CC(O)C(O)C(O)C(O)CO,Al,pure,potentiodynamic polarization,0.5M H2SO4,0.1,40,"SOVIZI, M. R. & ABBASI, R.",2020,Journal of Adhesion Science and Technology,CC(=O)O.O=CC(O)C(O)C(O)C(O)CO,61.95481084781117,AA{~B}B!B~AA{B}A{B}A{B}A{B}AB,SAMPLE_38,BASE_1
250,89,acetic acid;2;3;4;5;6-pentahydroxyhexanal (Carboxymethyl Cellulose),CC(=O)O.O=CC(O)C(O)C(O)C(O)CO,Al,pure,potentiodynamic polarization,0.5M H2SO4,0.2,43.3,"SOVIZI, M. R. & ABBASI, R.",2020,Journal of Adhesion Science and Technology,CC(=O)O.O=CC(O)C(O)C(O)C(O)CO,61.40692215511627,AA{~B}B!B~AA{B}A{B}A{B}A{B}AB,SAMPLE_38,BASE_1
251,89,acetic acid;2;3;4;5;6-pentahydroxyhexanal (Carboxymethyl Cellulose),CC(=O)O.O=CC(O)C(O)C(O)C(O)CO,Al,pure,potentiodynamic polarization,0.5M H2SO4,0.3,50.7,"SOVIZI, M. R. & ABBASI, R.",2020,Journal of Adhesion Science and Technology,CC(=O)O.O=CC(O)C(O)C(O)C(O)CO,60.05246168756762,AA{~B}B!B~AA{B}A{B}A{B}A{B}AB,SAMPLE_38,BASE_1
252,89,acetic acid;2;3;4;5;6-pentahydroxyhexanal (Carboxymethyl Cellulose),CC(=O)O.O=CC(O)C(O)C(O)C(O)CO,Al,pure,potentiodynamic polarization,0.5M H2SO4,0.4,57.5,"SOVIZI, M. R. & ABBASI, R.",2020,Journal of Adhesion Science and Technology,CC(=O)O.O=CC(O)C(O)C(O)C(O)CO,58.61500124345665,AA{~B}B!B~AA{B}A{B}A{B}A{B}AB,SAMPLE_38,BASE_1
253,89,acetic acid;2;3;4;5;6-pentahydroxyhexanal (Carboxymethyl Cellulose),CC(=O)O.O=CC(O)C(O)C(O)C(O)CO,Al,pure,potentiodynamic polarization,0.5M H2SO4,0.5,65.2,"SOVIZI, M. R. & ABBASI, R.",2020,Journal of Adhesion Science and Technology,CC(=O)O.O=CC(O)C(O)C(O)C(O)CO,56.67908156249193,AA{~B}B!B~AA{B}A{B}A{B}A{B}AB,SAMPLE_38,BASE_1
254,89,acetic acid;2;3;4;5;6-pentahydroxyhexanal (Carboxymethyl Cellulose),CC(=O)O.O=CC(O)C(O)C(O)C(O)CO,Al,pure,impedance,0.5M H2SO4,0.1,26.52,"SOVIZI, M. R. & ABBASI, R.",2020,Journal of Adhesion Science and Technology,CC(=O)O.O=CC(O)C(O)C(O)C(O)CO,63.91767452364618,AA{~B}B!B~AA{B}A{B}A{B}A{B}AB,SAMPLE_38,BASE_1
255,89,acetic acid;2;3;4;5;6-pentahydroxyhexanal (Carboxymethyl Cellulose),CC(=O)O.O=CC(O)C(O)C(O)C(O)CO,Al,pure,impedance,0.5M H2SO4,0.2,39.18,"SOVIZI, M. R. & ABBASI, R.",2020,Journal of Adhesion Science and Technology,CC(=O)O.O=CC(O)C(O)C(O)C(O)CO,62.08627736128452,AA{~B}B!B~AA{B}A{B}A{B}A{B}AB,SAMPLE_38,BASE_1
256,89,acetic acid;2;3;4;5;6-pentahydroxyhexanal (Carboxymethyl Cellulose),CC(=O)O.O=CC(O)C(O)C(O)C(O)CO,Al,pure,impedance,0.5M H2SO4,0.3,51.1,"SOVIZI, M. R. & ABBASI, R.",2020,Journal of Adhesion Science and Technology,CC(=O)O.O=CC(O)C(O)C(O)C(O)CO,59.97356035073264,AA{~B}B!B~AA{B}A{B}A{B}A{B}AB,SAMPLE_38,BASE_1
257,89,acetic acid;2;3;4;5;6-pentahydroxyhexanal (Carboxymethyl Cellulose),CC(=O)O.O=CC(O)C(O)C(O)C(O)CO,Al,pure,impedance,0.5M H2SO4,0.4,55.69,"SOVIZI, M. R. & ABBASI, R.",2020,Journal of Adhesion Science and Technology,CC(=O)O.O=CC(O)C(O)C(O)C(O)CO,59.018930416033896,AA{~B}B!B~AA{B}A{B}A{B}A{B}AB,SAMPLE_38,BASE_1
258,89,acetic acid;2;3;4;5;6-pentahydroxyhexanal (Carboxymethyl Cellulose),CC(=O)O.O=CC(O)C(O)C(O)C(O)CO,Al,pure,impedance,0.5M H2SO4,0.5,61.46,"SOVIZI, M. R. & ABBASI, R.",2020,Journal of Adhesion Science and Technology,CC(=O)O.O=CC(O)C(O)C(O)C(O)CO,57.667728083507576,AA{~B}B!B~AA{B}A{B}A{B}A{B}AB,SAMPLE_38,BASE_1
259,90,9H-fluoren-9-yl acetate (9-acetoxyfluorene),CC(=O)OC1c2ccccc2-c2ccccc21,Al,powder,H2 evolution,"1M HCl, 2.5% NaCl",10.0,3,"HORNER, L. & MEISEL, K.",1978,Werkstoffe Und Korrosion-Materials and Corrosion,CC(=O)OC1c2ccccc2-c2ccccc21,66.60720067580934,AA{~B}BAraeaaaaaeMaeaaaaaer,SAMPLE_37,BASE_1
260,91,S-acetylsulfanyl ethanethioate (Diacetyldithiol),CC(=O)SSC(C)=O,Al,AA2024-T3,optical inspection,0.1M NaCl,1.0,40,"WINKLER, D. A., BREEDON, M., WHITE, P., HUGHES, A. E., SAPPER, E. D. & COLE, I.",2016,Corrosion Science,CC(=O)SSC(C)=O,61.95481084781117,AA{~B}EEA{A}~B,SAMPLE_4,BASE_1
261,91,S-acetylsulfanyl ethanethioate (Diacetyldithiol),CC(=O)SSC(C)=O,Al,AA2024-T3,optical inspection,0.1M NaCl,1.0,40,"WINKLER, D. A., BREEDON, M., WHITE, P., HUGHES, A. E., SAPPER, E. D. & COLE, I.",2016,Corrosion Science,CC(=O)SSC(C)=O,61.95481084781117,AA{~B}EEA{A}~B,SAMPLE_4,BASE_1
262,91,S-acetylsulfanyl ethanethioate (Diacetyldithiol),CC(=O)SSC(C)=O,Al,AA2024-T3,optical inspection,0.1M NaCl,1.0,40,"WINKLER, D. A., BREEDON, M., WHITE, P., HUGHES, A. E., SAPPER, E. D. & COLE, I.",2016,Corrosion Science,CC(=O)SSC(C)=O,61.95481084781117,AA{~B}EEA{A}~B,SAMPLE_4,BASE_1
263,91,S-acetylsulfanyl ethanethioate (Diacetyldithiol),CC(=O)SSC(C)=O,Al,AA2024-T3,optical inspection,0.1M NaCl,1.0,40,"WINKLER, D. A., BREEDON, M., WHITE, P., HUGHES, A. E., SAPPER, E. D. & COLE, I.",2016,Corrosion Science,CC(=O)SSC(C)=O,61.95481084781117,AA{~B}EEA{A}~B,SAMPLE_4,BASE_1
264,91,S-acetylsulfanyl ethanethioate (Diacetyldithiol),CC(=O)SSC(C)=O,Al,AA7075-T6,optical inspection,0.1M NaCl,1.0,20,"WINKLER, D. A., BREEDON, M., WHITE, P., HUGHES, A. E., SAPPER, E. D. & COLE, I.",2016,Corrosion Science,CC(=O)SSC(C)=O,64.74103632529831,AA{~B}EEA{A}~B,SAMPLE_12,BASE_1
265,91,S-acetylsulfanyl ethanethioate (Diacetyldithiol),CC(=O)SSC(C)=O,Al,AA7075-T6,optical inspection,0.1M NaCl,1.0,20,"WINKLER, D. A., BREEDON, M., WHITE, P., HUGHES, A. E., SAPPER, E. D. & COLE, I.",2016,Corrosion Science,CC(=O)SSC(C)=O,64.74103632529831,AA{~B}EEA{A}~B,SAMPLE_12,BASE_1
266,91,S-acetylsulfanyl ethanethioate (Diacetyldithiol),CC(=O)SSC(C)=O,Al,AA7075-T6,optical inspection,0.1M NaCl,1.0,20,"WINKLER, D. A., BREEDON, M., WHITE, P., HUGHES, A. E., SAPPER, E. D. & COLE, I.",2016,Corrosion Science,CC(=O)SSC(C)=O,64.74103632529831,AA{~B}EEA{A}~B,SAMPLE_12,BASE_1
267,91,S-acetylsulfanyl ethanethioate (Diacetyldithiol),CC(=O)SSC(C)=O,Al,AA7075-T6,optical inspection,0.1M NaCl,1.0,10,"WINKLER, D. A., BREEDON, M., WHITE, P., HUGHES, A. E., SAPPER, E. D. & COLE, I.",2016,Corrosion Science,CC(=O)SSC(C)=O,65.88177509975425,AA{~B}EEA{A}~B,SAMPLE_12,BASE_1
268,92,Potassium acetate,CC(=O)[O-].[K+],Al,powder,H2 evolution,"1M HCl, 2.5% NaCl",10.0,11,"HORNER, L. & MEISEL, K.",1978,Werkstoffe Und Korrosion-Materials and Corrosion,CC(=O)[O-].[K+],65.77356072779565,AA{~B}<BM>!<KT>,SAMPLE_37,BASE_1
269,93,Sodiumacetate,CC(=O)[O-].[Na+],Al,AA2024-T3,weight loss,0.1M NaCl,1.0,-12,"HARVEY, T. G., HARDIN, S. G., HUGHES, A. E., MUSTER, T. H., WHITE, P. A., MARKLEY, T. A., CORRIGAN, P. A., MARDEL, J., GARCIA, S. J., MOL, J. M. C. & GLENN, A. M.",2011,Corrosion Science,CC(=O)[O-].[Na+],67.99979871584748,AA{~B}<BM>!<DaT>,SAMPLE_4,BASE_1
270,93,Sodiumacetate,CC(=O)[O-].[Na+],Al,AA2024-T3,optical inspection,0.1M NaCl,1.0,30,"WINKLER, D. A., BREEDON, M., WHITE, P., HUGHES, A. E., SAPPER, E. D. & COLE, I.",2016,Corrosion Science,CC(=O)[O-].[Na+],63.44777336663013,AA{~B}<BM>!<DaT>,SAMPLE_4,BASE_1
271,93,Sodiumacetate,CC(=O)[O-].[Na+],Al,AA2024-T3,optical inspection,0.1M NaCl,1.0,30,"WINKLER, D. A., BREEDON, M., WHITE, P., HUGHES, A. E., SAPPER, E. D. & COLE, I.",2016,Corrosion Science,CC(=O)[O-].[Na+],63.44777336663013,AA{~B}<BM>!<DaT>,SAMPLE_4,BASE_1
272,93,Sodiumacetate,CC(=O)[O-].[Na+],Al,AA2024-T3,optical inspection,0.1M NaCl,1.0,30,"WINKLER, D. A., BREEDON, M., WHITE, P., HUGHES, A. E., SAPPER, E. D. & COLE, I.",2016,Corrosion Science,CC(=O)[O-].[Na+],63.44777336663013,AA{~B}<BM>!<DaT>,SAMPLE_4,BASE_1
273,93,Sodiumacetate,CC(=O)[O-].[Na+],Al,AA2024-T3,optical inspection,0.1M NaCl,1.0,30,"WINKLER, D. A., BREEDON, M., WHITE, P., HUGHES, A. E., SAPPER, E. D. & COLE, I.",2016,Corrosion Science,CC(=O)[O-].[Na+],63.44777336663013,AA{~B}<BM>!<DaT>,SAMPLE_4,BASE_1
274,93,Sodiumacetate,CC(=O)[O-].[Na+],Al,AA7075-T6,weight loss,0.1M NaCl,1.0,15,"HARVEY, T. G., HARDIN, S. G., HUGHES, A. E., MUSTER, T. H., WHITE, P. A., MARKLEY, T. A., CORRIGAN, P. A., MARDEL, J., GARCIA, S. J., MOL, J. M. C. & GLENN, A. M.",2011,Corrosion Science,CC(=O)[O-].[Na+],65.32819097288687,AA{~B}<BM>!<DaT>,SAMPLE_12,BASE_1
275,93,Sodiumacetate,CC(=O)[O-].[Na+],Al,AA7075-T6,optical inspection,0.1M NaCl,1.0,20,"WINKLER, D. A., BREEDON, M., WHITE, P., HUGHES, A. E., SAPPER, E. D. & COLE, I.",2016,Corrosion Science,CC(=O)[O-].[Na+],64.74103632529831,AA{~B}<BM>!<DaT>,SAMPLE_12,BASE_1
276,93,Sodiumacetate,CC(=O)[O-].[Na+],Al,AA7075-T6,optical inspection,0.1M NaCl,1.0,20,"WINKLER, D. A., BREEDON, M., WHITE, P., HUGHES, A. E., SAPPER, E. D. & COLE, I.",2016,Corrosion Science,CC(=O)[O-].[Na+],64.74103632529831,AA{~B}<BM>!<DaT>,SAMPLE_12,BASE_1
277,93,Sodiumacetate,CC(=O)[O-].[Na+],Al,AA7075-T6,optical inspection,0.1M NaCl,1.0,10,"WINKLER, D. A., BREEDON, M., WHITE, P., HUGHES, A. E., SAPPER, E. D. & COLE, I.",2016,Corrosion Science,CC(=O)[O-].[Na+],65.88177509975425,AA{~B}<BM>!<DaT>,SAMPLE_12,BASE_1
278,93,Sodiumacetate,CC(=O)[O-].[Na+],Al,AA7075-T6,optical inspection,0.1M NaCl,1.0,20,"WINKLER, D. A., BREEDON, M., WHITE, P., HUGHES, A. E., SAPPER, E. D. & COLE, I.",2016,Corrosion Science,CC(=O)[O-].[Na+],64.74103632529831,AA{~B}<BM>!<DaT>,SAMPLE_12,BASE_1
279,94,1-bromo-2-acetyl-naphthylamine,CC(=O)c1c(N)cc2ccccc2c1Br,Al,powder,H2 evolution,"1M HCl, 2.5% NaCl",10.0,22,"HORNER, L. & MEISEL, K.",1978,Werkstoffe Und Korrosion-Materials and Corrosion,CC(=O)c1c(N)cc2ccccc2c1Br,64.49583118950808,AA{~B}ara{D}aaeaaaaaearX,SAMPLE_37,BASE_1
280,95,"2-amino-7,7-dimethyl-5-oxo-4-phenyl-5,6,7,8-tetrahydro-4H-chromene-3-carbonitrile",CC(=O)c1c(O)cc(C)oc1=O,Fe,Carbon Steel,potentiodynamic polarization,1.0M HCL,1.0,80.6,Anti-corrosion performance of pyran-2-one derivatives for mild steel in acidic medium: electrochemical and theoretical study,2021,Chemical Data Collections,CC(=O)c1c(O)cc(C)oc1=O,51.019656836736026,AA{~B}ara{B}aa{A}bar~B,SAMPLE_23,BASE_3
281,96,4'-(Imidazol-1-yl)acetophenone,CC(=O)c1ccc(-n2ccnc2)cc1,Fe,Carbon Steel,potentiodynamic polarization,1.0M HCL,1.0,70.5,Development of a predictive model for corrosion inhibition of carbon steel by imidazole and benzimidazole derivatives,2016,Corrosion Science,CC(=O)c1ccc(-n2ccnc2)cc1,55.07884273995388,AA{~B}araaa{Mdeaadae}aar,SAMPLE_23,BASE_3
282,96,4'-(Imidazol-1-yl)acetophenone,CC(=O)c1ccc(-n2ccnc2)cc1,Fe,Carbon Steel,potentiodynamic polarization,1.0M HCL,0.1,43.8,Development of a predictive model for corrosion inhibition of carbon steel by imidazole and benzimidazole derivatives,2016,Corrosion Science,CC(=O)c1ccc(-n2ccnc2)cc1,61.32113695714478,AA{~B}araaa{Mdeaadae}aar,SAMPLE_23,BASE_3
283,96,4'-(Imidazol-1-yl)acetophenone,CC(=O)c1ccc(-n2ccnc2)cc1,Fe,Carbon Steel,potentiodynamic polarization,1.0M HCL,0.5,57.3,Development of a predictive model for corrosion inhibition of carbon steel by imidazole and benzimidazole derivatives,2016,Corrosion Science,CC(=O)c1ccc(-n2ccnc2)cc1,58.66047121209854,AA{~B}araaa{Mdeaadae}aar,SAMPLE_23,BASE_3
284,96,4'-(Imidazol-1-yl)acetophenone,CC(=O)c1ccc(-n2ccnc2)cc1,Fe,Carbon Steel,potentiodynamic polarization,1.0M HCL,5.0,77.2,Development of a predictive model for corrosion inhibition of carbon steel by imidazole and benzimidazole derivatives,2016,Corrosion Science,CC(=O)c1ccc(-n2ccnc2)cc1,52.58367679484784,AA{~B}araaa{Mdeaadae}aar,SAMPLE_23,BASE_3
285,97,1-phenylethanone,CC(=O)c1ccccc1,Al,powder,H2 evolution,"1M HCl, 2.5% NaCl",10.0,50,"HORNER, L. & MEISEL, K.",1978,Werkstoffe Und Korrosion-Materials and Corrosion,CC(=O)c1ccccc1,60.189010976080965,AA{~B}araaaaar,SAMPLE_37,BASE_1
286,98,1-pyridin-2-ylethanone,CC(=O)c1ccccn1,Al,powder,H2 evolution,"1M HCl, 2.5% NaCl",10.0,-2,"HORNER, L. & MEISEL, K.",1978,Werkstoffe Und Korrosion-Materials and Corrosion,CC(=O)c1ccccn1,67.09399084461707,AA{~B}araaaadr,SAMPLE_37,BASE_1
287,98,1-pyridin-2-ylethanone,CC(=O)c1ccccn1,Al,powder,H2 evolution,"1M HCl, 2.5% NaCl",10.0,44,"HORNER, L. & MEISEL, K.",1978,Werkstoffe Und Korrosion-Materials and Corrosion,CC(=O)c1ccccn1,61.28660898641726,AA{~B}araaaadr,SAMPLE_37,BASE_1
288,99,1-pyridin-3-ylethanone,CC(=O)c1cccnc1,Al,powder,H2 evolution,"1M HCl, 2.5% NaCl",10.0,17,"HORNER, L. & MEISEL, K.",1978,Werkstoffe Und Korrosion-Materials and Corrosion,CC(=O)c1cccnc1,65.09758280373495,AA{~B}araaadar,SAMPLE_37,BASE_1
289,100,3-acetylpyridine-2-carboxylic acid (3-Acetylpyridine-pinacol),CC(=O)c1cccnc1C(=O)O,Al,powder,H2 evolution,"1M HCl, 2.5% NaCl",10.0,10,"HORNER, L. & MEISEL, K.",1978,Werkstoffe Und Korrosion-Materials and Corrosion,CC(=O)c1cccnc1C(=O)O,65.88177509975425,AA{~B}araaadarA{~B}B,SAMPLE_37,BASE_1
290,101,4-acetyl pyridine,CC(=O)c1ccncc1,Al,powder,H2 evolution,"1M HCl, 2.5% NaCl",10.0,7,"HORNER, L. & MEISEL, K.",1978,Werkstoffe Und Korrosion-Materials and Corrosion,CC(=O)c1ccncc1,66.19934733834768,AA{~B}araadaar,SAMPLE_37,BASE_1
291,102,(E)-1-(4-chlorophenyl)-4;4-dimethyl-2-(1;2;4-triazol-1-yl)pent-1-en-3-ol (Uniconazole),CC(C)(C)C(O)/C(=C\c1ccc(Cl)cc1)n1cncn1,Cu,pure,potentiodynamic polarization,3.5% NaCl,0.069,96.9,"TIAN, H., CHENG, Y. F., LI, W. & HOU, B.",2015,Corros. Sci,CC(C)(C)C(O)/C(=C\c1ccc(Cl)cc1)n1cncn1,33.2584597884708,AA{A}{A}A{B}LA{~ARaraaa{Z}aar}dradadr,SAMPLE_38,BASE_2
292,102,(E)-1-(4-chlorophenyl)-4;4-dimethyl-2-(1;2;4-triazol-1-yl)pent-1-en-3-ol (Uniconazole),CC(C)(C)C(O)/C(=C\c1ccc(Cl)cc1)n1cncn1,Cu,pure,potentiodynamic polarization,3.5% NaCl,0.017,94.7,"TIAN, H., CHENG, Y. F., LI, W. & HOU, B.",2015,Corros. Sci,CC(C)(C)C(O)/C(=C\c1ccc(Cl)cc1)n1cncn1,38.45261676656751,AA{A}{A}A{B}LA{~ARaraaa{Z}aar}dradadr,SAMPLE_38,BASE_2
293,102,(E)-1-(4-chlorophenyl)-4;4-dimethyl-2-(1;2;4-triazol-1-yl)pent-1-en-3-ol (Uniconazole),CC(C)(C)C(O)/C(=C\c1ccc(Cl)cc1)n1cncn1,Cu,pure,impedance,3.5% NaCl,0.069,97.5,"TIAN, H., CHENG, Y. F., LI, W. & HOU, B.",2015,Corros. Sci,CC(C)(C)C(O)/C(=C\c1ccc(Cl)cc1)n1cncn1,31.1750876781472,AA{A}{A}A{B}LA{~ARaraaa{Z}aar}dradadr,SAMPLE_38,BASE_2
294,102,(E)-1-(4-chlorophenyl)-4;4-dimethyl-2-(1;2;4-triazol-1-yl)pent-1-en-3-ol (Uniconazole),CC(C)(C)C(O)/C(=C\c1ccc(Cl)cc1)n1cncn1,Cu,pure,gravimetry,3.5% NaCl,0.069,94.7,"TIAN, H., CHENG, Y. F., LI, W. & HOU, B.",2015,Corros. Sci,CC(C)(C)C(O)/C(=C\c1ccc(Cl)cc1)n1cncn1,38.45261676656751,AA{A}{A}A{B}LA{~ARaraaa{Z}aar}dradadr,SAMPLE_38,BASE_2
295,102,(E)-1-(4-chlorophenyl)-4;4-dimethyl-2-(1;2;4-triazol-1-yl)pent-1-en-3-ol (Uniconazole),CC(C)(C)C(O)/C(=C\c1ccc(Cl)cc1)n1cncn1,Cu,pure,gravimetry,3.5% NaCl,0.017,92.1,"TIAN, H., CHENG, Y. F., LI, W. & HOU, B.",2015,Corros. Sci,CC(C)(C)C(O)/C(=C\c1ccc(Cl)cc1)n1cncn1,42.31847617524305,AA{A}{A}A{B}LA{~ARaraaa{Z}aar}dradadr,SAMPLE_38,BASE_2
296,104,3-tert-butyloxiran-2-one(2-hydroxy-3;3-dimethylbutyrolactone),CC(C)(C)C1OC1=O,Al,AA2024-T3,optical inspection,0.1M NaCl,1.0,40,"WINKLER, D. A., BREEDON, M., WHITE, P., HUGHES, A. E., SAPPER, E. D. & COLE, I.",2016,Corrosion Science,CC(C)(C)C1OC1=O,61.95481084781117,AA{A}{A}ArBAr~B,SAMPLE_4,BASE_1
297,104,3-tert-butyloxiran-2-one(2-hydroxy-3;3-dimethylbutyrolactone),CC(C)(C)C1OC1=O,Al,AA2024-T3,optical inspection,0.1M NaCl,1.0,40,"WINKLER, D. A., BREEDON, M., WHITE, P., HUGHES, A. E., SAPPER, E. D. & COLE, I.",2016,Corrosion Science,CC(C)(C)C1OC1=O,61.95481084781117,AA{A}{A}ArBAr~B,SAMPLE_4,BASE_1
298,104,3-tert-butyloxiran-2-one(2-hydroxy-3;3-dimethylbutyrolactone),CC(C)(C)C1OC1=O,Al,AA2024-T3,optical inspection,0.1M NaCl,1.0,40,"WINKLER, D. A., BREEDON, M., WHITE, P., HUGHES, A. E., SAPPER, E. D. & COLE, I.",2016,Corrosion Science,CC(C)(C)C1OC1=O,61.95481084781117,AA{A}{A}ArBAr~B,SAMPLE_4,BASE_1
299,104,3-tert-butyloxiran-2-one(2-hydroxy-3;3-dimethylbutyrolactone),CC(C)(C)C1OC1=O,Al,AA2024-T3,optical inspection,0.1M NaCl,1.0,30,"WINKLER, D. A., BREEDON, M., WHITE, P., HUGHES, A. E., SAPPER, E. D. & COLE, I.",2016,Corrosion Science,CC(C)(C)C1OC1=O,63.44777336663013,AA{A}{A}ArBAr~B,SAMPLE_4,BASE_1
300,104,3-tert-butyloxiran-2-one(2-hydroxy-3;3-dimethylbutyrolactone),CC(C)(C)C1OC1=O,Al,AA7075-T6,optical inspection,0.1M NaCl,1.0,20,"WINKLER, D. A., BREEDON, M., WHITE, P., HUGHES, A. E., SAPPER, E. D. & COLE, I.",2016,Corrosion Science,CC(C)(C)C1OC1=O,64.74103632529831,AA{A}{A}ArBAr~B,SAMPLE_12,BASE_1
301,104,3-tert-butyloxiran-2-one(2-hydroxy-3;3-dimethylbutyrolactone),CC(C)(C)C1OC1=O,Al,AA7075-T6,optical inspection,0.1M NaCl,1.0,30,"WINKLER, D. A., BREEDON, M., WHITE, P., HUGHES, A. E., SAPPER, E. D. & COLE, I.",2016,Corrosion Science,CC(C)(C)C1OC1=O,63.44777336663013,AA{A}{A}ArBAr~B,SAMPLE_12,BASE_1
302,104,3-tert-butyloxiran-2-one(2-hydroxy-3;3-dimethylbutyrolactone),CC(C)(C)C1OC1=O,Al,AA7075-T6,optical inspection,0.1M NaCl,1.0,20,"WINKLER, D. A., BREEDON, M., WHITE, P., HUGHES, A. E., SAPPER, E. D. & COLE, I.",2016,Corrosion Science,CC(C)(C)C1OC1=O,64.74103632529831,AA{A}{A}ArBAr~B,SAMPLE_12,BASE_1
303,104,3-tert-butyloxiran-2-one(2-hydroxy-3;3-dimethylbutyrolactone),CC(C)(C)C1OC1=O,Al,AA7075-T6,optical inspection,0.1M NaCl,1.0,30,"WINKLER, D. A., BREEDON, M., WHITE, P., HUGHES, A. E., SAPPER, E. D. & COLE, I.",2016,Corrosion Science,CC(C)(C)C1OC1=O,63.44777336663013,AA{A}{A}ArBAr~B,SAMPLE_12,BASE_1
304,105,t-butyl urea,CC(C)(C)NC(N)=O,Al,powder,H2 evolution,"1M HCl, 2.5% NaCl",10.0,-8,"HORNER, L. & MEISEL, K.",1978,Werkstoffe Und Korrosion-Materials and Corrosion,CC(C)(C)NC(N)=O,67.64757497148446,AA{A}{A}DA{D}~B,SAMPLE_37,BASE_1
305,106,tert-butyl((8hydroxyquinolin-5-yl)-methyl)-carbamate,CC(C)(C)OC(=O)NCc1ccc(O)c2ncccc12,Fe,Carbon Steel,potentiodynamic polarization,1.0M HCL,1.0,94.9,"In situ synthesis, electrochemical, surface morphological, UV–visible, DFT and Monte Carlo simulations of novel 5-substituted-8-hydroxyquinoline for corrosion protection of carbon steel in a hydrochloric acid solution",2019,Journal of Molecular Liquids,CC(C)(C)OC(=O)NCc1ccc(O)c2ncccc12,38.0800675466833,AA{A}{A}BA{~B}DAaraaa{B}aedaaaare,SAMPLE_23,BASE_3
306,106,tert-butyl((8hydroxyquinolin-5-yl)-methyl)-carbamate,CC(C)(C)OC(=O)NCc1ccc(O)c2ncccc12,Fe,Carbon Steel,potentiodynamic polarization,1.0M HCL,0.01,88.7,"In situ synthesis, electrochemical, surface morphological, UV–visible, DFT and Monte Carlo simulations of novel 5-substituted-8-hydroxyquinoline for corrosion protection of carbon steel in a hydrochloric acid solution",2019,Journal of Molecular Liquids,CC(C)(C)OC(=O)NCc1ccc(O)c2ncccc12,45.78515536336226,AA{A}{A}BA{~B}DAaraaa{B}aedaaaare,SAMPLE_23,BASE_3
307,106,tert-butyl((8hydroxyquinolin-5-yl)-methyl)-carbamate,CC(C)(C)OC(=O)NCc1ccc(O)c2ncccc12,Fe,Carbon Steel,potentiodynamic polarization,1.0M HCL,0.1,90.9,"In situ synthesis, electrochemical, surface morphological, UV–visible, DFT and Monte Carlo simulations of novel 5-substituted-8-hydroxyquinoline for corrosion protection of carbon steel in a hydrochloric acid solution",2019,Journal of Molecular Liquids,CC(C)(C)OC(=O)NCc1ccc(O)c2ncccc12,43.688060139823484,AA{A}{A}BA{~B}DAaraaa{B}aedaaaare,SAMPLE_23,BASE_3
308,106,tert-butyl((8hydroxyquinolin-5-yl)-methyl)-carbamate,CC(C)(C)OC(=O)NCc1ccc(O)c2ncccc12,Fe,Carbon Steel,potentiodynamic polarization,1.0M HCL,0.001,85,"In situ synthesis, electrochemical, surface morphological, UV–visible, DFT and Monte Carlo simulations of novel 5-substituted-8-hydroxyquinoline for corrosion protection of carbon steel in a hydrochloric acid solution",2019,Journal of Molecular Liquids,CC(C)(C)OC(=O)NCc1ccc(O)c2ncccc12,48.52843138895072,AA{A}{A}BA{~B}DAaraaa{B}aedaaaare,SAMPLE_23,BASE_3
309,107,t-Butylphosphonic acid,CC(C)(C)P(=O)(O)O,Al,powder,H2 evolution,"1M HCl, 2.5% NaCl",10.0,-119,"HORNER, L. & MEISEL, K.",1978,Werkstoffe Und Korrosion-Materials and Corrosion,CC(C)(C)P(=O)(O)O,74.4943542055257,AA{A}{A}K{~B}{B}B,SAMPLE_37,BASE_1
310,108,4-tert-butylbenzoic acid,CC(C)(C)c1ccc(C(=O)O)cc1,Mg,CPMg220ppmFe,H2 evolution,0.5 wt.% NaCl,50.0,57,(Lamaka et al.;2017),2017,Corrosion Science,CC(C)(C)c1ccc(C(=O)O)cc1,58.72827838893943,AA{A}{A}araaa{A{~B}B}aar,SAMPLE_20,BASE_4
311,108,4-tert-butylbenzoic acid,CC(C)(C)c1ccc(C(=O)O)cc1,Mg,HPMg51ppmFe,H2 evolution,0.5 wt.% NaCl,50.0,-47,(Lamaka et al.;2017),2017,Corrosion Science,CC(C)(C)c1ccc(C(=O)O)cc1,70.63350000912239,AA{A}{A}araaa{A{~B}B}aar,SAMPLE_28,BASE_4
312,108,4-tert-butylbenzoic acid,CC(C)(C)c1ccc(C(=O)O)cc1,Mg,HPMg50ppmFe,H2 evolution,0.5 wt.% NaCl,50.0,25,(Lamaka et al.;2017),2017,Corrosion Science,CC(C)(C)c1ccc(C(=O)O)cc1,64.11597522802404,AA{A}{A}araaa{A{~B}B}aar,SAMPLE_27,BASE_4
313,108,4-tert-butylbenzoic acid,CC(C)(C)c1ccc(C(=O)O)cc1,Mg,WE43,H2 evolution,0.5 wt.% NaCl,50.0,-18,(Lamaka et al.;2017),2017,Corrosion Science,CC(C)(C)c1ccc(C(=O)O)cc1,68.50522219881432,AA{A}{A}araaa{A{~B}B}aar,SAMPLE_33,BASE_4
314,108,4-tert-butylbenzoic acid,CC(C)(C)c1ccc(C(=O)O)cc1,Mg,ZE41,H2 evolution,0.5 wt.% NaCl,50.0,31,(Lamaka et al.;2017),2017,Corrosion Science,CC(C)(C)c1ccc(C(=O)O)cc1,63.30841721372063,AA{A}{A}araaa{A{~B}B}aar,SAMPLE_34,BASE_4
315,108,4-tert-butylbenzoic acid,CC(C)(C)c1ccc(C(=O)O)cc1,Mg,E21,H2 evolution,0.5 wt.% NaCl,50.0,-114,(Lamaka et al.;2017),2017,Corrosion Science,CC(C)(C)c1ccc(C(=O)O)cc1,74.2706702323354,AA{A}{A}araaa{A{~B}B}aar,SAMPLE_26,BASE_4
316,108,4-tert-butylbenzoic acid,CC(C)(C)c1ccc(C(=O)O)cc1,Mg,AZ31,H2 evolution,0.5 wt.% NaCl,50.0,45,(Lamaka et al.;2017),2017,Corrosion Science,CC(C)(C)c1ccc(C(=O)O)cc1,61.11209821947949,AA{A}{A}araaa{A{~B}B}aar,SAMPLE_16,BASE_4
317,108,4-tert-butylbenzoic acid,CC(C)(C)c1ccc(C(=O)O)cc1,Mg,AZ91,H2 evolution,0.5 wt.% NaCl,50.0,-91,(Lamaka et al.;2017),2017,Corrosion Science,CC(C)(C)c1ccc(C(=O)O)cc1,73.16945095236217,AA{A}{A}araaa{A{~B}B}aar,SAMPLE_17,BASE_4
318,108,4-tert-butylbenzoic acid,CC(C)(C)c1ccc(C(=O)O)cc1,Mg,AM50,H2 evolution,0.5 wt.% NaCl,50.0,9,(Lamaka et al.;2017),2017,Corrosion Science,CC(C)(C)c1ccc(C(=O)O)cc1,65.98879370832702,AA{A}{A}araaa{A{~B}B}aar,SAMPLE_14,BASE_4
319,109,"2-(4-tert-butyl-phenylmethylthio)-5-(1,2,4-triazolyl)-methyl-(1,3,4-oxadiazole)(TBTO)",CC(C)(C)c1ccc(CSc2nnc(Cn3cncn3)o2)cc1,Fe,Carbon Steel,potentiodynamic polarization,1.0M HCL,1.0,98.6,Book,2015,Weihua Li. Synthesis and Performance Evaluation of New Corrosion Inhibitors [M]. BeiJing: Science Press.,CC(C)(C)c1ccc(CSc2nnc(Cn3cncn3)o2)cc1,25.5594959590533,AA{A}{A}araaa{AEaedda{Adtadadt}be}aar,SAMPLE_23,BASE_3
320,110,6;15;24;33-tetratert-butyl-2;11;20;29;37;38;39;40-octazanonacyclo[28.6.1.13;10.112;19.121;28.04;9.013;18.022;27.031;36]tetraconta-1;3;5;7;9;11;13(18);14;16;19(39);20;22(27);23;25;28;30(37);31(36);32;34-nonadecaene(2;9;16;23-tetra-tert-butyl-29H;31H-phthalocyanine),CC(C)(C)c1ccc2c(c1)-c1nc-2nc2[nH]c(nc3nc(nc4[nH]c(n1)c1ccc(C(C)(C)C)cc41)-c1ccc(C(C)(C)C)cc1-3)c1ccc(C(C)(C)C)cc21,Al,pure,potentiodynamic polarization,1M HCl,0.034,83.8,"DIBETSOE, M.",2015,Molecules,CC(C)(C)c1ccc2c(c1)-c1nc-2nc2[nH]c(nc3nc(nc4[nH]c(n1)c1ccc(C(C)(C)C)cc41)-c1ccc(C(C)(C)C)cc1-3)c1ccc(C(C)(C)C)cc21,49.273805654924004,AA{A}{A}araaaea{ar}MardaMedae<dH>a{datda{dau<dH>a{dr}araaa{A{A}{A}A}aaur}Maraaa{A{A}{A}A}aarMt}araaa{A{A}{A}A}aaer,SAMPLE_38,BASE_1
321,110,6;15;24;33-tetratert-butyl-2;11;20;29;37;38;39;40-octazanonacyclo[28.6.1.13;10.112;19.121;28.04;9.013;18.022;27.031;36]tetraconta-1;3;5;7;9;11;13(18);14;16;19(39);20;22(27);23;25;28;30(37);31(36);32;34-nonadecaene(2;9;16;23-tetra-tert-butyl-29H;31H-phthalocyanine),CC(C)(C)c1ccc2c(c1)-c1nc-2nc2[nH]c(nc3nc(nc4[nH]c(n1)c1ccc(C(C)(C)C)cc41)-c1ccc(C(C)(C)C)cc1-3)c1ccc(C(C)(C)C)cc21,Al,pure,potentiodynamic polarization,1M HCl,0.068,81.5,"DIBETSOE, M.",2015,Molecules,CC(C)(C)c1ccc2c(c1)-c1nc-2nc2[nH]c(nc3nc(nc4[nH]c(n1)c1ccc(C(C)(C)C)cc41)-c1ccc(C(C)(C)C)cc1-3)c1ccc(C(C)(C)C)cc21,50.55959266915984,AA{A}{A}araaaea{ar}MardaMedae<dH>a{datda{dau<dH>a{dr}araaa{A{A}{A}A}aaur}Maraaa{A{A}{A}A}aarMt}araaa{A{A}{A}A}aaer,SAMPLE_38,BASE_1
322,110,6;15;24;33-tetratert-butyl-2;11;20;29;37;38;39;40-octazanonacyclo[28.6.1.13;10.112;19.121;28.04;9.013;18.022;27.031;36]tetraconta-1;3;5;7;9;11;13(18);14;16;19(39);20;22(27);23;25;28;30(37);31(36);32;34-nonadecaene(2;9;16;23-tetra-tert-butyl-29H;31H-phthalocyanine),CC(C)(C)c1ccc2c(c1)-c1nc-2nc2[nH]c(nc3nc(nc4[nH]c(n1)c1ccc(C(C)(C)C)cc41)-c1ccc(C(C)(C)C)cc1-3)c1ccc(C(C)(C)C)cc21,Al,pure,potentiodynamic polarization,1M HCl,0.135,74.8,"DIBETSOE, M.",2015,Molecules,CC(C)(C)c1ccc2c(c1)-c1nc-2nc2[nH]c(nc3nc(nc4[nH]c(n1)c1ccc(C(C)(C)C)cc41)-c1ccc(C(C)(C)C)cc1-3)c1ccc(C(C)(C)C)cc21,53.55299365123011,AA{A}{A}araaaea{ar}MardaMedae<dH>a{datda{dau<dH>a{dr}araaa{A{A}{A}A}aaur}Maraaa{A{A}{A}A}aarMt}araaa{A{A}{A}A}aaer,SAMPLE_38,BASE_1
323,111,8;21;34;47-tetratert-butyl-2;15;28;41;53;54;55;56-octazatridecacyclo[40.10.1.13;14.116;27.129;40.04;13.06;11.017;26.019;24.030;39.032;37.043;52.045;50]hexapentaconta-1;3;5;7;9;11;13;15;17(26);18;20;22;24;27(55);28;30(39);31;33;35;37;40;42(53);43(52);44;46;48;50-heptacosaene(2;11;20;29-tetra-tert-butyl-2;3-naphthalocyanine),CC(C)(C)c1ccc2cc3c(cc2c1)-c1nc-3nc2[nH]c(nc3nc(nc4[nH]c(n1)c1cc5ccc(C(C)(C)C)cc5cc41)-c1cc4ccc(C(C)(C)C)cc4cc1-3)c1cc3ccc(C(C)(C)C)cc3cc21,Al,pure,potentiodynamic polarization,1M HCl,0.027,84.3,"DIBETSOE, M.",2015,Molecules,CC(C)(C)c1ccc2cc3c(cc2c1)-c1nc-3nc2[nH]c(nc3nc(nc4[nH]c(n1)c1cc5ccc(C(C)(C)C)cc5cc41)-c1cc4ccc(C(C)(C)C)cc4cc1-3)c1cc3ccc(C(C)(C)C)cc3cc21,48.97017309154842,AA{A}{A}araaaeaata{aaear}MardaMtdae<dH>a{datda{dau<dH>a{dr}araavaaa{A{A}{A}A}aavaaur}Maraauaaa{A{A}{A}A}aauaarMt}araataaa{A{A}{A}A}aataaer,SAMPLE_38,BASE_1
324,111,8;21;34;47-tetratert-butyl-2;15;28;41;53;54;55;56-octazatridecacyclo[40.10.1.13;14.116;27.129;40.04;13.06;11.017;26.019;24.030;39.032;37.043;52.045;50]hexapentaconta-1;3;5;7;9;11;13;15;17(26);18;20;22;24;27(55);28;30(39);31;33;35;37;40;42(53);43(52);44;46;48;50-heptacosaene(2;11;20;29-tetra-tert-butyl-2;3-naphthalocyanine),CC(C)(C)c1ccc2cc3c(cc2c1)-c1nc-3nc2[nH]c(nc3nc(nc4[nH]c(n1)c1cc5ccc(C(C)(C)C)cc5cc41)-c1cc4ccc(C(C)(C)C)cc4cc1-3)c1cc3ccc(C(C)(C)C)cc3cc21,Al,pure,potentiodynamic polarization,1M HCl,0.053,85.1,"DIBETSOE, M.",2015,Molecules,CC(C)(C)c1ccc2cc3c(cc2c1)-c1nc-3nc2[nH]c(nc3nc(nc4[nH]c(n1)c1cc5ccc(C(C)(C)C)cc5cc41)-c1cc4ccc(C(C)(C)C)cc4cc1-3)c1cc3ccc(C(C)(C)C)cc3cc21,48.463647966593115,AA{A}{A}araaaeaata{aaear}MardaMtdae<dH>a{datda{dau<dH>a{dr}araavaaa{A{A}{A}A}aavaaur}Maraauaaa{A{A}{A}A}aauaarMt}araataaa{A{A}{A}A}aataaer,SAMPLE_38,BASE_1
325,111,8;21;34;47-tetratert-butyl-2;15;28;41;53;54;55;56-octazatridecacyclo[40.10.1.13;14.116;27.129;40.04;13.06;11.017;26.019;24.030;39.032;37.043;52.045;50]hexapentaconta-1;3;5;7;9;11;13;15;17(26);18;20;22;24;27(55);28;30(39);31;33;35;37;40;42(53);43(52);44;46;48;50-heptacosaene(2;11;20;29-tetra-tert-butyl-2;3-naphthalocyanine),CC(C)(C)c1ccc2cc3c(cc2c1)-c1nc-3nc2[nH]c(nc3nc(nc4[nH]c(n1)c1cc5ccc(C(C)(C)C)cc5cc41)-c1cc4ccc(C(C)(C)C)cc4cc1-3)c1cc3ccc(C(C)(C)C)cc3cc21,Al,pure,potentiodynamic polarization,1M HCl,0.106,91.2,"DIBETSOE, M.",2015,Molecules,CC(C)(C)c1ccc2cc3c(cc2c1)-c1nc-3nc2[nH]c(nc3nc(nc4[nH]c(n1)c1cc5ccc(C(C)(C)C)cc5cc41)-c1cc4ccc(C(C)(C)C)cc4cc1-3)c1cc3ccc(C(C)(C)C)cc3cc21,43.36339000019329,AA{A}{A}araaaeaata{aaear}MardaMtdae<dH>a{datda{dau<dH>a{dr}araavaaa{A{A}{A}A}aavaaur}Maraauaaa{A{A}{A}A}aauaarMt}araataaa{A{A}{A}A}aataaer,SAMPLE_38,BASE_1
326,112,calcium;3-[[(2R)-2;4-dihydroxy-3;3-dimethylbutanoyl]amino]propanoate(Calcium pantothenate; Vitamin B5),CC(C)(CO)[C@@H](O)C(=O)NCCC(=O)[O-].CC(C)(CO)[C@@H](O)C(=O)NCCC(=O)[O-].[Ca+2],Mg,CPMg342ppmFe,H2 evolution,0.85 wt.% NaCl,0.0021,-4,"MEI, D., LAMAKA, S. V., FEILER, C. & ZHELUDKEVICH, M. L.",2019,Corrosion Science,CC(C)(CO)[C@@H](O)C(=O)NCCC(=O)[O-].CC(C)(CO)[C@@H](O)C(=O)NCCC(=O)[O-].[Ca+2],67.2820566669952,AA{A}{AB}<A**H>{B}A{~B}DAAA{~B}<BM>!AA{A}{AB}<A**H>{B}A{~B}DAAA{~B}<BM>!<AaTe>,SAMPLE_21,BASE_4
327,112,calcium;3-[[(2R)-2;4-dihydroxy-3;3-dimethylbutanoyl]amino]propanoate(Calcium pantothenate; Vitamin B5),CC(C)(CO)[C@@H](O)C(=O)NCCC(=O)[O-].CC(C)(CO)[C@@H](O)C(=O)NCCC(=O)[O-].[Ca+2],Mg,MgCa,H2 evolution,0.85 wt.% NaCl,0.0021,-2,"MEI, D., LAMAKA, S. V., FEILER, C. & ZHELUDKEVICH, M. L.",2019,Corrosion Science,CC(C)(CO)[C@@H](O)C(=O)NCCC(=O)[O-].CC(C)(CO)[C@@H](O)C(=O)NCCC(=O)[O-].[Ca+2],67.09399084461707,AA{A}{AB}<A**H>{B}A{~B}DAAA{~B}<BM>!AA{A}{AB}<A**H>{B}A{~B}DAAA{~B}<BM>!<AaTe>,SAMPLE_30,BASE_4
328,113,(2R)-2;4-dihydroxy-N-(3-hydroxypropyl)-3;3-dimethylbutanamide(Panthenol; Provitamin B),CC(C)(CO)[C@@H](O)C(=O)NCCCO,Mg,CPMg220ppmFe,H2 evolution,0.5 wt.% NaCl,50.0,-8,(Lamaka et al.;2017),2017,Corrosion Science,CC(C)(CO)[C@@H](O)C(=O)NCCCO,67.64757497148446,AA{A}{AB}<A**H>{B}A{~B}DAAAB,SAMPLE_20,BASE_4
329,113,(2R)-2;4-dihydroxy-N-(3-hydroxypropyl)-3;3-dimethylbutanamide(Panthenol; Provitamin B),CC(C)(CO)[C@@H](O)C(=O)NCCCO,Mg,HPMg51ppmFe,H2 evolution,0.5 wt.% NaCl,50.0,-587,(Lamaka et al.;2017),2017,Corrosion Science,CC(C)(CO)[C@@H](O)C(=O)NCCCO,85.5669499070403,AA{A}{AB}<A**H>{B}A{~B}DAAAB,SAMPLE_28,BASE_4
330,113,(2R)-2;4-dihydroxy-N-(3-hydroxypropyl)-3;3-dimethylbutanamide(Panthenol; Provitamin B),CC(C)(CO)[C@@H](O)C(=O)NCCCO,Mg,HPMg50ppmFe,H2 evolution,0.5 wt.% NaCl,50.0,4,(Lamaka et al.;2017),2017,Corrosion Science,CC(C)(CO)[C@@H](O)C(=O)NCCCO,66.5068361970285,AA{A}{AB}<A**H>{B}A{~B}DAAAB,SAMPLE_27,BASE_4
331,113,(2R)-2;4-dihydroxy-N-(3-hydroxypropyl)-3;3-dimethylbutanamide(Panthenol; Provitamin B),CC(C)(CO)[C@@H](O)C(=O)NCCCO,Mg,WE43,H2 evolution,0.5 wt.% NaCl,50.0,10,(Lamaka et al.;2017),2017,Corrosion Science,CC(C)(CO)[C@@H](O)C(=O)NCCCO,65.88177509975425,AA{A}{AB}<A**H>{B}A{~B}DAAAB,SAMPLE_33,BASE_4
332,113,(2R)-2;4-dihydroxy-N-(3-hydroxypropyl)-3;3-dimethylbutanamide(Panthenol; Provitamin B),CC(C)(CO)[C@@H](O)C(=O)NCCCO,Mg,E21,H2 evolution,0.5 wt.% NaCl,50.0,9,(Lamaka et al.;2017),2017,Corrosion Science,CC(C)(CO)[C@@H](O)C(=O)NCCCO,65.98879370832702,AA{A}{AB}<A**H>{B}A{~B}DAAAB,SAMPLE_26,BASE_4
333,113,(2R)-2;4-dihydroxy-N-(3-hydroxypropyl)-3;3-dimethylbutanamide(Panthenol; Provitamin B),CC(C)(CO)[C@@H](O)C(=O)NCCCO,Mg,AZ31,H2 evolution,0.5 wt.% NaCl,50.0,-50,(Lamaka et al.;2017),2017,Corrosion Science,CC(C)(CO)[C@@H](O)C(=O)NCCCO,70.82916495745427,AA{A}{AB}<A**H>{B}A{~B}DAAAB,SAMPLE_16,BASE_4
334,113,(2R)-2;4-dihydroxy-N-(3-hydroxypropyl)-3;3-dimethylbutanamide(Panthenol; Provitamin B),CC(C)(CO)[C@@H](O)C(=O)NCCCO,Mg,AZ91,H2 evolution,0.5 wt.% NaCl,50.0,-27,(Lamaka et al.;2017),2017,Corrosion Science,CC(C)(CO)[C@@H](O)C(=O)NCCCO,69.21709982996927,AA{A}{AB}<A**H>{B}A{~B}DAAAB,SAMPLE_17,BASE_4
335,113,(2R)-2;4-dihydroxy-N-(3-hydroxypropyl)-3;3-dimethylbutanamide(Panthenol; Provitamin B),CC(C)(CO)[C@@H](O)C(=O)NCCCO,Mg,AM50,H2 evolution,0.5 wt.% NaCl,50.0,-66,(Lamaka et al.;2017),2017,Corrosion Science,CC(C)(CO)[C@@H](O)C(=O)NCCCO,71.81077253316519,AA{A}{AB}<A**H>{B}A{~B}DAAAB,SAMPLE_14,BASE_4
336,114,pinacol,CC(C)(O)C(C)(C)O,Al,powder,H2 evolution,"1M HCl, 2.5% NaCl",10.0,35,"HORNER, L. & MEISEL, K.",1978,Werkstoffe Und Korrosion-Materials and Corrosion,CC(C)(O)C(C)(C)O,62.730031317777865,AA{A}{B}A{A}{A}B,SAMPLE_37,BASE_1
