Repository: MatthiasHBusch/CrossAlloyTL

# CrossAlloyTL — cross-alloy transfer learning for Mg corrosion inhibitors

Code, data, and manuscript sources for:

> **Different Alloy, Different Story? Impact of Transfer Learning on
> Predictive Models for In Silico Screening of Mg Dissolution Modulators.**
> M. Busch, M. Tacke, S. V. Lamaka, M. L. Zheludkevich, C. J. Cyron,
> R. C. Aydin, C. Feiler (2026). *Corrosion Science* (submitted).

## Summary

We probe cross-alloy transfer learning (TL) for predicting the
inhibition efficiency (IE) of small organic dissolution modulators on
magnesium alloys, using the Mg subset of the
[ExCorr](https://excorr.web.app/) electrochemical
corrosion database.

File: data/ExCorrDatasetClean.csv (part 4 of 45)
Unnamed: 0,index,IUPAC,isomeric_SMILES,BaseMaterial,Alloy,Method,AggressiveComponent,Operating_Concentration_mM,IE,References,Year,Journal,canonical_SMILES,transformed_IE,transformed_smiles,transformed_alloy,transformed_base_material
337,115,D-penicillamine,CC(C)(S)[C@@H](N)C(=O)O,Fe,Carbon Steel,potentiodynamic polarization,1.0M HCL,1.0,30,Experimental and computational study of penicillamine drug and cysteine as water-soluble green corrosion inhibitors of mild steel,2020,Progress in Organic Coatings,CC(C)(S)[C@@H](N)C(=O)O,63.44777336663013,AA{A}{E}<A**H>{D}A{~B}B,SAMPLE_23,BASE_3
338,115,D-penicillamine,CC(C)(S)[C@@H](N)C(=O)O,Fe,Carbon Steel,potentiodynamic polarization,1.0M HCL,0.1,19,Experimental and computational study of penicillamine drug and cysteine as water-soluble green corrosion inhibitors of mild steel,2020,Progress in Organic Coatings,CC(C)(S)[C@@H](N)C(=O)O,64.86134949399732,AA{A}{E}<A**H>{D}A{~B}B,SAMPLE_23,BASE_3
339,115,D-penicillamine,CC(C)(S)[C@@H](N)C(=O)O,Fe,Carbon Steel,potentiodynamic polarization,1.0M HCL,0.5,24,Experimental and computational study of penicillamine drug and cysteine as water-soluble green corrosion inhibitors of mild steel,2020,Progress in Organic Coatings,CC(C)(S)[C@@H](N)C(=O)O,64.24425638197809,AA{A}{E}<A**H>{D}A{~B}B,SAMPLE_23,BASE_3
340,116,"the epoxy polymer S, S'-diglycidyl O, O'- dicarbonodithioate of bisphenol A(DGDCBA)",CC(C)(c1ccc(OC(=S)SCC2CO2)cc1)c1ccc(OC(=S)SCC2CO2)cc1,Fe,Carbon Steel,potentiodynamic polarization,1.0M HCL,1.0,96,"Experimental, DFT and molecular dynamics simulation on the inhibition performance of the DGDCBA epoxy polymer against the corrosion of the E24 carbon steel in 1.0M HCl solution",2019,Journal of Molecular Structure,CC(C)(c1ccc(OC(=S)SCC2CO2)cc1)c1ccc(OC(=S)SCC2CO2)cc1,35.727113027364545,AA{A}{araaa{BA{~E}EAAeABe}aar}araaa{BA{~E}EAAeABe}aar,SAMPLE_23,BASE_3
341,116,"the epoxy polymer S, S'-diglycidyl O, O'- dicarbonodithioate of bisphenol A(DGDCBA)",CC(C)(c1ccc(OC(=S)SCC2CO2)cc1)c1ccc(OC(=S)SCC2CO2)cc1,Fe,Carbon Steel,potentiodynamic polarization,1.0M HCL,0.01,94,"Experimental, DFT and molecular dynamics simulation on the inhibition performance of the DGDCBA epoxy polymer against the corrosion of the E24 carbon steel in 1.0M HCl solution",2019,Journal of Molecular Structure,CC(C)(c1ccc(OC(=S)SCC2CO2)cc1)c1ccc(OC(=S)SCC2CO2)cc1,39.65407727930763,AA{A}{araaa{BA{~E}EAAeABe}aar}araaa{BA{~E}EAAeABe}aar,SAMPLE_23,BASE_3
342,116,"the epoxy polymer S, S'-diglycidyl O, O'- dicarbonodithioate of bisphenol A(DGDCBA)",CC(C)(c1ccc(OC(=S)SCC2CO2)cc1)c1ccc(OC(=S)SCC2CO2)cc1,Fe,Carbon Steel,potentiodynamic polarization,1.0M HCL,0.1,95,"Experimental, DFT and molecular dynamics simulation on the inhibition performance of the DGDCBA epoxy polymer against the corrosion of the E24 carbon steel in 1.0M HCl solution",2019,Journal of Molecular Structure,CC(C)(c1ccc(OC(=S)SCC2CO2)cc1)c1ccc(OC(=S)SCC2CO2)cc1,37.88827740757743,AA{A}{araaa{BA{~E}EAAeABe}aar}araaa{BA{~E}EAAeABe}aar,SAMPLE_23,BASE_3
343,116,"the epoxy polymer S, S'-diglycidyl O, O'- dicarbonodithioate of bisphenol A(DGDCBA)",CC(C)(c1ccc(OC(=S)SCC2CO2)cc1)c1ccc(OC(=S)SCC2CO2)cc1,Fe,Carbon Steel,potentiodynamic polarization,1.0M HCL,0.001,93,"Experimental, DFT and molecular dynamics simulation on the inhibition performance of the DGDCBA epoxy polymer against the corrosion of the E24 carbon steel in 1.0M HCl solution",2019,Journal of Molecular Structure,CC(C)(c1ccc(OC(=S)SCC2CO2)cc1)c1ccc(OC(=S)SCC2CO2)cc1,41.14703979812659,AA{A}{araaa{BA{~E}EAAeABe}aar}araaa{BA{~E}EAAeABe}aar,SAMPLE_23,BASE_3
344,117,triphenyl(2-phenylpropan-2-yl)arsoniumbromide (Triphenyl-p-cumylarsonium bromide),CC(C)(c1ccccc1)[As+](c1ccccc1)(c1ccccc1)c1ccccc1.[Br-],Al,powder,H2 evolution,"1M HCl, 2.5% NaCl",10.0,14,"HORNER, L. & MEISEL, K.",1978,Werkstoffe Und Korrosion-Materials and Corrosion,CC(C)(c1ccccc1)[As+](c1ccccc1)(c1ccccc1)c1ccccc1.[Br-],65.44146811836964,AA{A}{araaaaar}<AeT>{araaaaar}{araaaaar}araaaaar!<XM>,SAMPLE_37,BASE_1
345,118,3-methylbut-2-enoic acid,CC(C)=CC(=O)O,Al,powder,H2 evolution,"1M HCl, 2.5% NaCl",10.0,41,"HORNER, L. & MEISEL, K.",1978,Werkstoffe Und Korrosion-Materials and Corrosion,CC(C)=CC(=O)O,61.7920324693841,AA{A}~AA{~B}B,SAMPLE_37,BASE_1
346,119,propan-2-one (Acetone),CC(C)=O,Mg,CPMg342ppmFe,H2 evolution,0.85 wt.% NaCl,0.34,2,"MEI, D., LAMAKA, S. V., FEILER, C. & ZHELUDKEVICH, M. L.",2019,Corrosion Science,CC(C)=O,66.7065357571793,AA{A}~B,SAMPLE_21,BASE_4
347,119,propan-2-one (Acetone),CC(C)=O,Mg,MgCa,H2 evolution,0.85 wt.% NaCl,0.34,-3,"MEI, D., LAMAKA, S. V., FEILER, C. & ZHELUDKEVICH, M. L.",2019,Corrosion Science,CC(C)=O,67.18848023342025,AA{A}~B,SAMPLE_30,BASE_4
348,120,2-methylpropan-1-amine (Isobutyl amine),CC(C)CN,Fe,steel,gravimetry,2M H2SO4,180.0,40,"MANN, C. A., LAUER, B. E. & HULTIN, C. T.",1936,Industrial and Engineering Chemistry,CC(C)CN,61.95481084781117,AA{A}AD,SAMPLE_39,BASE_3
349,121,(2S)-2-amino-4-methylpentanoic acid(Leucine),CC(C)C[C@H](N)C(=O)O,Mg,CPMg220ppmFe,H2 evolution,0.5 wt.% NaCl,50.0,-17,"LAMAKA, S. V., VAGHEFINAZARI, B., MEI, D., PETRAUSKAS, R. P., HÖCHE, D. & ZHELUDKEVICH, M. L.",2017,Corrosion Science,CC(C)C[C@H](N)C(=O)O,68.42279544145116,AA{A}A<A*H>{D}A{~B}B,SAMPLE_20,BASE_4
350,121,(2S)-2-amino-4-methylpentanoic acid(Leucine),CC(C)C[C@H](N)C(=O)O,Mg,CPMg342ppmFe,H2 evolution,0.85 wt.% NaCl,0.4,3,"MEI, D., LAMAKA, S. V., FEILER, C. & ZHELUDKEVICH, M. L.",2019,Corrosion Science,CC(C)C[C@H](N)C(=O)O,66.60720067580934,AA{A}A<A*H>{D}A{~B}B,SAMPLE_21,BASE_4
351,121,(2S)-2-amino-4-methylpentanoic acid(Leucine),CC(C)C[C@H](N)C(=O)O,Mg,MgCa,H2 evolution,0.85 wt.% NaCl,0.4,-2,"MEI, D., LAMAKA, S. V., FEILER, C. & ZHELUDKEVICH, M. L.",2019,Corrosion Science,CC(C)C[C@H](N)C(=O)O,67.09399084461707,AA{A}A<A*H>{D}A{~B}B,SAMPLE_30,BASE_4
352,122,propan-2-amine (Isopropylamine),CC(C)N,Fe,Steel,gravimetry,2M H2SO4,180.0,28,"MANN, C. A., LAUER, B. E. & HULTIN, C. T.",1936,Industrial and Engineering Chemistry,CC(C)N,63.72061071954138,AA{A}D,SAMPLE_32,BASE_3
353,123,1-Benzyl-3-diisopropylthiourea (DPTU),CC(C)N(C(=S)NCc1ccccc1)C(C)C,Fe,Carbon Steel,potentiodynamic polarization,1.0M HCL,0.01,92,Study of thioureas derivatives synthesized from a green route as corrosion inhibitors for mild steel in HCl solution,2014,Corrosion Science,CC(C)N(C(=S)NCc1ccccc1)C(C)C,42.44030275679476,AA{A}D{A{~E}DAaraaaaar}A{A}A,SAMPLE_23,BASE_3
354,123,1-Benzyl-3-diisopropylthiourea (DPTU),CC(C)N(C(=S)NCc1ccccc1)C(C)C,Fe,Carbon Steel,potentiodynamic polarization,1.0M HCL,0.1,96,Study of thioureas derivatives synthesized from a green route as corrosion inhibitors for mild steel in HCl solution,2014,Corrosion Science,CC(C)N(C(=S)NCc1ccccc1)C(C)C,35.727113027364545,AA{A}D{A{~E}DAaraaaaar}A{A}A,SAMPLE_23,BASE_3
355,123,1-Benzyl-3-diisopropylthiourea (DPTU),CC(C)N(C(=S)NCc1ccccc1)C(C)C,Fe,Carbon Steel,potentiodynamic polarization,1.0M HCL,0.005,83,Study of thioureas derivatives synthesized from a green route as corrosion inhibitors for mild steel in HCl solution,2014,Corrosion Science,CC(C)N(C(=S)NCc1ccccc1)C(C)C,49.740647133813546,AA{A}D{A{~E}DAaraaaaar}A{A}A,SAMPLE_23,BASE_3
356,123,1-Benzyl-3-diisopropylthiourea (DPTU),CC(C)N(C(=S)NCc1ccccc1)C(C)C,Fe,Carbon Steel,potentiodynamic polarization,1.0M HCL,0.2,97,Study of thioureas derivatives synthesized from a green route as corrosion inhibitors for mild steel in HCl solution,2014,Corrosion Science,CC(C)N(C(=S)NCc1ccccc1)C(C)C,32.94088754987741,AA{A}D{A{~E}DAaraaaaar}A{A}A,SAMPLE_23,BASE_3
357,124,1;3-di(propan-2-yl)thiourea(Diisopropyl thiourea),CC(C)NC(=S)NC(C)C,Al,unknown_probably_pure,gravimetry,3.5% NaCl,0.2495539223637747,57,Lakshmi et al.,2013,International Journal of ChemTech Research,CC(C)NC(=S)NC(C)C,58.72827838893943,AA{A}DA{~E}DA{A}A,SAMPLE_40,BASE_1
358,124,1;3-di(propan-2-yl)thiourea(Diisopropyl thiourea),CC(C)NC(=S)NC(C)C,Al,unknown_probably_pure,gravimetry,3.5% NaCl,0.4991078447275495,66,Lakshmi et al.,2013,International Journal of ChemTech Research,CC(C)NC(=S)NC(C)C,56.45383686324378,AA{A}DA{~E}DA{A}A,SAMPLE_40,BASE_1
359,124,1;3-di(propan-2-yl)thiourea(Diisopropyl thiourea),CC(C)NC(=S)NC(C)C,Al,unknown_probably_pure,gravimetry,3.5% NaCl,0.7486617670913243,91,Lakshmi et al.,2013,International Journal of ChemTech Research,CC(C)NC(=S)NC(C)C,43.581041531250705,AA{A}DA{~E}DA{A}A,SAMPLE_40,BASE_1
360,124,1;3-di(propan-2-yl)thiourea(Diisopropyl thiourea),CC(C)NC(=S)NC(C)C,Al,unknown_probably_pure,H2 evolution,3.5% NaCl,0.2495539223637747,56.7,Lakshmi et al.,2013,International Journal of ChemTech Research,CC(C)NC(=S)NC(C)C,58.795614133161344,AA{A}DA{~E}DA{A}A,SAMPLE_40,BASE_1
361,124,1;3-di(propan-2-yl)thiourea(Diisopropyl thiourea),CC(C)NC(=S)NC(C)C,Al,unknown_probably_pure,H2 evolution,3.5% NaCl,0.4991078447275495,66.2,Lakshmi et al.,2013,International Journal of ChemTech Research,CC(C)NC(=S)NC(C)C,56.396697549831664,AA{A}DA{~E}DA{A}A,SAMPLE_40,BASE_1
362,124,1;3-di(propan-2-yl)thiourea(Diisopropyl thiourea),CC(C)NC(=S)NC(C)C,Al,unknown_probably_pure,H2 evolution,3.5% NaCl,0.7486617670913243,90.8,Lakshmi et al.,2013,International Journal of ChemTech Research,CC(C)NC(=S)NC(C)C,43.79390912270422,AA{A}DA{~E}DA{A}A,SAMPLE_40,BASE_1
363,124,1;3-di(propan-2-yl)thiourea(Diisopropyl thiourea),CC(C)NC(=S)NC(C)C,Al,unknown_probably_pure,potentiodynamic polarization,3.5% NaCl,0.2495539223637747,57.1,Lakshmi et al.,2013,International Journal of ChemTech Research,CC(C)NC(=S)NC(C)C,58.705728703476375,AA{A}DA{~E}DA{A}A,SAMPLE_40,BASE_1
364,124,1;3-di(propan-2-yl)thiourea(Diisopropyl thiourea),CC(C)NC(=S)NC(C)C,Al,unknown_probably_pure,potentiodynamic polarization,3.5% NaCl,0.4991078447275495,66.8,Lakshmi et al.,2013,International Journal of ChemTech Research,CC(C)NC(=S)NC(C)C,56.22322869409185,AA{A}DA{~E}DA{A}A,SAMPLE_40,BASE_1
365,124,1;3-di(propan-2-yl)thiourea(Diisopropyl thiourea),CC(C)NC(=S)NC(C)C,Al,unknown_probably_pure,potentiodynamic polarization,3.5% NaCl,0.7486617670913243,90.8,Lakshmi et al.,2013,International Journal of ChemTech Research,CC(C)NC(=S)NC(C)C,43.79390912270422,AA{A}DA{~E}DA{A}A,SAMPLE_40,BASE_1
366,126,(2S)-2-amino-3-methylbutanoic acid(Valine),CC(C)[C@H](N)C(=O)O,Mg,CPMg220ppmFe,H2 evolution,0.5 wt.% NaCl,50.0,-23,"LAMAKA, S. V., VAGHEFINAZARI, B., MEI, D., PETRAUSKAS, R. P., HÖCHE, D. & ZHELUDKEVICH, M. L.",2017,Corrosion Science,CC(C)[C@H](N)C(=O)O,68.90715064216782,AA{A}<A*H>{D}A{~B}B,SAMPLE_20,BASE_4
367,126,(2S)-2-amino-3-methylbutanoic acid(Valine),CC(C)[C@H](N)C(=O)O,Mg,CPMg342ppmFe,H2 evolution,0.85 wt.% NaCl,0.359,-5,"MEI, D., LAMAKA, S. V., FEILER, C. & ZHELUDKEVICH, M. L.",2019,Corrosion Science,CC(C)[C@H](N)C(=O)O,67.37473761857322,AA{A}<A*H>{D}A{~B}B,SAMPLE_21,BASE_4
368,126,(2S)-2-amino-3-methylbutanoic acid(Valine),CC(C)[C@H](N)C(=O)O,Mg,MgCa,H2 evolution,0.85 wt.% NaCl,0.359,-26,"MEI, D., LAMAKA, S. V., FEILER, C. & ZHELUDKEVICH, M. L.",2019,Corrosion Science,CC(C)[C@H](N)C(=O)O,69.14053749030342,AA{A}<A*H>{D}A{~B}B,SAMPLE_30,BASE_4
369,127,1-propan-2-yl-4-[(E)-2-(4-propan-2-ylphenyl)ethenyl]benzene,CC(C)c1ccc(/C=C/c2ccc(C(C)C)cc2)cc1,Al,powder,H2 evolution,"1M HCl, 2.5% NaCl",10.0,35,"HORNER, L. & MEISEL, K.",1978,Werkstoffe Und Korrosion-Materials and Corrosion,CC(C)c1ccc(/C=C/c2ccc(C(C)C)cc2)cc1,62.730031317777865,AA{A}araaa{LA~ALaeaaa{A{A}A}aae}aar,SAMPLE_37,BASE_1
370,128,"1-(4-isopropyl phenyl) -2-(2,4-dinitrophenyl)",CC(C)c1ccc(/C=N/Nc2ccc([N+](=O)[O-])cc2[N+](=O)[O-])cc1,Fe,Carbon Steel,potentiodynamic polarization,1.0M HCL,1.0,93.46,"Enhanced corrosion inhibition of carbon steel in HCl solution by a newly synthesized hydrazone derivative: Mechanism exploration from electrochemical, XPS, and computational studies",2020,Journal of Molecular Liquids,CC(C)c1ccc(/C=N/Nc2ccc([N+](=O)[O-])cc2[N+](=O)[O-])cc1,40.48871563828364,AA{A}araaa{LA~DLDaeaaa{<DT>{~B}<BM>}aae<DT>{~B}<BM>}aar,SAMPLE_23,BASE_3
371,128,"1-(4-isopropyl phenyl) -2-(2,4-dinitrophenyl)",CC(C)c1ccc(/C=N/Nc2ccc([N+](=O)[O-])cc2[N+](=O)[O-])cc1,Fe,Carbon Steel,potentiodynamic polarization,1.0M HCL,0.1,92.04,"Enhanced corrosion inhibition of carbon steel in HCl solution by a newly synthesized hydrazone derivative: Mechanism exploration from electrochemical, XPS, and computational studies",2020,Journal of Molecular Liquids,CC(C)c1ccc(/C=N/Nc2ccc([N+](=O)[O-])cc2[N+](=O)[O-])cc1,42.39175586050503,AA{A}araaa{LA~DLDaeaaa{<DT>{~B}<BM>}aae<DT>{~B}<BM>}aar,SAMPLE_23,BASE_3
372,128,"1-(4-isopropyl phenyl) -2-(2,4-dinitrophenyl)",CC(C)c1ccc(/C=N/Nc2ccc([N+](=O)[O-])cc2[N+](=O)[O-])cc1,Fe,Carbon Steel,potentiodynamic polarization,1.0M HCL,0.5,92.73,"Enhanced corrosion inhibition of carbon steel in HCl solution by a newly synthesized hydrazone derivative: Mechanism exploration from electrochemical, XPS, and computational studies",2020,Journal of Molecular Liquids,CC(C)c1ccc(/C=N/Nc2ccc([N+](=O)[O-])cc2[N+](=O)[O-])cc1,41.51358292516916,AA{A}araaa{LA~DLDaeaaa{<DT>{~B}<BM>}aae<DT>{~B}<BM>}aar,SAMPLE_23,BASE_3
373,128,"1-(4-isopropyl phenyl) -2-(2,4-dinitrophenyl)",CC(C)c1ccc(/C=N/Nc2ccc([N+](=O)[O-])cc2[N+](=O)[O-])cc1,Fe,Carbon Steel,potentiodynamic polarization,1.0M HCL,5.0,96.82,"Enhanced corrosion inhibition of carbon steel in HCl solution by a newly synthesized hydrazone derivative: Mechanism exploration from electrochemical, XPS, and computational studies",2020,Journal of Molecular Liquids,CC(C)c1ccc(/C=N/Nc2ccc([N+](=O)[O-])cc2[N+](=O)[O-])cc1,33.50522690886751,AA{A}araaa{LA~DLDaeaaa{<DT>{~B}<BM>}aae<DT>{~B}<BM>}aar,SAMPLE_23,BASE_3
374,129,4-propan-2-ylbenzoic acid (4-Isopropylbenzoic acid;  cuminic acid),CC(C)c1ccc(C(=O)O)cc1,Mg,CPMg220ppmFe,H2 evolution,0.5 wt.% NaCl,5.0,73,(Lamaka et al.;2017),2017,Corrosion Science,CC(C)c1ccc(C(=O)O)cc1,54.22119551262402,AA{A}araaa{A{~B}B}aar,SAMPLE_20,BASE_4
375,129,4-propan-2-ylbenzoic acid (4-Isopropylbenzoic acid;  cuminic acid),CC(C)c1ccc(C(=O)O)cc1,Mg,HPMg51ppmFe,H2 evolution,0.5 wt.% NaCl,5.0,51,(Lamaka et al.;2017),2017,Corrosion Science,CC(C)c1ccc(C(=O)O)cc1,59.99334602774907,AA{A}araaa{A{~B}B}aar,SAMPLE_28,BASE_4
376,129,4-propan-2-ylbenzoic acid (4-Isopropylbenzoic acid;  cuminic acid),CC(C)c1ccc(C(=O)O)cc1,Mg,HPMg50ppmFe,H2 evolution,0.5 wt.% NaCl,5.0,94,(Lamaka et al.;2017),2017,Corrosion Science,CC(C)c1ccc(C(=O)O)cc1,39.65407727930763,AA{A}araaa{A{~B}B}aar,SAMPLE_27,BASE_4
377,129,4-propan-2-ylbenzoic acid (4-Isopropylbenzoic acid;  cuminic acid),CC(C)c1ccc(C(=O)O)cc1,Mg,WE43,H2 evolution,0.5 wt.% NaCl,5.0,25,(Lamaka et al.;2017),2017,Corrosion Science,CC(C)c1ccc(C(=O)O)cc1,64.11597522802404,AA{A}araaa{A{~B}B}aar,SAMPLE_33,BASE_4
378,129,4-propan-2-ylbenzoic acid (4-Isopropylbenzoic acid;  cuminic acid),CC(C)c1ccc(C(=O)O)cc1,Mg,E21,H2 evolution,0.5 wt.% NaCl,5.0,17,(Lamaka et al.;2017),2017,Corrosion Science,CC(C)c1ccc(C(=O)O)cc1,65.09758280373495,AA{A}araaa{A{~B}B}aar,SAMPLE_26,BASE_4
379,129,4-propan-2-ylbenzoic acid (4-Isopropylbenzoic acid;  cuminic acid),CC(C)c1ccc(C(=O)O)cc1,Mg,AZ31,H2 evolution,0.5 wt.% NaCl,5.0,84,(Lamaka et al.;2017),2017,Corrosion Science,CC(C)c1ccc(C(=O)O)cc1,49.15349248622498,AA{A}araaa{A{~B}B}aar,SAMPLE_16,BASE_4
380,129,4-propan-2-ylbenzoic acid (4-Isopropylbenzoic acid;  cuminic acid),CC(C)c1ccc(C(=O)O)cc1,Mg,AZ91,H2 evolution,0.5 wt.% NaCl,5.0,62,(Lamaka et al.;2017),2017,Corrosion Science,CC(C)c1ccc(C(=O)O)cc1,57.53106665254786,AA{A}araaa{A{~B}B}aar,SAMPLE_17,BASE_4
381,129,4-propan-2-ylbenzoic acid (4-Isopropylbenzoic acid;  cuminic acid),CC(C)c1ccc(C(=O)O)cc1,Mg,AM50,H2 evolution,0.5 wt.% NaCl,5.0,24,(Lamaka et al.;2017),2017,Corrosion Science,CC(C)c1ccc(C(=O)O)cc1,64.24425638197809,AA{A}araaa{A{~B}B}aar,SAMPLE_14,BASE_4
382,130,Sodium 2-propan-2-ylbenzenesulfonate(Sodium cumene sulfonate),CC(C)c1ccccc1S(=O)(=O)[O-].[Na+],Al,pure,weight loss,0.5M NaOH,0.1124904945532102,36,Maayta,2006,Asien Journal of Chemistry,CC(C)c1ccccc1S(=O)(=O)[O-].[Na+],62.57987194508542,AA{A}araaaaarE{~B}{~B}<BM>!<DaT>,SAMPLE_38,BASE_1
383,130,Sodium 2-propan-2-ylbenzenesulfonate(Sodium cumene sulfonate),CC(C)c1ccccc1S(=O)(=O)[O-].[Na+],Al,pure,weight loss,0.5M NaOH,0.2249809891064205,68,Maayta,2006,Asien Journal of Chemistry,CC(C)c1ccccc1S(=O)(=O)[O-].[Na+],55.8666822156552,AA{A}araaaaarE{~B}{~B}<BM>!<DaT>,SAMPLE_38,BASE_1
384,130,Sodium 2-propan-2-ylbenzenesulfonate(Sodium cumene sulfonate),CC(C)c1ccccc1S(=O)(=O)[O-].[Na+],Al,pure,weight loss,0.5M NaOH,0.4499619782128411,74,Maayta,2006,Asien Journal of Chemistry,CC(C)c1ccccc1S(=O)(=O)[O-].[Na+],53.85567720813477,AA{A}araaaaarE{~B}{~B}<BM>!<DaT>,SAMPLE_38,BASE_1
385,130,Sodium 2-propan-2-ylbenzenesulfonate(Sodium cumene sulfonate),CC(C)c1ccccc1S(=O)(=O)[O-].[Na+],Al,pure,weight loss,0.5M NaOH,0.6749429673192616,80,Maayta,2006,Asien Journal of Chemistry,CC(C)c1ccccc1S(=O)(=O)[O-].[Na+],51.31465686643787,AA{A}araaaaarE{~B}{~B}<BM>!<DaT>,SAMPLE_38,BASE_1
386,130,Sodium 2-propan-2-ylbenzenesulfonate(Sodium cumene sulfonate),CC(C)c1ccccc1S(=O)(=O)[O-].[Na+],Al,pure,weight loss,0.5M NaOH,0.8999239564256822,94,Maayta,2006,Asien Journal of Chemistry,CC(C)c1ccccc1S(=O)(=O)[O-].[Na+],39.65407727930763,AA{A}araaaaarE{~B}{~B}<BM>!<DaT>,SAMPLE_38,BASE_1
387,131,"Dimethylolpropionic acid (2,2-Bis(hydroxymethyl)propionic acid)",CC(CO)(CO)C(=O)O,Mg,CPMg220ppmFe,H2 evolution,0.5% NaCl,50.0,54,"FEILER, C., MEI, D., VAGHEFINAZARI, B., WÜRGER, T., MEISSNE, R. H., LUTHRINGER-FEYERABEND, B. J. C., WINKLER, D. A., ZHELUDKEVICH, M. L. & LAMAKA, S. V.",2019,Corrosion Science,CC(CO)(CO)C(=O)O,59.38145296177755,AA{AB}{AB}A{~B}B,SAMPLE_20,BASE_4
388,131,"Dimethylolpropionic acid (2,2-Bis(hydroxymethyl)propionic acid)",CC(CO)(CO)C(=O)O,Mg,CPMg342ppmFe,H2 evolution,0.5% NaCl,50.0,64,"FEILER, C., MEI, D., VAGHEFINAZARI, B., WÜRGER, T., MEISSNE, R. H., LUTHRINGER-FEYERABEND, B. J. C., WINKLER, D. A., ZHELUDKEVICH, M. L. & LAMAKA, S. V.",2019,Corrosion Science,CC(CO)(CO)C(=O)O,57.00742099011115,AA{AB}{AB}A{~B}B,SAMPLE_21,BASE_4
389,132,Acetamide,CC(N)=O,Al,powder,H2 evolution,"1M HCl, 2.5% NaCl",10.0,-5,"HORNER, L. & MEISEL, K.",1978,Werkstoffe Und Korrosion-Materials and Corrosion,CC(N)=O,67.37473761857322,AA{D}~B,SAMPLE_37,BASE_1
390,132,Acetamide,CC(N)=O,Mg,CPMg220ppmFe,H2 evolution,0.5 wt.% NaCl,50.0,2,"FEILER, C., MEI, D., VAGHEFINAZARI, B., WÜRGER, T., MEISSNE, R. H., LUTHRINGER-FEYERABEND, B. J. C., WINKLER, D. A., ZHELUDKEVICH, M. L. & LAMAKA, S. V.",2019,Corrosion Science,CC(N)=O,66.7065357571793,AA{D}~B,SAMPLE_20,BASE_4
391,132,Acetamide,CC(N)=O,Mg,CPMg342ppmFe,H2 evolution,0.5 wt.% NaCl,50.0,21,"FEILER, C., MEI, D., VAGHEFINAZARI, B., WÜRGER, T., MEISSNE, R. H., LUTHRINGER-FEYERABEND, B. J. C., WINKLER, D. A., ZHELUDKEVICH, M. L. & LAMAKA, S. V.",2019,Corrosion Science,CC(N)=O,64.61920974374658,AA{D}~B,SAMPLE_21,BASE_4
392,133,Ethanethioamide (Thioacetamide),CC(N)=S,Al,CPAl,potentiodynamic polarization,0.1M NaOH,0.3327299829642249,92.2,"ZOR, S. & ÖZKAZANÇ, H.",2010,Protection of Metals and Physical Chemistry of Surfaces,CC(N)=S,42.19509762100452,AA{D}~E,SAMPLE_19,BASE_1
393,133,Ethanethioamide (Thioacetamide),CC(N)=S,Al,CPAl,potentiodynamic polarization,0.1M NaOH,0.6654599659284498,93,"ZOR, S. & ÖZKAZANÇ, H.",2010,Protection of Metals and Physical Chemistry of Surfaces,CC(N)=S,41.14703979812659,AA{D}~E,SAMPLE_19,BASE_1
394,133,Ethanethioamide (Thioacetamide),CC(N)=S,Al,CPAl,potentiodynamic polarization,0.1M NaOH,0.9981899488926746,96.1,"ZOR, S. & ÖZKAZANÇ, H.",2010,Protection of Metals and Physical Chemistry of Surfaces,CC(N)=S,35.481907891574316,AA{D}~E,SAMPLE_19,BASE_1
395,133,Ethanethioamide (Thioacetamide),CC(N)=S,Al,CPAl,potentiodynamic polarization,0.1M NaOH,1.3309199318568996,98.1,"ZOR, S. & ÖZKAZANÇ, H.",2010,Protection of Metals and Physical Chemistry of Surfaces,CC(N)=S,28.517143354614124,AA{D}~E,SAMPLE_19,BASE_1
396,133,Ethanethioamide (Thioacetamide),CC(N)=S,Al,CPAl,potentiodynamic polarization,0.1M NaOH,0.3327299829642249,88.6,"ZOR, S. & ÖZKAZANÇ, H.",2010,Protection of Metals and Physical Chemistry of Surfaces,CC(N)=S,45.870487065417635,AA{D}~E,SAMPLE_19,BASE_1
397,133,Ethanethioamide (Thioacetamide),CC(N)=S,Al,CPAl,potentiodynamic polarization,0.1M NaOH,0.6654599659284498,91.6,"ZOR, S. & ÖZKAZANÇ, H.",2010,Protection of Metals and Physical Chemistry of Surfaces,CC(N)=S,42.9128396698568,AA{D}~E,SAMPLE_19,BASE_1
398,133,Ethanethioamide (Thioacetamide),CC(N)=S,Al,CPAl,potentiodynamic polarization,0.1M NaOH,0.9981899488926746,94.8,"ZOR, S. & ÖZKAZANÇ, H.",2010,Protection of Metals and Physical Chemistry of Surfaces,CC(N)=S,38.268133369061445,AA{D}~E,SAMPLE_19,BASE_1
399,133,Ethanethioamide (Thioacetamide),CC(N)=S,Al,CPAl,potentiodynamic polarization,0.1M NaOH,1.3309199318568996,96.9,"ZOR, S. & ÖZKAZANÇ, H.",2010,Protection of Metals and Physical Chemistry of Surfaces,CC(N)=S,33.2584597884708,AA{D}~E,SAMPLE_19,BASE_1
400,134,2-hydroxy-2-phenylpropanoic acid (Atrolactic acid),CC(O)(C(=O)O)c1ccccc1,Al,powder,H2 evolution,"1M HCl, 2.5% NaCl",10.0,7,"HORNER, L. & MEISEL, K.",1978,Werkstoffe Und Korrosion-Materials and Corrosion,CC(O)(C(=O)O)c1ccccc1,66.19934733834768,AA{B}{A{~B}B}araaaaar,SAMPLE_37,BASE_1
401,135,"methyl (E)-2-(((E)-4-chlorobenzylidene)hydrazono)-5-(4-chlorophenyl)-2,3-dihydrothiazole-4-carboxylate",CC(O)(O)c1[nH]/c(=N/N=C\c2ccc(Cl)cc2)sc1-c1ccc(Cl)cc1,Fe,Carbon Steel,potentiodynamic polarization,1.0M HCL,0.01,80.35,Evaluation of inhibitive and adsorption behavior of thiazole-4-carboxylates on mild steel corrosion in HCl,2020,Colloids and Surfaces A: Physicochemical and Engineering Aspects,CC(O)(O)c1[nH]/c(=N/N=C\c2ccc(Cl)cc2)sc1-c1ccc(Cl)cc1,51.143667308603135,AA{B}{B}ar<dH>La{~DLD~ARaeaaa{Z}aae}earMaraaa{Z}aar,SAMPLE_23,BASE_3
402,135,"methyl (E)-2-(((E)-4-chlorobenzylidene)hydrazono)-5-(4-chlorophenyl)-2,3-dihydrothiazole-4-carboxylate",CC(O)(O)c1[nH]/c(=N/N=C\c2ccc(Cl)cc2)sc1-c1ccc(Cl)cc1,Fe,Carbon Steel,potentiodynamic polarization,1.0M HCL,0.1,88.06,Evaluation of inhibitive and adsorption behavior of thiazole-4-carboxylates on mild steel corrosion in HCl,2020,Colloids and Surfaces A: Physicochemical and Engineering Aspects,CC(O)(O)c1[nH]/c(=N/N=C\c2ccc(Cl)cc2)sc1-c1ccc(Cl)cc1,46.318720112448126,AA{B}{B}ar<dH>La{~DLD~ARaeaaa{Z}aae}earMaraaa{Z}aar,SAMPLE_23,BASE_3
403,135,"methyl (E)-2-(((E)-4-chlorobenzylidene)hydrazono)-5-(4-chlorophenyl)-2,3-dihydrothiazole-4-carboxylate",CC(O)(O)c1[nH]/c(=N/N=C\c2ccc(Cl)cc2)sc1-c1ccc(Cl)cc1,Fe,Carbon Steel,potentiodynamic polarization,1.0M HCL,0.05,85.04,Evaluation of inhibitive and adsorption behavior of thiazole-10-carboxylates on mild steel corrosion in HCl,2020,Colloids and Surfaces A: Physicochemical and Engineering Aspects,CC(O)(O)c1[nH]/c(=N/N=C\c2ccc(Cl)cc2)sc1-c1ccc(Cl)cc1,48.5025699969992,AA{B}{B}ar<dH>La{~DLD~ARaeaaa{Z}aae}earMaraaa{Z}aar,SAMPLE_23,BASE_3
404,135,"methyl (E)-2-(((E)-4-chlorobenzylidene)hydrazono)-5-(4-chlorophenyl)-2,3-dihydrothiazole-4-carboxylate",CC(O)(O)c1[nH]/c(=N/N=C\c2ccc(Cl)cc2)sc1-c1ccc(Cl)cc1,Fe,Carbon Steel,potentiodynamic polarization,1.0M HCL,0.5,92.11,Evaluation of inhibitive and adsorption behavior of thiazole-10-carboxylates on mild steel corrosion in HCl,2020,Colloids and Surfaces A: Physicochemical and Engineering Aspects,CC(O)(O)c1[nH]/c(=N/N=C\c2ccc(Cl)cc2)sc1-c1ccc(Cl)cc1,42.30620880750898,AA{B}{B}ar<dH>La{~DLD~ARaeaaa{Z}aae}earMaraaa{Z}aar,SAMPLE_23,BASE_3
405,136,"methyl (E)-5-(4-chlorophenyl)-2-(((E)-4-nitrobenzylidene)hydrazono)-2,3-dihydrothiazole-4-carboxylate",CC(O)(O)c1[nH]/c(=N/N=C\c2ccc([N+](=O)[O-])cc2)sc1-c1ccc(Cl)cc1,Fe,Carbon Steel,potentiodynamic polarization,1.0M HCL,0.01,65.52,Evaluation of inhibitive and adsorption behavior of thiazole-4-carboxylates on mild steel corrosion in HCl,2020,Colloids and Surfaces A: Physicochemical and Engineering Aspects,CC(O)(O)c1[nH]/c(=N/N=C\c2ccc([N+](=O)[O-])cc2)sc1-c1ccc(Cl)cc1,56.58961131392068,AA{B}{B}ar<dH>La{~DLD~ARaeaaa{<DT>{~B}<BM>}aae}earMaraaa{Z}aar,SAMPLE_23,BASE_3
406,136,"methyl (E)-5-(4-chlorophenyl)-2-(((E)-4-nitrobenzylidene)hydrazono)-2,3-dihydrothiazole-4-carboxylate",CC(O)(O)c1[nH]/c(=N/N=C\c2ccc([N+](=O)[O-])cc2)sc1-c1ccc(Cl)cc1,Fe,Carbon Steel,potentiodynamic polarization,1.0M HCL,0.1,82.7,Evaluation of inhibitive and adsorption behavior of thiazole-4-carboxylates on mild steel corrosion in HCl,2020,Colloids and Surfaces A: Physicochemical and Engineering Aspects,CC(O)(O)c1[nH]/c(=N/N=C\c2ccc([N+](=O)[O-])cc2)sc1-c1ccc(Cl)cc1,49.91006985990342,AA{B}{B}ar<dH>La{~DLD~ARaeaaa{<DT>{~B}<BM>}aae}earMaraaa{Z}aar,SAMPLE_23,BASE_3
407,136,"methyl (E)-5-(4-chlorophenyl)-2-(((E)-4-nitrobenzylidene)hydrazono)-2,3-dihydrothiazole-4-carboxylate",CC(O)(O)c1[nH]/c(=N/N=C\c2ccc([N+](=O)[O-])cc2)sc1-c1ccc(Cl)cc1,Fe,Carbon Steel,potentiodynamic polarization,1.0M HCL,0.05,75.33,Evaluation of inhibitive and adsorption behavior of thiazole-4-carboxylates on mild steel corrosion in HCl,2020,Colloids and Surfaces A: Physicochemical and Engineering Aspects,CC(O)(O)c1[nH]/c(=N/N=C\c2ccc([N+](=O)[O-])cc2)sc1-c1ccc(Cl)cc1,53.347126853564895,AA{B}{B}ar<dH>La{~DLD~ARaeaaa{<DT>{~B}<BM>}aae}earMaraaa{Z}aar,SAMPLE_23,BASE_3
408,136,"methyl (E)-5-(4-chlorophenyl)-2-(((E)-4-nitrobenzylidene)hydrazono)-2,3-dihydrothiazole-4-carboxylate",CC(O)(O)c1[nH]/c(=N/N=C\c2ccc([N+](=O)[O-])cc2)sc1-c1ccc(Cl)cc1,Fe,Carbon Steel,potentiodynamic polarization,1.0M HCL,0.5,87.54,Evaluation of inhibitive and adsorption behavior of thiazole-4-carboxylates on mild steel corrosion in HCl,2020,Colloids and Surfaces A: Physicochemical and Engineering Aspects,CC(O)(O)c1[nH]/c(=N/N=C\c2ccc([N+](=O)[O-])cc2)sc1-c1ccc(Cl)cc1,46.73158954984127,AA{B}{B}ar<dH>La{~DLD~ARaeaaa{<DT>{~B}<BM>}aae}earMaraaa{Z}aar,SAMPLE_23,BASE_3
409,137,2;3-diphenylbutane-2;3-diol (Acetophenone pinacol),CC(O)(c1ccccc1)C(C)(O)c1ccccc1,Al,powder,H2 evolution,"1M HCl, 2.5% NaCl",10.0,43,"HORNER, L. & MEISEL, K.",1978,Werkstoffe Und Korrosion-Materials and Corrosion,CC(O)(c1ccccc1)C(C)(O)c1ccccc1,61.45803090449094,AA{B}{araaaaar}A{A}{B}araaaaar,SAMPLE_37,BASE_1
410,138,2-hydroxypropanoic acid (Lactic acid; Lactate),CC(O)C(=O)O,Mg,CPMg342ppmFe,H2 evolution,0.85 wt.% NaCl,2.2,-2,"LAMAKA, S. V., VAGHEFINAZARI, B., MEI, D., PETRAUSKAS, R. P., HÖCHE, D. & ZHELUDKEVICH, M. L.",2017,Corrosion Science,CC(O)C(=O)O,67.09399084461707,AA{B}A{~B}B,SAMPLE_21,BASE_4
411,138,2-hydroxypropanoic acid (Lactic acid; Lactate),CC(O)C(=O)O,Mg,CPMg220ppmFe,H2 evolution,0.5 wt.% NaCl,50.0,48,(Lamaka et al.;2017),2017,Corrosion Science,CC(O)C(=O)O,60.568866937565,AA{B}A{~B}B,SAMPLE_20,BASE_4
412,138,2-hydroxypropanoic acid (Lactic acid; Lactate),CC(O)C(=O)O,Mg,HPMg50ppmFe,H2 evolution,0.5 wt.% NaCl,50.0,84,(Lamaka et al.;2017),2017,Corrosion Science,CC(O)C(=O)O,49.15349248622498,AA{B}A{~B}B,SAMPLE_27,BASE_4
413,138,2-hydroxypropanoic acid (Lactic acid; Lactate),CC(O)C(=O)O,Mg,WE43,H2 evolution,0.5 wt.% NaCl,50.0,-159,(Lamaka et al.;2017),2017,Corrosion Science,CC(O)C(=O)O,76.11908862821255,AA{B}A{~B}B,SAMPLE_33,BASE_4
414,138,2-hydroxypropanoic acid (Lactic acid; Lactate),CC(O)C(=O)O,Mg,ZE41,H2 evolution,0.5 wt.% NaCl,50.0,36,(Lamaka et al.;2017),2017,Corrosion Science,CC(O)C(=O)O,62.57987194508542,AA{B}A{~B}B,SAMPLE_34,BASE_4
415,138,2-hydroxypropanoic acid (Lactic acid; Lactate),CC(O)C(=O)O,Mg,AZ31,H2 evolution,0.5 wt.% NaCl,50.0,-25,(Lamaka et al.;2017),2017,Corrosion Science,CC(O)C(=O)O,69.06336508572407,AA{B}A{~B}B,SAMPLE_16,BASE_4
416,138,2-hydroxypropanoic acid (Lactic acid; Lactate),CC(O)C(=O)O,Mg,AM50,H2 evolution,0.5 wt.% NaCl,50.0,-19,(Lamaka et al.;2017),2017,Corrosion Science,CC(O)C(=O)O,68.58695336343604,AA{B}A{~B}B,SAMPLE_14,BASE_4
417,138,2-hydroxypropanoic acid (Lactic acid; Lactate),CC(O)C(=O)O,Mg,MgCa,H2 evolution,0.85 wt.% NaCl,2.2,0,(Lamaka et al.;2017),2017,Corrosion Science,CC(O)C(=O)O,66.90220070551119,AA{B}A{~B}B,SAMPLE_30,BASE_4
418,139,(2S;3R)-2-amino-3-hydroxybutanoic acid(Threonine; 2-Amino-3-hydroxybutyric acid)72-19-5,CC(O)C(N)C(=O)O,Mg,CPMg220ppmFe,H2 evolution,0.5 wt.% NaCl,50.0,42,(Lamaka et al.;2017),2017,Corrosion Science,CC(O)C(N)C(=O)O,61.62647142019195,AA{B}A{D}A{~B}B,SAMPLE_20,BASE_4
419,139,(2S;3R)-2-amino-3-hydroxybutanoic acid(Threonine; 2-Amino-3-hydroxybutyric acid)72-19-5,CC(O)C(N)C(=O)O,Mg,CPMg220ppmFe,H2 evolution,0.5 wt.% NaCl,34.0,23,(Lamaka et al.;2017),2017,Corrosion Science,CC(O)C(N)C(=O)O,64.37086061002866,AA{B}A{D}A{~B}B,SAMPLE_20,BASE_4
420,139,(2S;3R)-2-amino-3-hydroxybutanoic acid(Threonine; 2-Amino-3-hydroxybutyric acid)72-19-5,CC(O)C(N)C(=O)O,Mg,HPMg51ppmFe,H2 evolution,0.5 wt.% NaCl,34.0,-910,(Lamaka et al.;2017),2017,Corrosion Science,CC(O)C(N)C(=O)O,89.29930407939136,AA{B}A{D}A{~B}B,SAMPLE_28,BASE_4
421,139,(2S;3R)-2-amino-3-hydroxybutanoic acid(Threonine; 2-Amino-3-hydroxybutyric acid)72-19-5,CC(O)C(N)C(=O)O,Mg,HPMg50ppmFe,H2 evolution,0.5 wt.% NaCl,34.0,37,(Lamaka et al.;2017),2017,Corrosion Science,CC(O)C(N)C(=O)O,62.427347760873204,AA{B}A{D}A{~B}B,SAMPLE_27,BASE_4
422,139,(2S;3R)-2-amino-3-hydroxybutanoic acid(Threonine; 2-Amino-3-hydroxybutyric acid)72-19-5,CC(O)C(N)C(=O)O,Mg,WE43,H2 evolution,0.5 wt.% NaCl,34.0,-257,(Lamaka et al.;2017),2017,Corrosion Science,CC(O)C(N)C(=O)O,79.22710734480934,AA{B}A{D}A{~B}B,SAMPLE_33,BASE_4
423,139,(2S;3R)-2-amino-3-hydroxybutanoic acid(Threonine; 2-Amino-3-hydroxybutyric acid)72-19-5,CC(O)C(N)C(=O)O,Mg,ZE41,H2 evolution,0.5 wt.% NaCl,34.0,-276,(Lamaka et al.;2017),2017,Corrosion Science,CC(O)C(N)C(=O)O,79.7293115870847,AA{B}A{D}A{~B}B,SAMPLE_34,BASE_4
424,139,(2S;3R)-2-amino-3-hydroxybutanoic acid(Threonine; 2-Amino-3-hydroxybutyric acid)72-19-5,CC(O)C(N)C(=O)O,Mg,E21,H2 evolution,0.5 wt.% NaCl,34.0,-1826,(Lamaka et al.;2017),2017,Corrosion Science,CC(O)C(N)C(=O)O,95.55097819508202,AA{B}A{D}A{~B}B,SAMPLE_26,BASE_4
425,139,(2S;3R)-2-amino-3-hydroxybutanoic acid(Threonine; 2-Amino-3-hydroxybutyric acid)72-19-5,CC(O)C(N)C(=O)O,Mg,AZ31,H2 evolution,0.5 wt.% NaCl,34.0,-460,(Lamaka et al.;2017),2017,Corrosion Science,CC(O)C(N)C(=O)O,83.58734255492078,AA{B}A{D}A{~B}B,SAMPLE_16,BASE_4
426,139,(2S;3R)-2-amino-3-hydroxybutanoic acid(Threonine; 2-Amino-3-hydroxybutyric acid)72-19-5,CC(O)C(N)C(=O)O,Mg,AZ91,H2 evolution,0.5 wt.% NaCl,34.0,-427,(Lamaka et al.;2017),2017,Corrosion Science,CC(O)C(N)C(=O)O,82.99910692228381,AA{B}A{D}A{~B}B,SAMPLE_17,BASE_4
427,139,(2S;3R)-2-amino-3-hydroxybutanoic acid(Threonine; 2-Amino-3-hydroxybutyric acid)72-19-5,CC(O)C(N)C(=O)O,Mg,AM50,H2 evolution,0.5 wt.% NaCl,34.0,-765,(Lamaka et al.;2017),2017,Corrosion Science,CC(O)C(N)C(=O)O,87.79834726748028,AA{B}A{D}A{~B}B,SAMPLE_14,BASE_4
428,139,(2S;3R)-2-amino-3-hydroxybutanoic acid(Threonine; 2-Amino-3-hydroxybutyric acid)72-19-5,CC(O)C(N)C(=O)O,Mg,MgCa,H2 evolution,0.85 wt.% NaCl,0.269,-12,"MEI, D., LAMAKA, S. V., FEILER, C. & ZHELUDKEVICH, M. L.",2019,Corrosion Science,CC(O)C(N)C(=O)O,67.99979871584748,AA{B}A{D}A{~B}B,SAMPLE_30,BASE_4
429,139,(2S;3R)-2-amino-3-hydroxybutanoic acid(Threonine; 2-Amino-3-hydroxybutyric acid)72-19-5,CC(O)C(N)C(=O)O,Mg,CPMg342ppmFe,H2 evolution,0.85 wt.% NaCl,0.269,0,"MEI, D., LAMAKA, S. V., FEILER, C. & ZHELUDKEVICH, M. L.",2019,Corrosion Science,CC(O)C(N)C(=O)O,66.90220070551119,AA{B}A{D}A{~B}B,SAMPLE_21,BASE_4
430,140,3-hydroxybutanoic acid(beta-hydroxybutyric acid),CC(O)CC(=O)O,Mg,CPMg342ppmFe,H2 evolution,0.85 wt.% NaCl,0.009,-1,"MEI, D., LAMAKA, S. V., FEILER, C. & ZHELUDKEVICH, M. L.",2019,Corrosion Science,CC(O)CC(=O)O,66.99857051088782,AA{B}AA{~B}B,SAMPLE_21,BASE_4
431,140,3-hydroxybutanoic acid(beta-hydroxybutyric acid),CC(O)CC(=O)O,Mg,MgCa,H2 evolution,0.85 wt.% NaCl,0.009,-4,"MEI, D., LAMAKA, S. V., FEILER, C. & ZHELUDKEVICH, M. L.",2019,Corrosion Science,CC(O)CC(=O)O,67.2820566669952,AA{B}AA{~B}B,SAMPLE_30,BASE_4
432,141,2-hydroxypropyl)(methyl)diphenylarsoniumperchlorate(Diphenyl-methyl-2-hydroxypropyl-arsoniumperchlorate),CC(O)C[As+](C)(c1ccccc1)c1ccccc1.[O-][Cl+3]([O-])([O-])[O-],Al,powder,H2 evolution,"1M HCl, 2.5% NaCl",10.0,51,"HORNER, L. & MEISEL, K.",1978,Werkstoffe Und Korrosion-Materials and Corrosion,CC(O)C[As+](C)(c1ccccc1)c1ccccc1.[O-][Cl+3]([O-])([O-])[O-],59.99334602774907,AA{B}A<AeT>{A}{araaaaar}araaaaar!<BM><ZTt>{<BM>}{<BM>}<BM>,SAMPLE_37,BASE_1
433,142,sodium 2-sulfanylpropanoate (Sodium mercaptopropionate),CC(S)C(=O)[O-].[Na+],Al,AA2024-T3,optical inspection,0.1M NaCl,1.0,20,"WINKLER, D. A., BREEDON, M., WHITE, P., HUGHES, A. E., SAPPER, E. D. & COLE, I.",2016,Corrosion Science,CC(S)C(=O)[O-].[Na+],64.74103632529831,AA{E}A{~B}<BM>!<DaT>,SAMPLE_4,BASE_1
434,142,sodium 2-sulfanylpropanoate (Sodium mercaptopropionate),CC(S)C(=O)[O-].[Na+],Al,AA2024-T3,optical inspection,0.1M NaCl,1.0,20,"WINKLER, D. A., BREEDON, M., WHITE, P., HUGHES, A. E., SAPPER, E. D. & COLE, I.",2016,Corrosion Science,CC(S)C(=O)[O-].[Na+],64.74103632529831,AA{E}A{~B}<BM>!<DaT>,SAMPLE_4,BASE_1
435,142,sodium 2-sulfanylpropanoate (Sodium mercaptopropionate),CC(S)C(=O)[O-].[Na+],Al,AA2024-T3,optical inspection,0.1M NaCl,1.0,20,"WINKLER, D. A., BREEDON, M., WHITE, P., HUGHES, A. E., SAPPER, E. D. & COLE, I.",2016,Corrosion Science,CC(S)C(=O)[O-].[Na+],64.74103632529831,AA{E}A{~B}<BM>!<DaT>,SAMPLE_4,BASE_1
436,142,sodium 2-sulfanylpropanoate (Sodium mercaptopropionate),CC(S)C(=O)[O-].[Na+],Al,AA2024-T3,optical inspection,0.1M NaCl,1.0,20,"WINKLER, D. A., BREEDON, M., WHITE, P., HUGHES, A. E., SAPPER, E. D. & COLE, I.",2016,Corrosion Science,CC(S)C(=O)[O-].[Na+],64.74103632529831,AA{E}A{~B}<BM>!<DaT>,SAMPLE_4,BASE_1
437,142,sodium 2-sulfanylpropanoate (Sodium mercaptopropionate),CC(S)C(=O)[O-].[Na+],Al,AA7075-T6,optical inspection,0.1M NaCl,1.0,40,"WINKLER, D. A., BREEDON, M., WHITE, P., HUGHES, A. E., SAPPER, E. D. & COLE, I.",2016,Corrosion Science,CC(S)C(=O)[O-].[Na+],61.95481084781117,AA{E}A{~B}<BM>!<DaT>,SAMPLE_12,BASE_1
438,142,sodium 2-sulfanylpropanoate (Sodium mercaptopropionate),CC(S)C(=O)[O-].[Na+],Al,AA7075-T6,optical inspection,0.1M NaCl,1.0,20,"WINKLER, D. A., BREEDON, M., WHITE, P., HUGHES, A. E., SAPPER, E. D. & COLE, I.",2016,Corrosion Science,CC(S)C(=O)[O-].[Na+],64.74103632529831,AA{E}A{~B}<BM>!<DaT>,SAMPLE_12,BASE_1
439,142,sodium 2-sulfanylpropanoate (Sodium mercaptopropionate),CC(S)C(=O)[O-].[Na+],Al,AA7075-T6,optical inspection,0.1M NaCl,1.0,20,"WINKLER, D. A., BREEDON, M., WHITE, P., HUGHES, A. E., SAPPER, E. D. & COLE, I.",2016,Corrosion Science,CC(S)C(=O)[O-].[Na+],64.74103632529831,AA{E}A{~B}<BM>!<DaT>,SAMPLE_12,BASE_1
440,142,sodium 2-sulfanylpropanoate (Sodium mercaptopropionate),CC(S)C(=O)[O-].[Na+],Al,AA7075-T6,optical inspection,0.1M NaCl,1.0,10,"WINKLER, D. A., BREEDON, M., WHITE, P., HUGHES, A. E., SAPPER, E. D. & COLE, I.",2016,Corrosion Science,CC(S)C(=O)[O-].[Na+],65.88177509975425,AA{E}A{~B}<BM>!<DaT>,SAMPLE_12,BASE_1
441,143,1;7;7-trimethylbicyclo[2.2.1]heptan-2-ol (Isoborneol),CC1(C)C2CCC1(C)C(O)C2,Al,powder,H2 evolution,"1M HCl, 2.5% NaCl",10.0,-52,"HORNER, L. & MEISEL, K.",1978,Werkstoffe Und Korrosion-Materials and Corrosion,CC1(C)C2CCC1(C)C(O)C2,70.9574461114083,AAr{A}AeAAAr{A}A{B}Ae,SAMPLE_37,BASE_1
442,143,1;7;7-trimethylbicyclo[2.2.1]heptan-2-ol (Isoborneol),CC1(C)C2CCC1(C)C(O)C2,Al,powder,H2 evolution,"1M HCl, 2.5% NaCl",10.0,18,"HORNER, L. & MEISEL, K.",1978,Werkstoffe Und Korrosion-Materials and Corrosion,CC1(C)C2CCC1(C)C(O)C2,64.98018639022474,AAr{A}AeAAAr{A}A{B}Ae,SAMPLE_37,BASE_1
443,144,2-(7;7-dimethyl-2-oxo-1-bicyclo[2.2.1]heptanyl)acetic acid (Camphor carboxylic acid),CC1(C)C2CCC1(CC(=O)O)C(=O)C2,Al,powder,H2 evolution,"1M HCl, 2.5% NaCl",10.0,34,"HORNER, L. & MEISEL, K.",1978,Werkstoffe Und Korrosion-Materials and Corrosion,CC1(C)C2CCC1(CC(=O)O)C(=O)C2,62.877898091209694,AAr{A}AeAAAr{AA{~B}B}A{~B}Ae,SAMPLE_37,BASE_1
444,145,5;5-dimethylcyclohexane-1;3-dione (Dimedone),CC1(C)CC(=O)CC(=O)C1,Al,powder,H2 evolution,"1M HCl, 2.5% NaCl",10.0,44,"HORNER, L. & MEISEL, K.",1978,Werkstoffe Und Korrosion-Materials and Corrosion,CC1(C)CC(=O)CC(=O)C1,61.28660898641726,AAr{A}AA{~B}AA{~B}Ar,SAMPLE_37,BASE_1
445,145,5;5-dimethylcyclohexane-1;3-dione (Dimedone),CC1(C)CC(=O)CC(=O)C1,Zn,unknown_probably_pure,H2 evolution,2.5% NaCl,10.0,8,"HORNER, L. & MEISEL, K.",1978,Werkstoffe Und Korrosion-Materials and Corrosion,CC1(C)CC(=O)CC(=O)C1,66.09464269120777,AAr{A}AA{~B}AA{~B}Ar,SAMPLE_40,BASE_5
446,146,"4,4-dimethyloxazolidine-2-thione",CC1(C)COC(=S)N1,Fe,Carbon Steel,potentiodynamic polarization,1.0M HCL,0.1,62.4,"Electrochemical and quantum chemical calculations on 4,4-dimethyloxazolidine-2-thione as inhibitor for mild steel corrosion in hydrochloric acid",2010,Journal of Molecular Structure,CC1(C)COC(=S)N1,57.42857801858114,AAr{A}ABA{~E}Dr,SAMPLE_23,BASE_3
447,146,"4,4-dimethyloxazolidine-2-thione",CC1(C)COC(=S)N1,Fe,Carbon Steel,potentiodynamic polarization,1.0M HCL,2.0,84.7,"Electrochemical and quantum chemical calculations on 4,4-dimethyloxazolidine-2-thione as inhibitor for mild steel corrosion in hydrochloric acid",2010,Journal of Molecular Structure,CC1(C)COC(=S)N1,48.72022152805661,AAr{A}ABA{~E}Dr,SAMPLE_23,BASE_3
448,146,"4,4-dimethyloxazolidine-2-thione",CC1(C)COC(=S)N1,Fe,Carbon Steel,potentiodynamic polarization,1.0M HCL,1.0,78,"Electrochemical and quantum chemical calculations on 4,4-dimethyloxazolidine-2-thione as inhibitor for mild steel corrosion in hydrochloric acid",2010,Journal of Molecular Structure,CC1(C)COC(=S)N1,52.2377441098364,AAr{A}ABA{~E}Dr,SAMPLE_23,BASE_3
449,146,"4,4-dimethyloxazolidine-2-thione",CC1(C)COC(=S)N1,Fe,Carbon Steel,potentiodynamic polarization,1.0M HCL,0.4,74.3,"Electrochemical and quantum chemical calculations on 4,4-dimethyloxazolidine-2-thione as inhibitor for mild steel corrosion in hydrochloric acid",2010,Journal of Molecular Structure,CC1(C)COC(=S)N1,53.74327650132334,AAr{A}ABA{~E}Dr,SAMPLE_23,BASE_3
450,147,5;5-dimethylimidazolidine-2;4-dione (5;5-dimethylhydantoin),CC1(C)NC(=O)NC1=O,Al,powder,H2 evolution,"1M HCl, 2.5% NaCl",10.0,-12,"HORNER, L. & MEISEL, K.",1978,Werkstoffe Und Korrosion-Materials and Corrosion,CC1(C)NC(=O)NC1=O,67.99979871584748,AAr{A}DA{~B}DAr~B,SAMPLE_37,BASE_1
451,147,5;5-dimethylimidazolidine-2;4-dione (5;5-dimethylhydantoin),CC1(C)NC(=O)NC1=O,Mg,CPMg220ppmFe,H2 evolution,0.5 wt.% NaCl,50.0,-28,(Lamaka et al.;2017),2017,Corrosion Science,CC1(C)NC(=O)NC1=O,69.29306167451566,AAr{A}DA{~B}DAr~B,SAMPLE_20,BASE_4
452,147,5;5-dimethylimidazolidine-2;4-dione (5;5-dimethylhydantoin),CC1(C)NC(=O)NC1=O,Mg,HPMg51ppmFe,H2 evolution,0.5 wt.% NaCl,50.0,-796,(Lamaka et al.;2017),2017,Corrosion Science,CC1(C)NC(=O)NC1=O,88.13936790413814,AAr{A}DA{~B}DAr~B,SAMPLE_28,BASE_4
453,147,5;5-dimethylimidazolidine-2;4-dione (5;5-dimethylhydantoin),CC1(C)NC(=O)NC1=O,Mg,HPMg50ppmFe,H2 evolution,0.5 wt.% NaCl,50.0,8,(Lamaka et al.;2017),2017,Corrosion Science,CC1(C)NC(=O)NC1=O,66.09464269120777,AAr{A}DA{~B}DAr~B,SAMPLE_27,BASE_4
454,147,5;5-dimethylimidazolidine-2;4-dione (5;5-dimethylhydantoin),CC1(C)NC(=O)NC1=O,Mg,WE43,H2 evolution,0.5 wt.% NaCl,50.0,-221,(Lamaka et al.;2017),2017,Corrosion Science,CC1(C)NC(=O)NC1=O,78.19763448427848,AAr{A}DA{~B}DAr~B,SAMPLE_33,BASE_4
455,147,5;5-dimethylimidazolidine-2;4-dione (5;5-dimethylhydantoin),CC1(C)NC(=O)NC1=O,Mg,ZE41,H2 evolution,0.5 wt.% NaCl,50.0,-172,(Lamaka et al.;2017),2017,Corrosion Science,CC1(C)NC(=O)NC1=O,76.59340605153444,AAr{A}DA{~B}DAr~B,SAMPLE_34,BASE_4
456,147,5;5-dimethylimidazolidine-2;4-dione (5;5-dimethylhydantoin),CC1(C)NC(=O)NC1=O,Mg,E21,H2 evolution,0.5 wt.% NaCl,50.0,-2152,(Lamaka et al.;2017),2017,Corrosion Science,CC1(C)NC(=O)NC1=O,97.06546791887676,AAr{A}DA{~B}DAr~B,SAMPLE_26,BASE_4
457,147,5;5-dimethylimidazolidine-2;4-dione (5;5-dimethylhydantoin),CC1(C)NC(=O)NC1=O,Mg,AZ91,H2 evolution,0.5 wt.% NaCl,50.0,-355,(Lamaka et al.;2017),2017,Corrosion Science,CC1(C)NC(=O)NC1=O,81.57633754740036,AAr{A}DA{~B}DAr~B,SAMPLE_17,BASE_4
458,147,5;5-dimethylimidazolidine-2;4-dione (5;5-dimethylhydantoin),CC1(C)NC(=O)NC1=O,Mg,AM50,H2 evolution,0.5 wt.% NaCl,50.0,-678,(Lamaka et al.;2017),2017,Corrosion Science,CC1(C)NC(=O)NC1=O,86.7716993129509,AAr{A}DA{~B}DAr~B,SAMPLE_14,BASE_4
459,148,amoxicillin,CC1(C)SC2C(NC(=O)C(N)c3ccc(O)cc3)C(=O)N2C1C(=O)O,Fe,Carbon Steel,potentiodynamic polarization,1.0M HCL,0.1,36.2,Electrochemical evaluation of antibacterial drugs as environment-friendly inhibitors for corrosion of carbon steel in HCl solution,2014,Applied Surface Science,CC1(C)SC2C(NC(=O)C(N)c3ccc(O)cc3)C(=O)N2C1C(=O)O,62.549558663590474,AAr{A}EAeA{DA{~B}A{D}ataaa{B}aat}A{~B}DeArA{~B}B,SAMPLE_23,BASE_3
