Repository: MatthiasHBusch/CrossAlloyTL

# CrossAlloyTL — cross-alloy transfer learning for Mg corrosion inhibitors

Code, data, and manuscript sources for:

> **Different Alloy, Different Story? Impact of Transfer Learning on
> Predictive Models for In Silico Screening of Mg Dissolution Modulators.**
> M. Busch, M. Tacke, S. V. Lamaka, M. L. Zheludkevich, C. J. Cyron,
> R. C. Aydin, C. Feiler (2026). *Corrosion Science* (submitted).

## Summary

We probe cross-alloy transfer learning (TL) for predicting the
inhibition efficiency (IE) of small organic dissolution modulators on
magnesium alloys, using the Mg subset of the
[ExCorr](https://excorr.web.app/) electrochemical
corrosion database.

File: data/ExCorrDatasetClean.csv (part 5 of 45)
Unnamed: 0,index,IUPAC,isomeric_SMILES,BaseMaterial,Alloy,Method,AggressiveComponent,Operating_Concentration_mM,IE,References,Year,Journal,canonical_SMILES,transformed_IE,transformed_smiles,transformed_alloy,transformed_base_material
460,148,amoxicillin,CC1(C)SC2C(NC(=O)C(N)c3ccc(O)cc3)C(=O)N2C1C(=O)O,Fe,Carbon Steel,potentiodynamic polarization,1.0M HCL,0.5,62.6,Electrochemical evaluation of antibacterial drugs as environment-friendly inhibitors for corrosion of carbon steel in HCl solution,2014,Applied Surface Science,CC1(C)SC2C(NC(=O)C(N)c3ccc(O)cc3)C(=O)N2C1C(=O)O,57.3769241066423,AAr{A}EAeA{DA{~B}A{D}ataaa{B}aat}A{~B}DeArA{~B}B,SAMPLE_23,BASE_3
461,148,amoxicillin,CC1(C)SC2C(NC(=O)C(N)c3ccc(O)cc3)C(=O)N2C1C(=O)O,Fe,Carbon Steel,potentiodynamic polarization,1.0M HCL,5.0,93.4,Electrochemical evaluation of antibacterial drugs as environment-friendly inhibitors for corrosion of carbon steel in HCl solution,2014,Applied Surface Science,CC1(C)SC2C(NC(=O)C(N)c3ccc(O)cc3)C(=O)N2C1C(=O)O,40.57716452270615,AAr{A}EAeA{DA{~B}A{D}ataaa{B}aat}A{~B}DeArA{~B}B,SAMPLE_23,BASE_3
462,149,ampicillin,CC1(C)SC2C(NC(=O)C(N)c3ccccc3)C(=O)N2C1C(=O)O,Fe,Carbon Steel,potentiodynamic polarization,1.0M HCL,0.1,47.1,Electrochemical evaluation of antibacterial drugs as environment-friendly inhibitors for corrosion of carbon steel in HCl solution,2014,Applied Surface Science,CC1(C)SC2C(NC(=O)C(N)c3ccccc3)C(=O)N2C1C(=O)O,60.735059327687004,AAr{A}EAeA{DA{~B}A{D}ataaaaat}A{~B}DeArA{~B}B,SAMPLE_23,BASE_3
463,149,ampicillin,CC1(C)SC2C(NC(=O)C(N)c3ccccc3)C(=O)N2C1C(=O)O,Fe,Carbon Steel,potentiodynamic polarization,1.0M HCL,0.5,67.3,Electrochemical evaluation of antibacterial drugs as environment-friendly inhibitors for corrosion of carbon steel in HCl solution,2014,Applied Surface Science,CC1(C)SC2C(NC(=O)C(N)c3ccccc3)C(=O)N2C1C(=O)O,56.07625947735695,AAr{A}EAeA{DA{~B}A{D}ataaaaat}A{~B}DeArA{~B}B,SAMPLE_23,BASE_3
464,149,ampicillin,CC1(C)SC2C(NC(=O)C(N)c3ccccc3)C(=O)N2C1C(=O)O,Fe,Carbon Steel,potentiodynamic polarization,1.0M HCL,5.0,84.6,Electrochemical evaluation of antibacterial drugs as environment-friendly inhibitors for corrosion of carbon steel in HCl solution,2014,Applied Surface Science,CC1(C)SC2C(NC(=O)C(N)c3ccccc3)C(=O)N2C1C(=O)O,48.78331677095534,AAr{A}EAeA{DA{~B}A{D}ataaaaat}A{~B}DeArA{~B}B,SAMPLE_23,BASE_3
465,150,penicillin G,CC1(C)SC2C(NC(=O)Cc3ccccc3)C(=O)N2C1C(=O)O,Fe,Carbon Steel,potentiodynamic polarization,1.0M HCL,0.1,58.6,Electrochemical evaluation of antibacterial drugs as environment-friendly inhibitors for corrosion of carbon steel in HCl solution,2014,Applied Surface Science,CC1(C)SC2C(NC(=O)Cc3ccccc3)C(=O)N2C1C(=O)O,58.36102735602062,AAr{A}EAeA{DA{~B}Aataaaaat}A{~B}DeArA{~B}B,SAMPLE_23,BASE_3
466,150,penicillin G,CC1(C)SC2C(NC(=O)Cc3ccccc3)C(=O)N2C1C(=O)O,Fe,Carbon Steel,potentiodynamic polarization,1.0M HCL,0.5,70.6,Electrochemical evaluation of antibacterial drugs as environment-friendly inhibitors for corrosion of carbon steel in HCl solution,2014,Applied Surface Science,CC1(C)SC2C(NC(=O)Cc3ccccc3)C(=O)N2C1C(=O)O,55.04595617004905,AAr{A}EAeA{DA{~B}Aataaaaat}A{~B}DeArA{~B}B,SAMPLE_23,BASE_3
467,150,penicillin G,CC1(C)SC2C(NC(=O)Cc3ccccc3)C(=O)N2C1C(=O)O,Fe,Carbon Steel,potentiodynamic polarization,1.0M HCL,5.0,92,Electrochemical evaluation of antibacterial drugs as environment-friendly inhibitors for corrosion of carbon steel in HCl solution,2014,Applied Surface Science,CC1(C)SC2C(NC(=O)Cc3ccccc3)C(=O)N2C1C(=O)O,42.44030275679476,AAr{A}EAeA{DA{~B}Aataaaaat}A{~B}DeArA{~B}B,SAMPLE_23,BASE_3
468,151,amoxicillin,CC1(C)S[C@@H]2[C@H](NC(=O)C(N)c3ccc(O)cc3)C(=O)N2C1C(=O)O,Fe,Carbon Steel,potentiodynamic polarization,1.0M HCL,1.0,66.6,Electrochemical evaluation of antibacterial drugs as environment-friendly inhibitors for corrosion of carbon steel in HCl solution,2014,Applied Surface Science,CC1(C)S[C@@H]2[C@H](NC(=O)C(N)c3ccc(O)cc3)C(=O)N2C1C(=O)O,56.28139755081743,AAr{A}E<A**H>e<A*H>{DA{~B}A{D}ataaa{B}aat}A{~B}DeArA{~B}B,SAMPLE_23,BASE_3
469,152,(2S;5R;6R)-6-[[(2R)-2-amino-2-(4-hydroxyphenyl)acetyl]amino]-3;3-dimethyl-7-oxo-4-thia-1-azabicyclo[3.2.0]heptane-2-carboxylic acid(Amoxycillin),CC1(C)S[C@@H]2[C@H](NC(=O)C(N)c3ccc(O)cc3)C(=O)N2[C@H]1C(=O)O,Al,pure,potentiodynamic polarization,2.0M HCl,0.5473288981448285,64,Abdallah,2004,Corrosion Science,CC1(C)S[C@@H]2[C@H](NC(=O)C(N)c3ccc(O)cc3)C(=O)N2[C@H]1C(=O)O,57.00742099011115,AAr{A}E<A**H>e<A*H>{DA{~B}A{D}ataaa{B}aat}A{~B}De<A*H>rA{~B}B,SAMPLE_38,BASE_1
470,152,(2S;5R;6R)-6-[[(2R)-2-amino-2-(4-hydroxyphenyl)acetyl]amino]-3;3-dimethyl-7-oxo-4-thia-1-azabicyclo[3.2.0]heptane-2-carboxylic acid(Amoxycillin),CC1(C)S[C@@H]2[C@H](NC(=O)C(N)c3ccc(O)cc3)C(=O)N2[C@H]1C(=O)O,Al,pure,potentiodynamic polarization,2.0M HCl,1.094657796289657,71.8,Abdallah,2004,Corrosion Science,CC1(C)S[C@@H]2[C@H](NC(=O)C(N)c3ccc(O)cc3)C(=O)N2[C@H]1C(=O)O,54.642352541094006,AAr{A}E<A**H>e<A*H>{DA{~B}A{D}ataaa{B}aat}A{~B}De<A*H>rA{~B}B,SAMPLE_38,BASE_1
471,152,(2S;5R;6R)-6-[[(2R)-2-amino-2-(4-hydroxyphenyl)acetyl]amino]-3;3-dimethyl-7-oxo-4-thia-1-azabicyclo[3.2.0]heptane-2-carboxylic acid(Amoxycillin),CC1(C)S[C@@H]2[C@H](NC(=O)C(N)c3ccc(O)cc3)C(=O)N2[C@H]1C(=O)O,Al,pure,potentiodynamic polarization,2.0M HCl,1.6419866944344856,76,Abdallah,2004,Corrosion Science,CC1(C)S[C@@H]2[C@H](NC(=O)C(N)c3ccc(O)cc3)C(=O)N2[C@H]1C(=O)O,53.080456738168074,AAr{A}E<A**H>e<A*H>{DA{~B}A{D}ataaa{B}aat}A{~B}De<A*H>rA{~B}B,SAMPLE_38,BASE_1
472,152,(2S;5R;6R)-6-[[(2R)-2-amino-2-(4-hydroxyphenyl)acetyl]amino]-3;3-dimethyl-7-oxo-4-thia-1-azabicyclo[3.2.0]heptane-2-carboxylic acid(Amoxycillin),CC1(C)S[C@@H]2[C@H](NC(=O)C(N)c3ccc(O)cc3)C(=O)N2[C@H]1C(=O)O,Al,pure,potentiodynamic polarization,2.0M HCl,2.189315592579314,82.2,Abdallah,2004,Corrosion Science,CC1(C)S[C@@H]2[C@H](NC(=O)C(N)c3ccc(O)cc3)C(=O)N2[C@H]1C(=O)O,50.18601688872233,AAr{A}E<A**H>e<A*H>{DA{~B}A{D}ataaa{B}aat}A{~B}De<A*H>rA{~B}B,SAMPLE_38,BASE_1
473,152,(2S;5R;6R)-6-[[(2R)-2-amino-2-(4-hydroxyphenyl)acetyl]amino]-3;3-dimethyl-7-oxo-4-thia-1-azabicyclo[3.2.0]heptane-2-carboxylic acid(Amoxycillin),CC1(C)S[C@@H]2[C@H](NC(=O)C(N)c3ccc(O)cc3)C(=O)N2[C@H]1C(=O)O,Al,pure,potentiodynamic polarization,2.0M HCl,2.7366444907241427,88.8,Abdallah,2004,Corrosion Science,CC1(C)S[C@@H]2[C@H](NC(=O)C(N)c3ccc(O)cc3)C(=O)N2[C@H]1C(=O)O,45.69906514734393,AAr{A}E<A**H>e<A*H>{DA{~B}A{D}ataaa{B}aat}A{~B}De<A*H>rA{~B}B,SAMPLE_38,BASE_1
474,152,(2S;5R;6R)-6-[[(2R)-2-amino-2-(4-hydroxyphenyl)acetyl]amino]-3;3-dimethyl-7-oxo-4-thia-1-azabicyclo[3.2.0]heptane-2-carboxylic acid(Amoxycillin),CC1(C)S[C@@H]2[C@H](NC(=O)C(N)c3ccc(O)cc3)C(=O)N2[C@H]1C(=O)O,Al,pure,weight loss,2.0M HCl,0.5473288981448285,67.5,Abdallah,2004,Corrosion Science,CC1(C)S[C@@H]2[C@H](NC(=O)C(N)c3ccc(O)cc3)C(=O)N2[C@H]1C(=O)O,56.016841588347646,AAr{A}E<A**H>e<A*H>{DA{~B}A{D}ataaa{B}aat}A{~B}De<A*H>rA{~B}B,SAMPLE_38,BASE_1
475,152,(2S;5R;6R)-6-[[(2R)-2-amino-2-(4-hydroxyphenyl)acetyl]amino]-3;3-dimethyl-7-oxo-4-thia-1-azabicyclo[3.2.0]heptane-2-carboxylic acid(Amoxycillin),CC1(C)S[C@@H]2[C@H](NC(=O)C(N)c3ccc(O)cc3)C(=O)N2[C@H]1C(=O)O,Al,pure,weight loss,2.0M HCl,1.094657796289657,71,Abdallah,2004,Corrosion Science,CC1(C)S[C@@H]2[C@H](NC(=O)C(N)c3ccc(O)cc3)C(=O)N2[C@H]1C(=O)O,54.913281690761714,AAr{A}E<A**H>e<A*H>{DA{~B}A{D}ataaa{B}aat}A{~B}De<A*H>rA{~B}B,SAMPLE_38,BASE_1
476,152,(2S;5R;6R)-6-[[(2R)-2-amino-2-(4-hydroxyphenyl)acetyl]amino]-3;3-dimethyl-7-oxo-4-thia-1-azabicyclo[3.2.0]heptane-2-carboxylic acid(Amoxycillin),CC1(C)S[C@@H]2[C@H](NC(=O)C(N)c3ccc(O)cc3)C(=O)N2[C@H]1C(=O)O,Al,pure,weight loss,2.0M HCl,1.6419866944344856,75,Abdallah,2004,Corrosion Science,CC1(C)S[C@@H]2[C@H](NC(=O)C(N)c3ccc(O)cc3)C(=O)N2[C@H]1C(=O)O,53.47582124665074,AAr{A}E<A**H>e<A*H>{DA{~B}A{D}ataaa{B}aat}A{~B}De<A*H>rA{~B}B,SAMPLE_38,BASE_1
477,152,(2S;5R;6R)-6-[[(2R)-2-amino-2-(4-hydroxyphenyl)acetyl]amino]-3;3-dimethyl-7-oxo-4-thia-1-azabicyclo[3.2.0]heptane-2-carboxylic acid(Amoxycillin),CC1(C)S[C@@H]2[C@H](NC(=O)C(N)c3ccc(O)cc3)C(=O)N2[C@H]1C(=O)O,Al,pure,weight loss,2.0M HCl,2.189315592579314,80,Abdallah,2004,Corrosion Science,CC1(C)S[C@@H]2[C@H](NC(=O)C(N)c3ccc(O)cc3)C(=O)N2[C@H]1C(=O)O,51.31465686643787,AAr{A}E<A**H>e<A*H>{DA{~B}A{D}ataaa{B}aat}A{~B}De<A*H>rA{~B}B,SAMPLE_38,BASE_1
478,152,(2S;5R;6R)-6-[[(2R)-2-amino-2-(4-hydroxyphenyl)acetyl]amino]-3;3-dimethyl-7-oxo-4-thia-1-azabicyclo[3.2.0]heptane-2-carboxylic acid(Amoxycillin),CC1(C)S[C@@H]2[C@H](NC(=O)C(N)c3ccc(O)cc3)C(=O)N2[C@H]1C(=O)O,Al,pure,weight loss,2.0M HCl,2.7366444907241427,90,Abdallah,2004,Corrosion Science,CC1(C)S[C@@H]2[C@H](NC(=O)C(N)c3ccc(O)cc3)C(=O)N2[C@H]1C(=O)O,44.601467137007646,AAr{A}E<A**H>e<A*H>{DA{~B}A{D}ataaa{B}aat}A{~B}De<A*H>rA{~B}B,SAMPLE_38,BASE_1
479,152,(2S;5R;6R)-6-[[(2R)-2-amino-2-(4-hydroxyphenyl)acetyl]amino]-3;3-dimethyl-7-oxo-4-thia-1-azabicyclo[3.2.0]heptane-2-carboxylic acid(Amoxycillin),CC1(C)S[C@@H]2[C@H](NC(=O)C(N)c3ccc(O)cc3)C(=O)N2[C@H]1C(=O)O,Al,pure,H2 evolution,2.0M HCl,0.5473288981448285,66.7,Abdallah,2004,Corrosion Science,CC1(C)S[C@@H]2[C@H](NC(=O)C(N)c3ccc(O)cc3)C(=O)N2[C@H]1C(=O)O,56.25235679283313,AAr{A}E<A**H>e<A*H>{DA{~B}A{D}ataaa{B}aat}A{~B}De<A*H>rA{~B}B,SAMPLE_38,BASE_1
480,152,(2S;5R;6R)-6-[[(2R)-2-amino-2-(4-hydroxyphenyl)acetyl]amino]-3;3-dimethyl-7-oxo-4-thia-1-azabicyclo[3.2.0]heptane-2-carboxylic acid(Amoxycillin),CC1(C)S[C@@H]2[C@H](NC(=O)C(N)c3ccc(O)cc3)C(=O)N2[C@H]1C(=O)O,Al,pure,H2 evolution,2.0M HCl,1.094657796289657,69.64,Abdallah,2004,Corrosion Science,CC1(C)S[C@@H]2[C@H](NC(=O)C(N)c3ccc(O)cc3)C(=O)N2[C@H]1C(=O)O,55.35715034747606,AAr{A}E<A**H>e<A*H>{DA{~B}A{D}ataaa{B}aat}A{~B}De<A*H>rA{~B}B,SAMPLE_38,BASE_1
481,152,(2S;5R;6R)-6-[[(2R)-2-amino-2-(4-hydroxyphenyl)acetyl]amino]-3;3-dimethyl-7-oxo-4-thia-1-azabicyclo[3.2.0]heptane-2-carboxylic acid(Amoxycillin),CC1(C)S[C@@H]2[C@H](NC(=O)C(N)c3ccc(O)cc3)C(=O)N2[C@H]1C(=O)O,Al,pure,H2 evolution,2.0M HCl,1.6419866944344856,73.57,Abdallah,2004,Corrosion Science,CC1(C)S[C@@H]2[C@H](NC(=O)C(N)c3ccc(O)cc3)C(=O)N2[C@H]1C(=O)O,54.0145435120291,AAr{A}E<A**H>e<A*H>{DA{~B}A{D}ataaa{B}aat}A{~B}De<A*H>rA{~B}B,SAMPLE_38,BASE_1
482,152,(2S;5R;6R)-6-[[(2R)-2-amino-2-(4-hydroxyphenyl)acetyl]amino]-3;3-dimethyl-7-oxo-4-thia-1-azabicyclo[3.2.0]heptane-2-carboxylic acid(Amoxycillin),CC1(C)S[C@@H]2[C@H](NC(=O)C(N)c3ccc(O)cc3)C(=O)N2[C@H]1C(=O)O,Al,pure,H2 evolution,2.0M HCl,2.189315592579314,78.57,Abdallah,2004,Corrosion Science,CC1(C)S[C@@H]2[C@H](NC(=O)C(N)c3ccc(O)cc3)C(=O)N2[C@H]1C(=O)O,51.983504378679065,AAr{A}E<A**H>e<A*H>{DA{~B}A{D}ataaa{B}aat}A{~B}De<A*H>rA{~B}B,SAMPLE_38,BASE_1
483,152,(2S;5R;6R)-6-[[(2R)-2-amino-2-(4-hydroxyphenyl)acetyl]amino]-3;3-dimethyl-7-oxo-4-thia-1-azabicyclo[3.2.0]heptane-2-carboxylic acid(Amoxycillin),CC1(C)S[C@@H]2[C@H](NC(=O)C(N)c3ccc(O)cc3)C(=O)N2[C@H]1C(=O)O,Al,pure,H2 evolution,2.0M HCl,2.7366444907241427,89.28,Abdallah,2004,Corrosion Science,CC1(C)S[C@@H]2[C@H](NC(=O)C(N)c3ccc(O)cc3)C(=O)N2[C@H]1C(=O)O,45.2748330004067,AAr{A}E<A**H>e<A*H>{DA{~B}A{D}ataaa{B}aat}A{~B}De<A*H>rA{~B}B,SAMPLE_38,BASE_1
484,153,ampicillin,CC1(C)S[C@@H]2[C@H](NC(=O)C(N)c3ccccc3)C(=O)N2C1C(=O)O,Fe,Carbon Steel,potentiodynamic polarization,1.0M HCL,1.0,82.4,Electrochemical evaluation of antibacterial drugs as environment-friendly inhibitors for corrosion of carbon steel in HCl solution,2014,Applied Surface Science,CC1(C)S[C@@H]2[C@H](NC(=O)C(N)c3ccccc3)C(=O)N2C1C(=O)O,50.07657972962351,AAr{A}E<A**H>e<A*H>{DA{~B}A{D}ataaaaat}A{~B}DeArA{~B}B,SAMPLE_23,BASE_3
485,154,penicillinG,CC1(C)S[C@@H]2[C@H](NC(=O)Cc3ccccc3)C(=O)N2C1C(=O)O,Fe,Carbon Steel,potentiodynamic polarization,1.0M HCL,1.0,86.8,Electrochemical evaluation of antibacterial drugs as environment-friendly inhibitors for corrosion of carbon steel in HCl solution,2014,Applied Surface Science,CC1(C)S[C@@H]2[C@H](NC(=O)Cc3ccccc3)C(=O)N2C1C(=O)O,47.29035425213638,AAr{A}E<A**H>e<A*H>{DA{~B}Aataaaaat}A{~B}DeArA{~B}B,SAMPLE_23,BASE_3
486,155,sodium;(2S;5R;6R)-3;3-dimethyl-7-oxo-6-[(2-phenylacetyl)amino]-4-thia-1-azabicyclo[3.2.0]heptane-2-carboxylate) (Penicilin G; Benzylpenicillin ),CC1(C)S[C@@H]2[C@H](NC(=O)Cc3ccccc3)C(=O)N2[C@H]1C(=O)[O-].[Na+],Mg,HPMg51ppmFe,H2 evolution,0.5 wt.% NaCl,50.0,-357,(Lamaka et al.;2017),2017,Corrosion Science,CC1(C)S[C@@H]2[C@H](NC(=O)Cc3ccccc3)C(=O)N2[C@H]1C(=O)[O-].[Na+],81.6188160608082,AAr{A}E<A**H>e<A*H>{DA{~B}Aataaaaat}A{~B}De<A*H>rA{~B}<BM>!<DaT>,SAMPLE_28,BASE_4
487,155,sodium;(2S;5R;6R)-3;3-dimethyl-7-oxo-6-[(2-phenylacetyl)amino]-4-thia-1-azabicyclo[3.2.0]heptane-2-carboxylate) (Penicilin G; Benzylpenicillin ),CC1(C)S[C@@H]2[C@H](NC(=O)Cc3ccccc3)C(=O)N2[C@H]1C(=O)[O-].[Na+],Mg,HPMg50ppmFe,H2 evolution,0.5 wt.% NaCl,50.0,28,(Lamaka et al.;2017),2017,Corrosion Science,CC1(C)S[C@@H]2[C@H](NC(=O)Cc3ccccc3)C(=O)N2[C@H]1C(=O)[O-].[Na+],63.72061071954138,AAr{A}E<A**H>e<A*H>{DA{~B}Aataaaaat}A{~B}De<A*H>rA{~B}<BM>!<DaT>,SAMPLE_27,BASE_4
488,155,sodium;(2S;5R;6R)-3;3-dimethyl-7-oxo-6-[(2-phenylacetyl)amino]-4-thia-1-azabicyclo[3.2.0]heptane-2-carboxylate) (Penicilin G; Benzylpenicillin ),CC1(C)S[C@@H]2[C@H](NC(=O)Cc3ccccc3)C(=O)N2[C@H]1C(=O)[O-].[Na+],Mg,WE43,H2 evolution,0.5 wt.% NaCl,50.0,-162,(Lamaka et al.;2017),2017,Corrosion Science,CC1(C)S[C@@H]2[C@H](NC(=O)Cc3ccccc3)C(=O)N2[C@H]1C(=O)[O-].[Na+],76.23062635459382,AAr{A}E<A**H>e<A*H>{DA{~B}Aataaaaat}A{~B}De<A*H>rA{~B}<BM>!<DaT>,SAMPLE_33,BASE_4
489,155,sodium;(2S;5R;6R)-3;3-dimethyl-7-oxo-6-[(2-phenylacetyl)amino]-4-thia-1-azabicyclo[3.2.0]heptane-2-carboxylate) (Penicilin G; Benzylpenicillin ),CC1(C)S[C@@H]2[C@H](NC(=O)Cc3ccccc3)C(=O)N2[C@H]1C(=O)[O-].[Na+],Mg,ZE41,H2 evolution,0.5 wt.% NaCl,50.0,-155,(Lamaka et al.;2017),2017,Corrosion Science,CC1(C)S[C@@H]2[C@H](NC(=O)Cc3ccccc3)C(=O)N2[C@H]1C(=O)[O-].[Na+],75.96834495426017,AAr{A}E<A**H>e<A*H>{DA{~B}Aataaaaat}A{~B}De<A*H>rA{~B}<BM>!<DaT>,SAMPLE_34,BASE_4
490,155,sodium;(2S;5R;6R)-3;3-dimethyl-7-oxo-6-[(2-phenylacetyl)amino]-4-thia-1-azabicyclo[3.2.0]heptane-2-carboxylate) (Penicilin G; Benzylpenicillin ),CC1(C)S[C@@H]2[C@H](NC(=O)Cc3ccccc3)C(=O)N2[C@H]1C(=O)[O-].[Na+],Mg,E21,H2 evolution,0.5 wt.% NaCl,50.0,-999,(Lamaka et al.;2017),2017,Corrosion Science,CC1(C)S[C@@H]2[C@H](NC(=O)Cc3ccccc3)C(=O)N2[C@H]1C(=O)[O-].[Na+],90.11721288967445,AAr{A}E<A**H>e<A*H>{DA{~B}Aataaaaat}A{~B}De<A*H>rA{~B}<BM>!<DaT>,SAMPLE_26,BASE_4
491,155,sodium;(2S;5R;6R)-3;3-dimethyl-7-oxo-6-[(2-phenylacetyl)amino]-4-thia-1-azabicyclo[3.2.0]heptane-2-carboxylate) (Penicilin G; Benzylpenicillin ),CC1(C)S[C@@H]2[C@H](NC(=O)Cc3ccccc3)C(=O)N2[C@H]1C(=O)[O-].[Na+],Mg,AZ31,H2 evolution,0.5 wt.% NaCl,50.0,-35,(Lamaka et al.;2017),2017,Corrosion Science,CC1(C)S[C@@H]2[C@H](NC(=O)Cc3ccccc3)C(=O)N2[C@H]1C(=O)[O-].[Na+],69.80873935169734,AAr{A}E<A**H>e<A*H>{DA{~B}Aataaaaat}A{~B}De<A*H>rA{~B}<BM>!<DaT>,SAMPLE_16,BASE_4
492,155,sodium;(2S;5R;6R)-3;3-dimethyl-7-oxo-6-[(2-phenylacetyl)amino]-4-thia-1-azabicyclo[3.2.0]heptane-2-carboxylate) (Penicilin G; Benzylpenicillin ),CC1(C)S[C@@H]2[C@H](NC(=O)Cc3ccccc3)C(=O)N2[C@H]1C(=O)[O-].[Na+],Mg,AZ91,H2 evolution,0.5 wt.% NaCl,50.0,-40,(Lamaka et al.;2017),2017,Corrosion Science,CC1(C)S[C@@H]2[C@H](NC(=O)Cc3ccccc3)C(=O)N2[C@H]1C(=O)[O-].[Na+],70.16096309606034,AAr{A}E<A**H>e<A*H>{DA{~B}Aataaaaat}A{~B}De<A*H>rA{~B}<BM>!<DaT>,SAMPLE_17,BASE_4
493,155,sodium;(2S;5R;6R)-3;3-dimethyl-7-oxo-6-[(2-phenylacetyl)amino]-4-thia-1-azabicyclo[3.2.0]heptane-2-carboxylate) (Penicilin G; Benzylpenicillin ),CC1(C)S[C@@H]2[C@H](NC(=O)Cc3ccccc3)C(=O)N2[C@H]1C(=O)[O-].[Na+],Mg,AM50,H2 evolution,0.5 wt.% NaCl,50.0,-144,(Lamaka et al.;2017),2017,Corrosion Science,CC1(C)S[C@@H]2[C@H](NC(=O)Cc3ccccc3)C(=O)N2[C@H]1C(=O)[O-].[Na+],75.54127800984006,AAr{A}E<A**H>e<A*H>{DA{~B}Aataaaaat}A{~B}De<A*H>rA{~B}<BM>!<DaT>,SAMPLE_14,BASE_4
494,156,(2S;5R;6R)-6-[[(2R)-2-amino-2-phenylacetyl]amino]-3;3-dimethyl-7-oxo-4-thia-1-azabicyclo[3.2.0]heptane-2-carboxylicacid(Ampicillin),CC1(C)S[C@@H]2[C@H](NC(=O)[C@H](N)c3ccccc3)C(=O)N2[C@H]1C(=O)O,Al,pure,potentiodynamic polarization,2.0M HCl,0.5723901869426349,60.2,Abdallah,2004,Corrosion Science,CC1(C)S[C@@H]2[C@H](NC(=O)[C@H](N)c3ccccc3)C(=O)N2[C@H]1C(=O)O,57.97929969957836,AAr{A}E<A**H>e<A*H>{DA{~B}<A*H>{D}ataaaaat}A{~B}De<A*H>rA{~B}B,SAMPLE_38,BASE_1
495,156,(2S;5R;6R)-6-[[(2R)-2-amino-2-phenylacetyl]amino]-3;3-dimethyl-7-oxo-4-thia-1-azabicyclo[3.2.0]heptane-2-carboxylicacid(Ampicillin),CC1(C)S[C@@H]2[C@H](NC(=O)[C@H](N)c3ccccc3)C(=O)N2[C@H]1C(=O)O,Al,pure,potentiodynamic polarization,2.0M HCl,1.1447803738852698,68.4,Abdallah,2004,Corrosion Science,CC1(C)S[C@@H]2[C@H](NC(=O)[C@H](N)c3ccccc3)C(=O)N2[C@H]1C(=O)O,55.74485563410349,AAr{A}E<A**H>e<A*H>{DA{~B}<A*H>{D}ataaaaat}A{~B}De<A*H>rA{~B}B,SAMPLE_38,BASE_1
496,156,(2S;5R;6R)-6-[[(2R)-2-amino-2-phenylacetyl]amino]-3;3-dimethyl-7-oxo-4-thia-1-azabicyclo[3.2.0]heptane-2-carboxylicacid(Ampicillin),CC1(C)S[C@@H]2[C@H](NC(=O)[C@H](N)c3ccccc3)C(=O)N2[C@H]1C(=O)O,Al,pure,potentiodynamic polarization,2.0M HCl,1.7171705608279046,73.7,Abdallah,2004,Corrosion Science,CC1(C)S[C@@H]2[C@H](NC(=O)[C@H](N)c3ccccc3)C(=O)N2[C@H]1C(=O)O,53.96678839463922,AAr{A}E<A**H>e<A*H>{DA{~B}<A*H>{D}ataaaaat}A{~B}De<A*H>rA{~B}B,SAMPLE_38,BASE_1
497,156,(2S;5R;6R)-6-[[(2R)-2-amino-2-phenylacetyl]amino]-3;3-dimethyl-7-oxo-4-thia-1-azabicyclo[3.2.0]heptane-2-carboxylicacid(Ampicillin),CC1(C)S[C@@H]2[C@H](NC(=O)[C@H](N)c3ccccc3)C(=O)N2[C@H]1C(=O)O,Al,pure,potentiodynamic polarization,2.0M HCl,2.2895607477705395,80,Abdallah,2004,Corrosion Science,CC1(C)S[C@@H]2[C@H](NC(=O)[C@H](N)c3ccccc3)C(=O)N2[C@H]1C(=O)O,51.31465686643787,AAr{A}E<A**H>e<A*H>{DA{~B}<A*H>{D}ataaaaat}A{~B}De<A*H>rA{~B}B,SAMPLE_38,BASE_1
498,156,(2S;5R;6R)-6-[[(2R)-2-amino-2-phenylacetyl]amino]-3;3-dimethyl-7-oxo-4-thia-1-azabicyclo[3.2.0]heptane-2-carboxylicacid(Ampicillin),CC1(C)S[C@@H]2[C@H](NC(=O)[C@H](N)c3ccccc3)C(=O)N2[C@H]1C(=O)O,Al,pure,potentiodynamic polarization,2.0M HCl,2.861950934713174,88,Abdallah,2004,Corrosion Science,CC1(C)S[C@@H]2[C@H](NC(=O)[C@H](N)c3ccccc3)C(=O)N2[C@H]1C(=O)O,46.367267008737855,AAr{A}E<A**H>e<A*H>{DA{~B}<A*H>{D}ataaaaat}A{~B}De<A*H>rA{~B}B,SAMPLE_38,BASE_1
499,156,(2S;5R;6R)-6-[[(2R)-2-amino-2-phenylacetyl]amino]-3;3-dimethyl-7-oxo-4-thia-1-azabicyclo[3.2.0]heptane-2-carboxylicacid(Ampicillin),CC1(C)S[C@@H]2[C@H](NC(=O)[C@H](N)c3ccccc3)C(=O)N2[C@H]1C(=O)O,Al,pure,weight loss,2.0M HCl,0.5723901869426349,62.5,Abdallah,2004,Corrosion Science,CC1(C)S[C@@H]2[C@H](NC(=O)[C@H](N)c3ccccc3)C(=O)N2[C@H]1C(=O)O,57.402785498593836,AAr{A}E<A**H>e<A*H>{DA{~B}<A*H>{D}ataaaaat}A{~B}De<A*H>rA{~B}B,SAMPLE_38,BASE_1
500,156,(2S;5R;6R)-6-[[(2R)-2-amino-2-phenylacetyl]amino]-3;3-dimethyl-7-oxo-4-thia-1-azabicyclo[3.2.0]heptane-2-carboxylicacid(Ampicillin),CC1(C)S[C@@H]2[C@H](NC(=O)[C@H](N)c3ccccc3)C(=O)N2[C@H]1C(=O)O,Al,pure,weight loss,2.0M HCl,1.1447803738852698,67.5,Abdallah,2004,Corrosion Science,CC1(C)S[C@@H]2[C@H](NC(=O)[C@H](N)c3ccccc3)C(=O)N2[C@H]1C(=O)O,56.016841588347646,AAr{A}E<A**H>e<A*H>{DA{~B}<A*H>{D}ataaaaat}A{~B}De<A*H>rA{~B}B,SAMPLE_38,BASE_1
501,156,(2S;5R;6R)-6-[[(2R)-2-amino-2-phenylacetyl]amino]-3;3-dimethyl-7-oxo-4-thia-1-azabicyclo[3.2.0]heptane-2-carboxylicacid(Ampicillin),CC1(C)S[C@@H]2[C@H](NC(=O)[C@H](N)c3ccccc3)C(=O)N2[C@H]1C(=O)O,Al,pure,weight loss,2.0M HCl,1.7171705608279046,70,Abdallah,2004,Corrosion Science,CC1(C)S[C@@H]2[C@H](NC(=O)[C@H](N)c3ccccc3)C(=O)N2[C@H]1C(=O)O,55.24162111838095,AAr{A}E<A**H>e<A*H>{DA{~B}<A*H>{D}ataaaaat}A{~B}De<A*H>rA{~B}B,SAMPLE_38,BASE_1
502,156,(2S;5R;6R)-6-[[(2R)-2-amino-2-phenylacetyl]amino]-3;3-dimethyl-7-oxo-4-thia-1-azabicyclo[3.2.0]heptane-2-carboxylicacid(Ampicillin),CC1(C)S[C@@H]2[C@H](NC(=O)[C@H](N)c3ccccc3)C(=O)N2[C@H]1C(=O)O,Al,pure,weight loss,2.0M HCl,2.2895607477705395,77.5,Abdallah,2004,Corrosion Science,CC1(C)S[C@@H]2[C@H](NC(=O)[C@H](N)c3ccccc3)C(=O)N2[C@H]1C(=O)O,52.455395640893805,AAr{A}E<A**H>e<A*H>{DA{~B}<A*H>{D}ataaaaat}A{~B}De<A*H>rA{~B}B,SAMPLE_38,BASE_1
503,156,(2S;5R;6R)-6-[[(2R)-2-amino-2-phenylacetyl]amino]-3;3-dimethyl-7-oxo-4-thia-1-azabicyclo[3.2.0]heptane-2-carboxylicacid(Ampicillin),CC1(C)S[C@@H]2[C@H](NC(=O)[C@H](N)c3ccccc3)C(=O)N2[C@H]1C(=O)O,Al,pure,weight loss,2.0M HCl,2.861950934713174,85.5,Abdallah,2004,Corrosion Science,CC1(C)S[C@@H]2[C@H](NC(=O)[C@H](N)c3ccccc3)C(=O)N2[C@H]1C(=O)O,48.2000919613315,AAr{A}E<A**H>e<A*H>{DA{~B}<A*H>{D}ataaaaat}A{~B}De<A*H>rA{~B}B,SAMPLE_38,BASE_1
504,156,(2S;5R;6R)-6-[[(2R)-2-amino-2-phenylacetyl]amino]-3;3-dimethyl-7-oxo-4-thia-1-azabicyclo[3.2.0]heptane-2-carboxylicacid(Ampicillin),CC1(C)S[C@@H]2[C@H](NC(=O)[C@H](N)c3ccccc3)C(=O)N2[C@H]1C(=O)O,Al,pure,H2 evolution,2.0M HCl,0.5723901869426349,62.2,Abdallah,2004,Corrosion Science,CC1(C)S[C@@H]2[C@H](NC(=O)[C@H](N)c3ccccc3)C(=O)N2[C@H]1C(=O)O,57.47995790317319,AAr{A}E<A**H>e<A*H>{DA{~B}<A*H>{D}ataaaaat}A{~B}De<A*H>rA{~B}B,SAMPLE_38,BASE_1
505,156,(2S;5R;6R)-6-[[(2R)-2-amino-2-phenylacetyl]amino]-3;3-dimethyl-7-oxo-4-thia-1-azabicyclo[3.2.0]heptane-2-carboxylicacid(Ampicillin),CC1(C)S[C@@H]2[C@H](NC(=O)[C@H](N)c3ccccc3)C(=O)N2[C@H]1C(=O)O,Al,pure,H2 evolution,2.0M HCl,1.1447803738852698,66.3,Abdallah,2004,Corrosion Science,CC1(C)S[C@@H]2[C@H](NC(=O)[C@H](N)c3ccccc3)C(=O)N2[C@H]1C(=O)O,56.3680009791153,AAr{A}E<A**H>e<A*H>{DA{~B}<A*H>{D}ataaaaat}A{~B}De<A*H>rA{~B}B,SAMPLE_38,BASE_1
506,156,(2S;5R;6R)-6-[[(2R)-2-amino-2-phenylacetyl]amino]-3;3-dimethyl-7-oxo-4-thia-1-azabicyclo[3.2.0]heptane-2-carboxylicacid(Ampicillin),CC1(C)S[C@@H]2[C@H](NC(=O)[C@H](N)c3ccccc3)C(=O)N2[C@H]1C(=O)O,Al,pure,H2 evolution,2.0M HCl,1.7171705608279046,68.1,Abdallah,2004,Corrosion Science,CC1(C)S[C@@H]2[C@H](NC(=O)[C@H](N)c3ccccc3)C(=O)N2[C@H]1C(=O)O,55.836368934160255,AAr{A}E<A**H>e<A*H>{DA{~B}<A*H>{D}ataaaaat}A{~B}De<A*H>rA{~B}B,SAMPLE_38,BASE_1
507,156,(2S;5R;6R)-6-[[(2R)-2-amino-2-phenylacetyl]amino]-3;3-dimethyl-7-oxo-4-thia-1-azabicyclo[3.2.0]heptane-2-carboxylicacid(Ampicillin),CC1(C)S[C@@H]2[C@H](NC(=O)[C@H](N)c3ccccc3)C(=O)N2[C@H]1C(=O)O,Al,pure,H2 evolution,2.0M HCl,2.2895607477705395,76.1,Abdallah,2004,Corrosion Science,CC1(C)S[C@@H]2[C@H](NC(=O)[C@H](N)c3ccccc3)C(=O)N2[C@H]1C(=O)O,53.04001790893305,AAr{A}E<A**H>e<A*H>{DA{~B}<A*H>{D}ataaaaat}A{~B}De<A*H>rA{~B}B,SAMPLE_38,BASE_1
508,156,(2S;5R;6R)-6-[[(2R)-2-amino-2-phenylacetyl]amino]-3;3-dimethyl-7-oxo-4-thia-1-azabicyclo[3.2.0]heptane-2-carboxylicacid(Ampicillin),CC1(C)S[C@@H]2[C@H](NC(=O)[C@H](N)c3ccccc3)C(=O)N2[C@H]1C(=O)O,Al,pure,H2 evolution,2.0M HCl,2.861950934713174,84.6,Abdallah,2004,Corrosion Science,CC1(C)S[C@@H]2[C@H](NC(=O)[C@H](N)c3ccccc3)C(=O)N2[C@H]1C(=O)O,48.78331677095534,AAr{A}E<A**H>e<A*H>{DA{~B}<A*H>{D}ataaaaat}A{~B}De<A*H>rA{~B}B,SAMPLE_38,BASE_1
509,157,"11-methyl-11-phenyl-2,3,4,10,11,11a-hexahydro-1H-dibenzo[b,e][1,4]diazepine(TVBO)",CC1(c2ccccc2)Nc2ccccc2N=C2CCCCC21,Fe,Carbon Steel,potentiodynamic polarization,1.0M HCL,1.0,93.3,The inhibitive effect of hexamethylenetetramine on the acid corrosion of steel,2007,Materials Chemistry and Physics,CC1(c2ccccc2)Nc2ccccc2N=C2CCCCC21,40.72280765118936,AAr{aeaaaaae}DaeaaaaaeD~AeAAAAAer,SAMPLE_23,BASE_3
510,158,(6R;7R)-7-[[(2R)-2-amino-2-cyclohexa-1;4-dien-1-ylacetyl]amino]-3-methyl-8-oxo-5-thia-1-azabicyclo[4.2.0]oct-2-ene-2-carboxylic acid (Cephradine),CC1=C(C(=O)O)N2C(=O)[C@@H](NC(=O)[C@H](N)C3=CCC=CC3)[C@H]2SC1,Cu,pure,potentiodynamic polarization,0.9% NaCl,0.1,70,"TASIĆ, Ž. Z., PETROVIĆ MIHAJLOVIĆ, M. B., RADOVANOVIĆ, M. B., SIMONOVIĆ, A. T. & ANTONIJEVIĆ, M. M.",2018,Journal of Molecular Structure,CC1=C(C(=O)O)N2C(=O)[C@@H](NC(=O)[C@H](N)C3=CCC=CC3)[C@H]2SC1,55.24162111838095,AAr~A{A{~B}B}DeA{~B}<A**H>{DA{~B}<A*H>{D}At~AAA~AAt}<A*H>eEAr,SAMPLE_38,BASE_2
511,158,(6R;7R)-7-[[(2R)-2-amino-2-cyclohexa-1;4-dien-1-ylacetyl]amino]-3-methyl-8-oxo-5-thia-1-azabicyclo[4.2.0]oct-2-ene-2-carboxylic acid (Cephradine),CC1=C(C(=O)O)N2C(=O)[C@@H](NC(=O)[C@H](N)C3=CCC=CC3)[C@H]2SC1,Cu,pure,potentiodynamic polarization,0.9% NaCl,0.5,83.7,"TASIĆ, Ž. Z., PETROVIĆ MIHAJLOVIĆ, M. B., RADOVANOVIĆ, M. B., SIMONOVIĆ, A. T. & ANTONIJEVIĆ, M. M.",2018,Journal of Molecular Structure,CC1=C(C(=O)O)N2C(=O)[C@@H](NC(=O)[C@H](N)C3=CCC=CC3)[C@H]2SC1,49.33340636935933,AAr~A{A{~B}B}DeA{~B}<A**H>{DA{~B}<A*H>{D}At~AAA~AAt}<A*H>eEAr,SAMPLE_38,BASE_2
512,158,(6R;7R)-7-[[(2R)-2-amino-2-cyclohexa-1;4-dien-1-ylacetyl]amino]-3-methyl-8-oxo-5-thia-1-azabicyclo[4.2.0]oct-2-ene-2-carboxylic acid (Cephradine),CC1=C(C(=O)O)N2C(=O)[C@@H](NC(=O)[C@H](N)C3=CCC=CC3)[C@H]2SC1,Cu,pure,potentiodynamic polarization,0.9% NaCl,1.0,87.2,"TASIĆ, Ž. Z., PETROVIĆ MIHAJLOVIĆ, M. B., RADOVANOVIĆ, M. B., SIMONOVIĆ, A. T. & ANTONIJEVIĆ, M. M.",2018,Journal of Molecular Structure,CC1=C(C(=O)O)N2C(=O)[C@@H](NC(=O)[C@H](N)C3=CCC=CC3)[C@H]2SC1,46.99232810601211,AAr~A{A{~B}B}DeA{~B}<A**H>{DA{~B}<A*H>{D}At~AAA~AAt}<A*H>eEAr,SAMPLE_38,BASE_2
513,158,(6R;7R)-7-[[(2R)-2-amino-2-cyclohexa-1;4-dien-1-ylacetyl]amino]-3-methyl-8-oxo-5-thia-1-azabicyclo[4.2.0]oct-2-ene-2-carboxylic acid (Cephradine),CC1=C(C(=O)O)N2C(=O)[C@@H](NC(=O)[C@H](N)C3=CCC=CC3)[C@H]2SC1,Cu,pure,potentiodynamic polarization,0.9% NaCl,5.0,92.4,"TASIĆ, Ž. Z., PETROVIĆ MIHAJLOVIĆ, M. B., RADOVANOVIĆ, M. B., SIMONOVIĆ, A. T. & ANTONIJEVIĆ, M. M.",2018,Journal of Molecular Structure,CC1=C(C(=O)O)N2C(=O)[C@@H](NC(=O)[C@H](N)C3=CCC=CC3)[C@H]2SC1,41.94352281347453,AAr~A{A{~B}B}DeA{~B}<A**H>{DA{~B}<A*H>{D}At~AAA~AAt}<A*H>eEAr,SAMPLE_38,BASE_2
514,158,(6R;7R)-7-[[(2R)-2-amino-2-cyclohexa-1;4-dien-1-ylacetyl]amino]-3-methyl-8-oxo-5-thia-1-azabicyclo[4.2.0]oct-2-ene-2-carboxylic acid (Cephradine),CC1=C(C(=O)O)N2C(=O)[C@@H](NC(=O)[C@H](N)C3=CCC=CC3)[C@H]2SC1,Cu,pure,impedance,0.9% NaCl,0.1,68.65,"TASIĆ, Ž. Z., PETROVIĆ MIHAJLOVIĆ, M. B., RADOVANOVIĆ, M. B., SIMONOVIĆ, A. T. & ANTONIJEVIĆ, M. M.",2018,Journal of Molecular Structure,CC1=C(C(=O)O)N2C(=O)[C@@H](NC(=O)[C@H](N)C3=CCC=CC3)[C@H]2SC1,55.66792841845925,AAr~A{A{~B}B}DeA{~B}<A**H>{DA{~B}<A*H>{D}At~AAA~AAt}<A*H>eEAr,SAMPLE_38,BASE_2
515,158,(6R;7R)-7-[[(2R)-2-amino-2-cyclohexa-1;4-dien-1-ylacetyl]amino]-3-methyl-8-oxo-5-thia-1-azabicyclo[4.2.0]oct-2-ene-2-carboxylic acid (Cephradine),CC1=C(C(=O)O)N2C(=O)[C@@H](NC(=O)[C@H](N)C3=CCC=CC3)[C@H]2SC1,Cu,pure,impedance,0.9% NaCl,0.5,81.56,"TASIĆ, Ž. Z., PETROVIĆ MIHAJLOVIĆ, M. B., RADOVANOVIĆ, M. B., SIMONOVIĆ, A. T. & ANTONIJEVIĆ, M. M.",2018,Journal of Molecular Structure,CC1=C(C(=O)O)N2C(=O)[C@@H](NC(=O)[C@H](N)C3=CCC=CC3)[C@H]2SC1,50.52813053364834,AAr~A{A{~B}B}DeA{~B}<A**H>{DA{~B}<A*H>{D}At~AAA~AAt}<A*H>eEAr,SAMPLE_38,BASE_2
516,158,(6R;7R)-7-[[(2R)-2-amino-2-cyclohexa-1;4-dien-1-ylacetyl]amino]-3-methyl-8-oxo-5-thia-1-azabicyclo[4.2.0]oct-2-ene-2-carboxylic acid (Cephradine),CC1=C(C(=O)O)N2C(=O)[C@@H](NC(=O)[C@H](N)C3=CCC=CC3)[C@H]2SC1,Cu,pure,impedance,0.9% NaCl,1.0,86.27,"TASIĆ, Ž. Z., PETROVIĆ MIHAJLOVIĆ, M. B., RADOVANOVIĆ, M. B., SIMONOVIĆ, A. T. & ANTONIJEVIĆ, M. M.",2018,Journal of Molecular Structure,CC1=C(C(=O)O)N2C(=O)[C@@H](NC(=O)[C@H](N)C3=CCC=CC3)[C@H]2SC1,47.67162110815727,AAr~A{A{~B}B}DeA{~B}<A**H>{DA{~B}<A*H>{D}At~AAA~AAt}<A*H>eEAr,SAMPLE_38,BASE_2
517,158,(6R;7R)-7-[[(2R)-2-amino-2-cyclohexa-1;4-dien-1-ylacetyl]amino]-3-methyl-8-oxo-5-thia-1-azabicyclo[4.2.0]oct-2-ene-2-carboxylic acid (Cephradine),CC1=C(C(=O)O)N2C(=O)[C@@H](NC(=O)[C@H](N)C3=CCC=CC3)[C@H]2SC1,Cu,pure,impedance,0.9% NaCl,5.0,91.24,"TASIĆ, Ž. Z., PETROVIĆ MIHAJLOVIĆ, M. B., RADOVANOVIĆ, M. B., SIMONOVIĆ, A. T. & ANTONIJEVIĆ, M. M.",2018,Journal of Molecular Structure,CC1=C(C(=O)O)N2C(=O)[C@@H](NC(=O)[C@H](N)C3=CCC=CC3)[C@H]2SC1,43.31926652737905,AAr~A{A{~B}B}DeA{~B}<A**H>{DA{~B}<A*H>{D}At~AAA~AAt}<A*H>eEAr,SAMPLE_38,BASE_2
518,159,2;6-dimethylcyclohexa-2;5-diene-1;4-dione (3;6-Dimethylbrenzkatequinone (originalentry); 2;6-Dimethylbrenzoquinone),CC1=CC(=O)C=C(C)C1=O,Al,powder,H2 evolution,"1M HCl, 2.5% NaCl",10.0,-6,"HORNER, L. & MEISEL, K.",1978,Werkstoffe Und Korrosion-Materials and Corrosion,CC1=CC(=O)C=C(C)C1=O,67.46654006450127,AAr~AA{~B}A~A{A}Ar~B,SAMPLE_37,BASE_1
519,161,"4-methyl-1,2-dihydro-3H-benzo[b] [1,4] diazepin-3-one (MHBZO)",CC1=Nc2ccccc2NC(=O)C1,Fe,Carbon Steel,potentiodynamic polarization,1.0M HCL,1.0,90.22,Coupling of experimental and theoretical studies to apprehend the action of benzodiazepine derivative as a corrosion inhibitor of carbon steel in 1M HCl,2023,Journal of Molecular Structure,CC1=Nc2ccccc2NC(=O)C1,44.38601651165932,AAr~DaeaaaaaeDA{~B}Ar,SAMPLE_23,BASE_3
520,161,"4-methyl-1,2-dihydro-3H-benzo[b] [1,4] diazepin-3-one (MHBZO)",CC1=Nc2ccccc2NC(=O)C1,Fe,Carbon Steel,potentiodynamic polarization,1.0M HCL,0.5,87.19,Coupling of experimental and theoretical studies to apprehend the action of benzodiazepine derivative as a corrosion inhibitor of carbon steel in 1M HCl,2023,Journal of Molecular Structure,CC1=Nc2ccccc2NC(=O)C1,46.99989162496831,AAr~DaeaaaaaeDA{~B}Ar,SAMPLE_23,BASE_3
521,161,"4-methyl-1,2-dihydro-3H-benzo[b] [1,4] diazepin-3-one (MHBZO)",CC1=Nc2ccccc2NC(=O)C1,Fe,Carbon Steel,potentiodynamic polarization,1.0M HCL,0.1,72.23,Coupling of experimental and theoretical studies to apprehend the action of benzodiazepine derivative as a corrosion inhibitor of carbon steel in 1M HCl,2023,Journal of Molecular Structure,CC1=Nc2ccccc2NC(=O)C1,54.493534648732705,AAr~DaeaaaaaeDA{~B}Ar,SAMPLE_23,BASE_3
522,161,"4-methyl-1,2-dihydro-3H-benzo[b] [1,4] diazepin-3-one (MHBZO)",CC1=Nc2ccccc2NC(=O)C1,Fe,Carbon Steel,potentiodynamic polarization,1.0M HCL,0.01,64.93,Coupling of experimental and theoretical studies to apprehend the action of benzodiazepine derivative as a corrosion inhibitor of carbon steel in 1M HCl,2023,Journal of Molecular Structure,CC1=Nc2ccccc2NC(=O)C1,56.753934463879446,AAr~DaeaaaaaeDA{~B}Ar,SAMPLE_23,BASE_3
523,162,5-methyl-2-propan-2-ylcyclohexan-1-ol (Menthol),CC1CCC(C(C)C)C(O)C1,Al,powder,H2 evolution,"1M HCl, 2.5% NaCl",10.0,21,"HORNER, L. & MEISEL, K.",1978,Werkstoffe Und Korrosion-Materials and Corrosion,CC1CCC(C(C)C)C(O)C1,64.61920974374658,AArAAA{A{A}A}A{B}Ar,SAMPLE_37,BASE_1
524,163,(2E;4E)-hexa-2;4-dienoic acid (Sorbic acid),CC=CC=CC(=O)O,Al,powder,H2 evolution,"1M HCl, 2.5% NaCl",10.0,54,"HORNER, L. & MEISEL, K.",1978,Werkstoffe Und Korrosion-Materials and Corrosion,CC=CC=CC(=O)O,59.38145296177755,AA~AA~AA{~B}B,SAMPLE_37,BASE_1
525,163,(2E;4E)-hexa-2;4-dienoic acid (Sorbic acid),CC=CC=CC(=O)O,Zn,unknown_probably_pure,H2 evolution,2.5% NaCl,10.0,44,"HORNER, L. & MEISEL, K.",1978,Werkstoffe Und Korrosion-Materials and Corrosion,CC=CC=CC(=O)O,61.28660898641726,AA~AA~AA{~B}B,SAMPLE_40,BASE_5
526,164,Propionic acid,CCC(=O)O,Mg,CPMg220ppmFe,H2 evolution,0.5 wt.% NaCl,50.0,35,(Lamaka et al.;2017),2017,Corrosion Science,CCC(=O)O,62.730031317777865,AAA{~B}B,SAMPLE_20,BASE_4
527,164,Propionic acid,CCC(=O)O,Mg,WE43,H2 evolution,0.5 wt.% NaCl,50.0,19,(Lamaka et al.;2017),2017,Corrosion Science,CCC(=O)O,64.86134949399732,AAA{~B}B,SAMPLE_33,BASE_4
528,164,Propionic acid,CCC(=O)O,Mg,ZE41,H2 evolution,0.5 wt.% NaCl,50.0,-29,(Lamaka et al.;2017),2017,Corrosion Science,CCC(=O)O,69.36843237031273,AAA{~B}B,SAMPLE_34,BASE_4
529,164,Propionic acid,CCC(=O)O,Mg,E21,H2 evolution,0.5 wt.% NaCl,50.0,6,(Lamaka et al.;2017),2017,Corrosion Science,CCC(=O)O,66.30293212822424,AAA{~B}B,SAMPLE_26,BASE_4
530,164,Propionic acid,CCC(=O)O,Mg,AZ31,H2 evolution,0.5 wt.% NaCl,50.0,40,(Lamaka et al.;2017),2017,Corrosion Science,CCC(=O)O,61.95481084781117,AAA{~B}B,SAMPLE_16,BASE_4
531,164,Propionic acid,CCC(=O)O,Mg,AZ91,H2 evolution,0.5 wt.% NaCl,50.0,34,(Lamaka et al.;2017),2017,Corrosion Science,CCC(=O)O,62.877898091209694,AAA{~B}B,SAMPLE_17,BASE_4
532,164,Propionic acid,CCC(=O)O,Mg,AM50,H2 evolution,0.5 wt.% NaCl,50.0,50,(Lamaka et al.;2017),2017,Corrosion Science,CCC(=O)O,60.189010976080965,AAA{~B}B,SAMPLE_14,BASE_4
533,165,1-(4-((3-amino-2-hydroxyphenyl)diazenyl)phenyl)propan-1-one,CCC(=O)c1ccc(/N=N/c2cccc(N)c2O)cc1,Al,pure,weight loss,0.1M NaOH,0.001,40.7,"ABDALLAH, M.",2014,Int. J. Electrochem. Sci.,CCC(=O)c1ccc(/N=N/c2cccc(N)c2O)cc1,61.841153887605266,AAA{~B}araaa{LD~DLaeaaaa{D}aeB}aar,SAMPLE_38,BASE_1
534,165,1-(4-((3-amino-2-hydroxyphenyl)diazenyl)phenyl)propan-1-one,CCC(=O)c1ccc(/N=N/c2cccc(N)c2O)cc1,Al,pure,weight loss,0.1M NaOH,0.003,44.9,"ABDALLAH, M.",2014,Int. J. Electrochem. Sci.,CCC(=O)c1ccc(/N=N/c2cccc(N)c2O)cc1,61.12969147687172,AAA{~B}araaa{LD~DLaeaaaa{D}aeB}aar,SAMPLE_38,BASE_1
535,165,1-(4-((3-amino-2-hydroxyphenyl)diazenyl)phenyl)propan-1-one,CCC(=O)c1ccc(/N=N/c2cccc(N)c2O)cc1,Al,pure,weight loss,0.1M NaOH,0.005,48.9,"ABDALLAH, M.",2014,Int. J. Electrochem. Sci.,CCC(=O)c1ccc(/N=N/c2cccc(N)c2O)cc1,60.399772885271325,AAA{~B}araaa{LD~DLaeaaaa{D}aeB}aar,SAMPLE_38,BASE_1
536,165,1-(4-((3-amino-2-hydroxyphenyl)diazenyl)phenyl)propan-1-one,CCC(=O)c1ccc(/N=N/c2cccc(N)c2O)cc1,Al,pure,weight loss,0.1M NaOH,0.007,52.3,"ABDALLAH, M.",2014,Int. J. Electrochem. Sci.,CCC(=O)c1ccc(/N=N/c2cccc(N)c2O)cc1,59.73292472931412,AAA{~B}araaa{LD~DLaeaaaa{D}aeB}aar,SAMPLE_38,BASE_1
537,165,1-(4-((3-amino-2-hydroxyphenyl)diazenyl)phenyl)propan-1-one,CCC(=O)c1ccc(/N=N/c2cccc(N)c2O)cc1,Al,pure,weight loss,0.1M NaOH,0.009,58.4,"ABDALLAH, M.",2014,Int. J. Electrochem. Sci.,CCC(=O)c1ccc(/N=N/c2cccc(N)c2O)cc1,58.4077025573521,AAA{~B}araaa{LD~DLaeaaaa{D}aeB}aar,SAMPLE_38,BASE_1
538,165,1-(4-((3-amino-2-hydroxyphenyl)diazenyl)phenyl)propan-1-one,CCC(=O)c1ccc(/N=N/c2cccc(N)c2O)cc1,Al,pure,weight loss,0.1M NaOH,0.011,62.3,"ABDALLAH, M.",2014,Int. J. Electrochem. Sci.,CCC(=O)c1ccc(/N=N/c2cccc(N)c2O)cc1,57.45430203245863,AAA{~B}araaa{LD~DLaeaaaa{D}aeB}aar,SAMPLE_38,BASE_1
539,166,1-(4-((2;4;6-trihydroxyphenyl)diazenyl)phenyl)propan-1-one,CCC(=O)c1ccc(N=Nc2c(O)cc(O)cc2O)cc1,Al,pure,weight loss,0.1M NaOH,0.001,60.2,"ABDALLAH, M.",2014,Int. J. Electrochem. Sci.,CCC(=O)c1ccc(N=Nc2c(O)cc(O)cc2O)cc1,57.97929969957836,AAA{~B}araaa{D~Daea{B}aa{B}aaeB}aar,SAMPLE_38,BASE_1
540,166,1-(4-((2;4;6-trihydroxyphenyl)diazenyl)phenyl)propan-1-one,CCC(=O)c1ccc(N=Nc2c(O)cc(O)cc2O)cc1,Al,pure,weight loss,0.1M NaOH,0.003,65.7,"ABDALLAH, M.",2014,Int. J. Electrochem. Sci.,CCC(=O)c1ccc(N=Nc2c(O)cc(O)cc2O)cc1,56.53891868886803,AAA{~B}araaa{D~Daea{B}aa{B}aaeB}aar,SAMPLE_38,BASE_1
541,166,1-(4-((2;4;6-trihydroxyphenyl)diazenyl)phenyl)propan-1-one,CCC(=O)c1ccc(N=Nc2c(O)cc(O)cc2O)cc1,Al,pure,weight loss,0.1M NaOH,0.005,69.3,"ABDALLAH, M.",2014,Int. J. Electrochem. Sci.,CCC(=O)c1ccc(N=Nc2c(O)cc(O)cc2O)cc1,55.46501025951801,AAA{~B}araaa{D~Daea{B}aa{B}aaeB}aar,SAMPLE_38,BASE_1
542,166,1-(4-((2;4;6-trihydroxyphenyl)diazenyl)phenyl)propan-1-one,CCC(=O)c1ccc(N=Nc2c(O)cc(O)cc2O)cc1,Al,pure,weight loss,0.1M NaOH,0.007,72.6,"ABDALLAH, M.",2014,Int. J. Electrochem. Sci.,CCC(=O)c1ccc(N=Nc2c(O)cc(O)cc2O)cc1,54.36362580792759,AAA{~B}araaa{D~Daea{B}aa{B}aaeB}aar,SAMPLE_38,BASE_1
543,166,1-(4-((2;4;6-trihydroxyphenyl)diazenyl)phenyl)propan-1-one,CCC(=O)c1ccc(N=Nc2c(O)cc(O)cc2O)cc1,Al,pure,weight loss,0.1M NaOH,0.009,75.3,"ABDALLAH, M.",2014,Int. J. Electrochem. Sci.,CCC(=O)c1ccc(N=Nc2c(O)cc(O)cc2O)cc1,53.35889726481454,AAA{~B}araaa{D~Daea{B}aa{B}aaeB}aar,SAMPLE_38,BASE_1
544,166,1-(4-((2;4;6-trihydroxyphenyl)diazenyl)phenyl)propan-1-one,CCC(=O)c1ccc(N=Nc2c(O)cc(O)cc2O)cc1,Al,pure,weight loss,0.1M NaOH,0.011,78.1,"ABDALLAH, M.",2014,Int. J. Electrochem. Sci.,CCC(=O)c1ccc(N=Nc2c(O)cc(O)cc2O)cc1,52.19362063702216,AAA{~B}araaa{D~Daea{B}aa{B}aaeB}aar,SAMPLE_38,BASE_1
545,167,1-(4-((2-hydroxy-3-nitrophenyl)diazenyl)phenyl)propan-1-one,CCC(=O)c1ccc(N=Nc2cccc([N+](=O)[O-])c2O)cc1,Al,pure,weight loss,0.1M NaOH,0.001,30.7,"ABDALLAH, M.",2014,Int. J. Electrochem. Sci.,CCC(=O)c1ccc(N=Nc2cccc([N+](=O)[O-])c2O)cc1,63.35043500427173,AAA{~B}araaa{D~Daeaaaa{<DT>{~B}<BM>}aeB}aar,SAMPLE_38,BASE_1
546,167,1-(4-((2-hydroxy-3-nitrophenyl)diazenyl)phenyl)propan-1-one,CCC(=O)c1ccc(N=Nc2cccc([N+](=O)[O-])c2O)cc1,Al,pure,weight loss,0.1M NaOH,0.003,38.8,"ABDALLAH, M.",2014,Int. J. Electrochem. Sci.,CCC(=O)c1ccc(N=Nc2cccc([N+](=O)[O-])c2O)cc1,62.14660098691706,AAA{~B}araaa{D~Daeaaaa{<DT>{~B}<BM>}aeB}aar,SAMPLE_38,BASE_1
547,167,1-(4-((2-hydroxy-3-nitrophenyl)diazenyl)phenyl)propan-1-one,CCC(=O)c1ccc(N=Nc2cccc([N+](=O)[O-])c2O)cc1,Al,pure,weight loss,0.1M NaOH,0.005,40.4,"ABDALLAH, M.",2014,Int. J. Electrochem. Sci.,CCC(=O)c1ccc(N=Nc2cccc([N+](=O)[O-])c2O)cc1,61.89002742545355,AAA{~B}araaa{D~Daeaaaa{<DT>{~B}<BM>}aeB}aar,SAMPLE_38,BASE_1
548,167,1-(4-((2-hydroxy-3-nitrophenyl)diazenyl)phenyl)propan-1-one,CCC(=O)c1ccc(N=Nc2cccc([N+](=O)[O-])c2O)cc1,Al,pure,weight loss,0.1M NaOH,0.007,46.2,"ABDALLAH, M.",2014,Int. J. Electrochem. Sci.,CCC(=O)c1ccc(N=Nc2cccc([N+](=O)[O-])c2O)cc1,60.89844796322849,AAA{~B}araaa{D~Daeaaaa{<DT>{~B}<BM>}aeB}aar,SAMPLE_38,BASE_1
549,167,1-(4-((2-hydroxy-3-nitrophenyl)diazenyl)phenyl)propan-1-one,CCC(=O)c1ccc(N=Nc2cccc([N+](=O)[O-])c2O)cc1,Al,pure,weight loss,0.1M NaOH,0.009,50.3,"ABDALLAH, M.",2014,Int. J. Electrochem. Sci.,CCC(=O)c1ccc(N=Nc2cccc([N+](=O)[O-])c2O)cc1,60.13072543087496,AAA{~B}araaa{D~Daeaaaa{<DT>{~B}<BM>}aeB}aar,SAMPLE_38,BASE_1
550,167,1-(4-((2-hydroxy-3-nitrophenyl)diazenyl)phenyl)propan-1-one,CCC(=O)c1ccc(N=Nc2cccc([N+](=O)[O-])c2O)cc1,Al,pure,weight loss,0.1M NaOH,0.011,54.4,"ABDALLAH, M.",2014,Int. J. Electrochem. Sci.,CCC(=O)c1ccc(N=Nc2cccc([N+](=O)[O-])c2O)cc1,59.296866524278066,AAA{~B}araaa{D~Daeaaaa{<DT>{~B}<BM>}aeB}aar,SAMPLE_38,BASE_1
551,168,2-aminobutanoic acid(homoalanine α-aminobutyric acid),CCC(N)C(=O)O,Al,powder,H2 evolution,"1M HCl, 2.5% NaCl",10.0,1,"HORNER, L. & MEISEL, K.",1978,Werkstoffe Und Korrosion-Materials and Corrosion,CCC(N)C(=O)O,66.80486234315278,AAA{D}A{~B}B,SAMPLE_37,BASE_1
552,168,2-aminobutanoic acid(homoalanine α-aminobutyric acid),CCC(N)C(=O)O,Mg,CPMg342ppmFe,H2 evolution,0.85 wt.% NaCl,0.0194,3,"MEI, D., LAMAKA, S. V., FEILER, C. & ZHELUDKEVICH, M. L.",2019,Corrosion Science,CCC(N)C(=O)O,66.60720067580934,AAA{D}A{~B}B,SAMPLE_21,BASE_4
553,168,2-aminobutanoic acid(homoalanine α-aminobutyric acid),CCC(N)C(=O)O,Mg,MgCa,H2 evolution,0.85 wt.% NaCl,0.0194,0,"MEI, D., LAMAKA, S. V., FEILER, C. & ZHELUDKEVICH, M. L.",2019,Corrosion Science,CCC(N)C(=O)O,66.90220070551119,AAA{D}A{~B}B,SAMPLE_30,BASE_4
554,169,5;5-diethyl-1;3-diazinane-2;4;6-trione (Diethylbarbituric acid),CCC1(CC)C(=O)NC(=O)NC1=O,Al,powder,H2 evolution,"1M HCl, 2.5% NaCl",10.0,-21,"HORNER, L. & MEISEL, K.",1978,Werkstoffe Und Korrosion-Materials and Corrosion,CCC1(CC)C(=O)NC(=O)NC1=O,68.74837519230825,AAAr{AA}A{~B}DA{~B}DAr~B,SAMPLE_37,BASE_1
555,170,2-butylpropanedioic acid (n-butyl malonic acid),CCCCC(C(=O)O)C(=O)O,Al,powder,H2 evolution,"1M HCl, 2.5% NaCl",10.0,22,"HORNER, L. & MEISEL, K.",1978,Werkstoffe Und Korrosion-Materials and Corrosion,CCCCC(C(=O)O)C(=O)O,64.49583118950808,AAAAA{A{~B}B}A{~B}B,SAMPLE_37,BASE_1
556,172,hexane-1;2-diol (1;2-Hexanediol),CCCCC(O)CO,Mg,CPMg220ppmFe,H2 evolution,0.5 wt.% NaCl,50.0,2,"WÜRGER, T., MEI, D., VAGHEFINAZARI, B., WINKLER, D. A., LAMAKA, S. V., ZHELUDKEVICH, M. L., MEISSNE, R. H. & FEILER, C.",2021,npj Materials Degradation,CCCCC(O)CO,66.7065357571793,AAAAA{B}AB,SAMPLE_20,BASE_4
557,173,4;4';4''-(pentane-1;1;1-triyl)tris(methylbenzene) ,CCCCC(c1ccc(C)cc1)(c1ccc(C)cc1)c1ccc(C)cc1,Al,powder,H2 evolution,"1M HCl, 2.5% NaCl",10.0,41,"HORNER, L. & MEISEL, K.",1978,Werkstoffe Und Korrosion-Materials and Corrosion,CCCCC(c1ccc(C)cc1)(c1ccc(C)cc1)c1ccc(C)cc1,61.7920324693841,AAAAA{araaa{A}aar}{araaa{A}aar}araaa{A}aar,SAMPLE_37,BASE_1
558,175,1-diethoxyphosphorylhexan-1-one(Hexamethylene-1;6-bisethyl phosphonate),CCCCCC(=O)P(=O)(OCC)OCC,Al,powder,H2 evolution,"1M HCl, 2.5% NaCl",10.0,29,"HORNER, L. & MEISEL, K.",1978,Werkstoffe Und Korrosion-Materials and Corrosion,CCCCCC(=O)P(=O)(OCC)OCC,63.58515276975603,AAAAAA{~B}K{~B}{BAA}BAA,SAMPLE_37,BASE_1
559,176,Sodium heptanoate,CCCCCCC(=O)[O-].[Na+],Cu,pure,potentiodynamic polarization,0.1 M Na2SO4,80.0,90,"ROCCA, E., BERTRAND, G., RAPIN, C. & LABRUNE, J. C.",2001,Journal of Electroanalytical Chemistry,CCCCCCC(=O)[O-].[Na+],44.601467137007646,AAAAAAA{~B}<BM>!<DaT>,SAMPLE_38,BASE_2
560,178,4;4';4''-(octane-1;1;1-triyl)tribenzoic acid ,CCCCCCCC(c1ccc(C(=O)O)cc1)(c1ccc(C(=O)O)cc1)c1ccc(C(=O)O)cc1,Al,powder,H2 evolution,"1M HCl, 2.5% NaCl",10.0,20,"HORNER, L. & MEISEL, K.",1978,Werkstoffe Und Korrosion-Materials and Corrosion,CCCCCCCC(c1ccc(C(=O)O)cc1)(c1ccc(C(=O)O)cc1)c1ccc(C(=O)O)cc1,64.74103632529831,AAAAAAAA{araaa{A{~B}B}aar}{araaa{A{~B}B}aar}araaa{A{~B}B}aar,SAMPLE_37,BASE_1
