Repository: MatthiasHBusch/CrossAlloyTL

# CrossAlloyTL — cross-alloy transfer learning for Mg corrosion inhibitors

Code, data, and manuscript sources for:

> **Different Alloy, Different Story? Impact of Transfer Learning on
> Predictive Models for In Silico Screening of Mg Dissolution Modulators.**
> M. Busch, M. Tacke, S. V. Lamaka, M. L. Zheludkevich, C. J. Cyron,
> R. C. Aydin, C. Feiler (2026). *Corrosion Science* (submitted).

## Summary

We probe cross-alloy transfer learning (TL) for predicting the
inhibition efficiency (IE) of small organic dissolution modulators on
magnesium alloys, using the Mg subset of the
[ExCorr](https://excorr.web.app/) electrochemical
corrosion database.

File: data/ExCorrDatasetClean.csv (part 6 of 45)
Unnamed: 0,index,IUPAC,isomeric_SMILES,BaseMaterial,Alloy,Method,AggressiveComponent,Operating_Concentration_mM,IE,References,Year,Journal,canonical_SMILES,transformed_IE,transformed_smiles,transformed_alloy,transformed_base_material
561,179,(E)-octadec-9-enoic acid (Elaidic acid),CCCCCCCC/C=C/CCCCCCCC(=O)O,Al,powder,H2 evolution,"1M HCl, 2.5% NaCl",10.0,19,"HORNER, L. & MEISEL, K.",1978,Werkstoffe Und Korrosion-Materials and Corrosion,CCCCCCCC/C=C/CCCCCCCC(=O)O,64.86134949399732,AAAAAAAALA~ALAAAAAAAA{~B}B,SAMPLE_37,BASE_1
562,180,2-[2-[3;5-bis(2-hydroxyethoxy)oxolan-2-yl]-2-(2-hydroxyethoxy)ethoxy]ethyl (E)-octadec-9-enoate(Polyoxyethylene (20); sorbitan monooleate;Tween 80),CCCCCCCC/C=C/CCCCCCCC(=O)OCCOCC(OCCO)C1OC(OCCO)CC1OCCO,Al,AA5754,potentiodynamic polarization,0.5M NaOH,0.0661351604273653,28.7,"ABD EL-REHIM, S. S.",2016,Zeitschrift für Physikalische Chemie,CCCCCCCC/C=C/CCCCCCCC(=O)OCCOCC(OCCO)C1OC(OCCO)CC1OCCO,63.625989452314045,AAAAAAAALA~ALAAAAAAAA{~B}BAABAA{BAAB}ArBA{BAAB}AArBAAB,SAMPLE_8,BASE_1
563,180,2-[2-[3;5-bis(2-hydroxyethoxy)oxolan-2-yl]-2-(2-hydroxyethoxy)ethoxy]ethyl (E)-octadec-9-enoate(Polyoxyethylene (20); sorbitan monooleate;Tween 80),CCCCCCCC/C=C/CCCCCCCC(=O)OCCOCC(OCCO)C1OC(OCCO)CC1OCCO,Al,AA5754,potentiodynamic polarization,0.5M NaOH,0.099202740641048,36.5,"ABD EL-REHIM, S. S.",2016,Zeitschrift für Physikalische Chemie,CCCCCCCC/C=C/CCCCCCCC(=O)OCCOCC(OCCO)C1OC(OCCO)CC1OCCO,62.50391010053905,AAAAAAAALA~ALAAAAAAAA{~B}BAABAA{BAAB}ArBA{BAAB}AArBAAB,SAMPLE_8,BASE_1
564,180,2-[2-[3;5-bis(2-hydroxyethoxy)oxolan-2-yl]-2-(2-hydroxyethoxy)ethoxy]ethyl (E)-octadec-9-enoate(Polyoxyethylene (20); sorbitan monooleate;Tween 80),CCCCCCCC/C=C/CCCCCCCC(=O)OCCOCC(OCCO)C1OC(OCCO)CC1OCCO,Al,AA5754,potentiodynamic polarization,0.5M NaOH,0.1984054812820961,155.4,"ABD EL-REHIM, S. S.",2016,Zeitschrift für Physikalische Chemie,CCCCCCCC/C=C/CCCCCCCC(=O)OCCOCC(OCCO)C1OC(OCCO)CC1OCCO,0.0,AAAAAAAALA~ALAAAAAAAA{~B}BAABAA{BAAB}ArBA{BAAB}AArBAAB,SAMPLE_8,BASE_1
565,180,2-[2-[3;5-bis(2-hydroxyethoxy)oxolan-2-yl]-2-(2-hydroxyethoxy)ethoxy]ethyl (E)-octadec-9-enoate(Polyoxyethylene (20); sorbitan monooleate;Tween 80),CCCCCCCC/C=C/CCCCCCCC(=O)OCCOCC(OCCO)C1OC(OCCO)CC1OCCO,Al,AA5754,potentiodynamic polarization,0.5M NaOH,0.2314730614957788,60.2,"ABD EL-REHIM, S. S.",2016,Zeitschrift für Physikalische Chemie,CCCCCCCC/C=C/CCCCCCCC(=O)OCCOCC(OCCO)C1OC(OCCO)CC1OCCO,57.97929969957836,AAAAAAAALA~ALAAAAAAAA{~B}BAABAA{BAAB}ArBA{BAAB}AArBAAB,SAMPLE_8,BASE_1
566,180,2-[2-[3;5-bis(2-hydroxyethoxy)oxolan-2-yl]-2-(2-hydroxyethoxy)ethoxy]ethyl (E)-octadec-9-enoate(Polyoxyethylene (20); sorbitan monooleate;Tween 80),CCCCCCCC/C=C/CCCCCCCC(=O)OCCOCC(OCCO)C1OC(OCCO)CC1OCCO,Al,AA5754,potentiodynamic polarization,0.5M NaOH,0.2976082219231442,62.3,"ABD EL-REHIM, S. S.",2016,Zeitschrift für Physikalische Chemie,CCCCCCCC/C=C/CCCCCCCC(=O)OCCOCC(OCCO)C1OC(OCCO)CC1OCCO,57.45430203245863,AAAAAAAALA~ALAAAAAAAA{~B}BAABAA{BAAB}ArBA{BAAB}AArBAAB,SAMPLE_8,BASE_1
567,180,2-[2-[3;5-bis(2-hydroxyethoxy)oxolan-2-yl]-2-(2-hydroxyethoxy)ethoxy]ethyl (E)-octadec-9-enoate(Polyoxyethylene (20); sorbitan monooleate;Tween 80),CCCCCCCC/C=C/CCCCCCCC(=O)OCCOCC(OCCO)C1OC(OCCO)CC1OCCO,Al,AA5754,potentiodynamic polarization,0.5M NaOH,0.3306758021368269,63,"ABD EL-REHIM, S. S.",2016,Zeitschrift für Physikalische Chemie,CCCCCCCC/C=C/CCCCCCCC(=O)OCCOCC(OCCO)C1OC(OCCO)CC1OCCO,57.272782398590074,AAAAAAAALA~ALAAAAAAAA{~B}BAABAA{BAAB}ArBA{BAAB}AArBAAB,SAMPLE_8,BASE_1
568,180,2-[2-[3;5-bis(2-hydroxyethoxy)oxolan-2-yl]-2-(2-hydroxyethoxy)ethoxy]ethyl (E)-octadec-9-enoate(Polyoxyethylene (20); sorbitan monooleate;Tween 80),CCCCCCCC/C=C/CCCCCCCC(=O)OCCOCC(OCCO)C1OC(OCCO)CC1OCCO,Al,AA5754,potentiodynamic polarization,0.5M NaOH,0.4133447526710336,63.9,"ABD EL-REHIM, S. S.",2016,Zeitschrift für Physikalische Chemie,CCCCCCCC/C=C/CCCCCCCC(=O)OCCOCC(OCCO)C1OC(OCCO)CC1OCCO,57.03428670922762,AAAAAAAALA~ALAAAAAAAA{~B}BAABAA{BAAB}ArBA{BAAB}AArBAAB,SAMPLE_8,BASE_1
569,180,2-[2-[3;5-bis(2-hydroxyethoxy)oxolan-2-yl]-2-(2-hydroxyethoxy)ethoxy]ethyl (E)-octadec-9-enoate(Polyoxyethylene (20); sorbitan monooleate;Tween 80),CCCCCCCC/C=C/CCCCCCCC(=O)OCCOCC(OCCO)C1OC(OCCO)CC1OCCO,Al,AA5754,potentiodynamic polarization,0.5M NaOH,0.4960137032052403,66.8,"ABD EL-REHIM, S. S.",2016,Zeitschrift für Physikalische Chemie,CCCCCCCC/C=C/CCCCCCCC(=O)OCCOCC(OCCO)C1OC(OCCO)CC1OCCO,56.22322869409185,AAAAAAAALA~ALAAAAAAAA{~B}BAABAA{BAAB}ArBA{BAAB}AArBAAB,SAMPLE_8,BASE_1
570,182,oleic acid,CCCCCCCC/C=C\CCCCCCCC(=O)O,Mg,CPMg220ppmFe,H2 evolution,0.5 wt.% NaCl,10.0,70,(Lamaka et al.;2017),2017,Corrosion Science,CCCCCCCC/C=C\CCCCCCCC(=O)O,55.24162111838095,AAAAAAAALA~ARAAAAAAAA{~B}B,SAMPLE_20,BASE_4
571,182,oleic acid,CCCCCCCC/C=C\CCCCCCCC(=O)O,Mg,WE43,H2 evolution,0.5 wt.% NaCl,10.0,64,(Lamaka et al.;2017),2017,Corrosion Science,CCCCCCCC/C=C\CCCCCCCC(=O)O,57.00742099011115,AAAAAAAALA~ARAAAAAAAA{~B}B,SAMPLE_33,BASE_4
572,182,oleic acid,CCCCCCCC/C=C\CCCCCCCC(=O)O,Mg,ZE41,H2 evolution,0.5 wt.% NaCl,10.0,27,(Lamaka et al.;2017),2017,Corrosion Science,CCCCCCCC/C=C\CCCCCCCC(=O)O,63.85420022415238,AAAAAAAALA~ARAAAAAAAA{~B}B,SAMPLE_34,BASE_4
573,182,oleic acid,CCCCCCCC/C=C\CCCCCCCC(=O)O,Mg,E21,H2 evolution,0.5 wt.% NaCl,10.0,65,(Lamaka et al.;2017),2017,Corrosion Science,CCCCCCCC/C=C\CCCCCCCC(=O)O,56.73458363719991,AAAAAAAALA~ARAAAAAAAA{~B}B,SAMPLE_26,BASE_4
574,182,oleic acid,CCCCCCCC/C=C\CCCCCCCC(=O)O,Mg,AZ31,H2 evolution,0.5 wt.% NaCl,10.0,39,(Lamaka et al.;2017),2017,Corrosion Science,CCCCCCCC/C=C\CCCCCCCC(=O)O,62.11489855097961,AAAAAAAALA~ARAAAAAAAA{~B}B,SAMPLE_16,BASE_4
575,182,oleic acid,CCCCCCCC/C=C\CCCCCCCC(=O)O,Mg,AZ91,H2 evolution,0.5 wt.% NaCl,10.0,38,(Lamaka et al.;2017),2017,Corrosion Science,CCCCCCCC/C=C\CCCCCCCC(=O)O,62.27238308640459,AAAAAAAALA~ARAAAAAAAA{~B}B,SAMPLE_17,BASE_4
576,182,oleic acid,CCCCCCCC/C=C\CCCCCCCC(=O)O,Mg,AM50,H2 evolution,0.5 wt.% NaCl,10.0,-4,(Lamaka et al.;2017),2017,Corrosion Science,CCCCCCCC/C=C\CCCCCCCC(=O)O,67.2820566669952,AAAAAAAALA~ARAAAAAAAA{~B}B,SAMPLE_14,BASE_4
577,183,sodium (Z)-octadec-9-enoate (Sodium Oleate),CCCCCCCC/C=C\CCCCCCCC(=O)[O-].[Na+],Al,AA2024-T3,optical inspection,0.1M NaCl,1.0,10,"WINKLER, D. A., BREEDON, M., WHITE, P., HUGHES, A. E., SAPPER, E. D. & COLE, I.",2016,Corrosion Science,CCCCCCCC/C=C\CCCCCCCC(=O)[O-].[Na+],65.88177509975425,AAAAAAAALA~ARAAAAAAAA{~B}<BM>!<DaT>,SAMPLE_4,BASE_1
578,183,sodium (Z)-octadec-9-enoate (Sodium Oleate),CCCCCCCC/C=C\CCCCCCCC(=O)[O-].[Na+],Al,AA2024-T3,optical inspection,0.1M NaCl,1.0,15,"WINKLER, D. A., BREEDON, M., WHITE, P., HUGHES, A. E., SAPPER, E. D. & COLE, I.",2016,Corrosion Science,CCCCCCCC/C=C\CCCCCCCC(=O)[O-].[Na+],65.32819097288687,AAAAAAAALA~ARAAAAAAAA{~B}<BM>!<DaT>,SAMPLE_4,BASE_1
579,183,sodium (Z)-octadec-9-enoate (Sodium Oleate),CCCCCCCC/C=C\CCCCCCCC(=O)[O-].[Na+],Al,AA2024-T3,optical inspection,0.1M NaCl,1.0,15,"WINKLER, D. A., BREEDON, M., WHITE, P., HUGHES, A. E., SAPPER, E. D. & COLE, I.",2016,Corrosion Science,CCCCCCCC/C=C\CCCCCCCC(=O)[O-].[Na+],65.32819097288687,AAAAAAAALA~ARAAAAAAAA{~B}<BM>!<DaT>,SAMPLE_4,BASE_1
580,183,sodium (Z)-octadec-9-enoate (Sodium Oleate),CCCCCCCC/C=C\CCCCCCCC(=O)[O-].[Na+],Al,AA2024-T3,optical inspection,0.1M NaCl,1.0,15,"WINKLER, D. A., BREEDON, M., WHITE, P., HUGHES, A. E., SAPPER, E. D. & COLE, I.",2016,Corrosion Science,CCCCCCCC/C=C\CCCCCCCC(=O)[O-].[Na+],65.32819097288687,AAAAAAAALA~ARAAAAAAAA{~B}<BM>!<DaT>,SAMPLE_4,BASE_1
581,183,sodium (Z)-octadec-9-enoate (Sodium Oleate),CCCCCCCC/C=C\CCCCCCCC(=O)[O-].[Na+],Al,AA7075-T6,optical inspection,0.1M NaCl,1.0,5,"WINKLER, D. A., BREEDON, M., WHITE, P., HUGHES, A. E., SAPPER, E. D. & COLE, I.",2016,Corrosion Science,CCCCCCCC/C=C\CCCCCCCC(=O)[O-].[Na+],66.40542076219096,AAAAAAAALA~ARAAAAAAAA{~B}<BM>!<DaT>,SAMPLE_12,BASE_1
582,183,sodium (Z)-octadec-9-enoate (Sodium Oleate),CCCCCCCC/C=C\CCCCCCCC(=O)[O-].[Na+],Al,AA7075-T6,optical inspection,0.1M NaCl,1.0,10,"WINKLER, D. A., BREEDON, M., WHITE, P., HUGHES, A. E., SAPPER, E. D. & COLE, I.",2016,Corrosion Science,CCCCCCCC/C=C\CCCCCCCC(=O)[O-].[Na+],65.88177509975425,AAAAAAAALA~ARAAAAAAAA{~B}<BM>!<DaT>,SAMPLE_12,BASE_1
583,183,sodium (Z)-octadec-9-enoate (Sodium Oleate),CCCCCCCC/C=C\CCCCCCCC(=O)[O-].[Na+],Al,AA7075-T6,optical inspection,0.1M NaCl,1.0,10,"WINKLER, D. A., BREEDON, M., WHITE, P., HUGHES, A. E., SAPPER, E. D. & COLE, I.",2016,Corrosion Science,CCCCCCCC/C=C\CCCCCCCC(=O)[O-].[Na+],65.88177509975425,AAAAAAAALA~ARAAAAAAAA{~B}<BM>!<DaT>,SAMPLE_12,BASE_1
584,183,sodium (Z)-octadec-9-enoate (Sodium Oleate),CCCCCCCC/C=C\CCCCCCCC(=O)[O-].[Na+],Al,AA7075-T6,optical inspection,0.1M NaCl,1.0,15,"WINKLER, D. A., BREEDON, M., WHITE, P., HUGHES, A. E., SAPPER, E. D. & COLE, I.",2016,Corrosion Science,CCCCCCCC/C=C\CCCCCCCC(=O)[O-].[Na+],65.32819097288687,AAAAAAAALA~ARAAAAAAAA{~B}<BM>!<DaT>,SAMPLE_12,BASE_1
585,183,sodium (Z)-octadec-9-enoate (Sodium Oleate),CCCCCCCC/C=C\CCCCCCCC(=O)[O-].[Na+],Cu,pure,potentiodynamic polarization,3% NaCl,0.01,1,"AMIN, M. A.",2006,Journal of Applied Electrochemistry,CCCCCCCC/C=C\CCCCCCCC(=O)[O-].[Na+],66.80486234315278,AAAAAAAALA~ARAAAAAAAA{~B}<BM>!<DaT>,SAMPLE_38,BASE_2
586,183,sodium (Z)-octadec-9-enoate (Sodium Oleate),CCCCCCCC/C=C\CCCCCCCC(=O)[O-].[Na+],Cu,pure,potentiodynamic polarization,3% NaCl,0.02,13,"AMIN, M. A.",2006,Journal of Applied Electrochemistry,CCCCCCCC/C=C\CCCCCCCC(=O)[O-].[Na+],65.55343567213504,AAAAAAAALA~ARAAAAAAAA{~B}<BM>!<DaT>,SAMPLE_38,BASE_2
587,183,sodium (Z)-octadec-9-enoate (Sodium Oleate),CCCCCCCC/C=C\CCCCCCCC(=O)[O-].[Na+],Cu,pure,potentiodynamic polarization,3% NaCl,0.05,27,"AMIN, M. A.",2006,Journal of Applied Electrochemistry,CCCCCCCC/C=C\CCCCCCCC(=O)[O-].[Na+],63.85420022415238,AAAAAAAALA~ARAAAAAAAA{~B}<BM>!<DaT>,SAMPLE_38,BASE_2
588,183,sodium (Z)-octadec-9-enoate (Sodium Oleate),CCCCCCCC/C=C\CCCCCCCC(=O)[O-].[Na+],Cu,pure,potentiodynamic polarization,3% NaCl,0.08,39,"AMIN, M. A.",2006,Journal of Applied Electrochemistry,CCCCCCCC/C=C\CCCCCCCC(=O)[O-].[Na+],62.11489855097961,AAAAAAAALA~ARAAAAAAAA{~B}<BM>!<DaT>,SAMPLE_38,BASE_2
589,183,sodium (Z)-octadec-9-enoate (Sodium Oleate),CCCCCCCC/C=C\CCCCCCCC(=O)[O-].[Na+],Cu,pure,potentiodynamic polarization,3% NaCl,0.1,45,"AMIN, M. A.",2006,Journal of Applied Electrochemistry,CCCCCCCC/C=C\CCCCCCCC(=O)[O-].[Na+],61.11209821947949,AAAAAAAALA~ARAAAAAAAA{~B}<BM>!<DaT>,SAMPLE_38,BASE_2
590,183,sodium (Z)-octadec-9-enoate (Sodium Oleate),CCCCCCCC/C=C\CCCCCCCC(=O)[O-].[Na+],Cu,pure,potentiodynamic polarization,3% NaCl,0.25,70,"AMIN, M. A.",2006,Journal of Applied Electrochemistry,CCCCCCCC/C=C\CCCCCCCC(=O)[O-].[Na+],55.24162111838095,AAAAAAAALA~ARAAAAAAAA{~B}<BM>!<DaT>,SAMPLE_38,BASE_2
591,183,sodium (Z)-octadec-9-enoate (Sodium Oleate),CCCCCCCC/C=C\CCCCCCCC(=O)[O-].[Na+],Cu,pure,potentiodynamic polarization,3% NaCl,0.5,83,"AMIN, M. A.",2006,Journal of Applied Electrochemistry,CCCCCCCC/C=C\CCCCCCCC(=O)[O-].[Na+],49.740647133813546,AAAAAAAALA~ARAAAAAAAA{~B}<BM>!<DaT>,SAMPLE_38,BASE_2
592,183,sodium (Z)-octadec-9-enoate (Sodium Oleate),CCCCCCCC/C=C\CCCCCCCC(=O)[O-].[Na+],Cu,pure,potentiodynamic polarization,3% NaCl,0.75,89,"AMIN, M. A.",2006,Journal of Applied Electrochemistry,CCCCCCCC/C=C\CCCCCCCC(=O)[O-].[Na+],45.52455438040617,AAAAAAAALA~ARAAAAAAAA{~B}<BM>!<DaT>,SAMPLE_38,BASE_2
593,183,sodium (Z)-octadec-9-enoate (Sodium Oleate),CCCCCCCC/C=C\CCCCCCCC(=O)[O-].[Na+],Cu,pure,potentiodynamic polarization,3% NaCl,1.0,93,"AMIN, M. A.",2006,Journal of Applied Electrochemistry,CCCCCCCC/C=C\CCCCCCCC(=O)[O-].[Na+],41.14703979812659,AAAAAAAALA~ARAAAAAAAA{~B}<BM>!<DaT>,SAMPLE_38,BASE_2
594,183,sodium (Z)-octadec-9-enoate (Sodium Oleate),CCCCCCCC/C=C\CCCCCCCC(=O)[O-].[Na+],Cu,pure,potentiodynamic polarization,3% NaCl,1.25,94,"AMIN, M. A.",2006,Journal of Applied Electrochemistry,CCCCCCCC/C=C\CCCCCCCC(=O)[O-].[Na+],39.65407727930763,AAAAAAAALA~ARAAAAAAAA{~B}<BM>!<DaT>,SAMPLE_38,BASE_2
595,183,sodium (Z)-octadec-9-enoate (Sodium Oleate),CCCCCCCC/C=C\CCCCCCCC(=O)[O-].[Na+],Cu,pure,potentiodynamic polarization,3% NaCl,1.5,95,"AMIN, M. A.",2006,Journal of Applied Electrochemistry,CCCCCCCC/C=C\CCCCCCCC(=O)[O-].[Na+],37.88827740757743,AAAAAAAALA~ARAAAAAAAA{~B}<BM>!<DaT>,SAMPLE_38,BASE_2
596,183,sodium (Z)-octadec-9-enoate (Sodium Oleate),CCCCCCCC/C=C\CCCCCCCC(=O)[O-].[Na+],Cu,pure,potentiodynamic polarization,3% NaCl,1.75,95,"AMIN, M. A.",2006,Journal of Applied Electrochemistry,CCCCCCCC/C=C\CCCCCCCC(=O)[O-].[Na+],37.88827740757743,AAAAAAAALA~ARAAAAAAAA{~B}<BM>!<DaT>,SAMPLE_38,BASE_2
597,183,sodium (Z)-octadec-9-enoate (Sodium Oleate),CCCCCCCC/C=C\CCCCCCCC(=O)[O-].[Na+],Cu,pure,potentiodynamic polarization,3% NaCl,2.0,95,"AMIN, M. A.",2006,Journal of Applied Electrochemistry,CCCCCCCC/C=C\CCCCCCCC(=O)[O-].[Na+],37.88827740757743,AAAAAAAALA~ARAAAAAAAA{~B}<BM>!<DaT>,SAMPLE_38,BASE_2
598,184,Sodium decanoate,CCCCCCCCCC(=O)[O-].[Na+],Cu,pure,potentiodynamic polarization,500 ppm NaCl; 100 ppm NaHCO3,5.0,99,"HEFTER, G. T., NORTH, N. A. & TAN, S. H.",1997,Corrosion,CCCCCCCCCC(=O)[O-].[Na+],22.300733568504096,AAAAAAAAAA{~B}<BM>!<DaT>,SAMPLE_38,BASE_2
599,184,Sodium decanoate,CCCCCCCCCC(=O)[O-].[Na+],Fe,AS1204-250,potentiodynamic polarization,500 ppm NaCl; 100 ppm NaHCO3,5.0,99,"HEFTER, G. T., NORTH, N. A. & TAN, S. H.",1997,Corrosion,CCCCCCCCCC(=O)[O-].[Na+],22.300733568504096,AAAAAAAAAA{~B}<BM>!<DaT>,SAMPLE_15,BASE_3
600,186,Sodium undecanoate,CCCCCCCCCCC(=O)[O-].[Na+],Cu,pure,potentiodynamic polarization,500 ppm NaCl; 100 ppm NaHCO3,5.0,99,"HEFTER, G. T., NORTH, N. A. & TAN, S. H.",1997,Corrosion,CCCCCCCCCCC(=O)[O-].[Na+],22.300733568504096,AAAAAAAAAAA{~B}<BM>!<DaT>,SAMPLE_38,BASE_2
601,186,Sodium undecanoate,CCCCCCCCCCC(=O)[O-].[Na+],Fe,AS1204-250,potentiodynamic polarization,500 ppm NaCl; 100 ppm NaHCO3,5.0,99,"HEFTER, G. T., NORTH, N. A. & TAN, S. H.",1997,Corrosion,CCCCCCCCCCC(=O)[O-].[Na+],22.300733568504096,AAAAAAAAAAA{~B}<BM>!<DaT>,SAMPLE_15,BASE_3
602,187,"7,9-didecyl-6-methyl-7H-1,2,4-triazolo[4,3-b][1,2,4]triazepin-8-one(TTY4)",CCCCCCCCCCC1=Nn2cnnc2N(CCCCCCCCCC)C(=O)C1,Fe,Carbon Steel,potentiodynamic polarization,1.0M HCL,0.01,93.9,"Electrochemical, DFT and MD simulation of newly synthesized triazolotriazepine derivatives as corrosion inhibitors for carbon steel in 1 M HCl",2019,Journal of Molecular Liquids,CCCCCCCCCCC1=Nn2cnnc2N(CCCCCCCCCC)C(=O)C1,39.81416498247605,AAAAAAAAAAAr~DdeaddaeD{AAAAAAAAAA}A{~B}Ar,SAMPLE_23,BASE_3
603,187,"7,9-didecyl-6-methyl-7H-1,2,4-triazolo[4,3-b][1,2,4]triazepin-8-one(TTY4)",CCCCCCCCCCC1=Nn2cnnc2N(CCCCCCCCCC)C(=O)C1,Fe,Carbon Steel,potentiodynamic polarization,1.0M HCL,0.1,96.2,"Electrochemical, DFT and MD simulation of newly synthesized triazolotriazepine derivatives as corrosion inhibitors for carbon steel in 1 M HCl",2019,Journal of Molecular Liquids,CCCCCCCCCCC1=Nn2cnnc2N(CCCCCCCCCC)C(=O)C1,35.230333084044304,AAAAAAAAAAAr~DdeaddaeD{AAAAAAAAAA}A{~B}Ar,SAMPLE_23,BASE_3
604,187,"7,9-didecyl-6-methyl-7H-1,2,4-triazolo[4,3-b][1,2,4]triazepin-8-one(TTY4)",CCCCCCCCCCC1=Nn2cnnc2N(CCCCCCCCCC)C(=O)C1,Fe,Carbon Steel,potentiodynamic polarization,1.0M HCL,1.0,97.1,"Electrochemical, DFT and MD simulation of newly synthesized triazolotriazepine derivatives as corrosion inhibitors for carbon steel in 1 M HCl",2019,Journal of Molecular Liquids,CCCCCCCCCCC1=Nn2cnnc2N(CCCCCCCCCC)C(=O)C1,32.6125481222582,AAAAAAAAAAAr~DdeaddaeD{AAAAAAAAAA}A{~B}Ar,SAMPLE_23,BASE_3
605,187,"7,9-didecyl-6-methyl-7H-1,2,4-triazolo[4,3-b][1,2,4]triazepin-8-one(TTY4)",CCCCCCCCCCC1=Nn2cnnc2N(CCCCCCCCCC)C(=O)C1,Fe,Carbon Steel,potentiodynamic polarization,1.0M HCL,0.1,96.2,"Electrochemical, DFT and MD simulation of newly synthesized triazolotriazepine derivatives as corrosion inhibitors for carbon steel in 1 M HCl",2019,Journal of Molecular Liquids,CCCCCCCCCCC1=Nn2cnnc2N(CCCCCCCCCC)C(=O)C1,35.230333084044304,AAAAAAAAAAAr~DdeaddaeD{AAAAAAAAAA}A{~B}Ar,SAMPLE_23,BASE_3
606,187,"7,9-didecyl-6-methyl-7H-1,2,4-triazolo[4,3-b][1,2,4]triazepin-8-one(TTY4)",CCCCCCCCCCC1=Nn2cnnc2N(CCCCCCCCCC)C(=O)C1,Fe,Carbon Steel,potentiodynamic polarization,1.0M HCL,0.01,93.9,"Electrochemical, DFT and MD simulation of newly synthesized triazolotriazepine derivatives as corrosion inhibitors for carbon steel in 1 M HCl",2019,Journal of Molecular Liquids,CCCCCCCCCCC1=Nn2cnnc2N(CCCCCCCCCC)C(=O)C1,39.81416498247605,AAAAAAAAAAAr~DdeaddaeD{AAAAAAAAAA}A{~B}Ar,SAMPLE_23,BASE_3
607,187,"7,9-didecyl-6-methyl-7H-1,2,4-triazolo[4,3-b][1,2,4]triazepin-8-one(TTY4)",CCCCCCCCCCC1=Nn2cnnc2N(CCCCCCCCCC)C(=O)C1,Fe,Carbon Steel,potentiodynamic polarization,1.0M HCL,0.001,69.7,"Electrochemical, DFT and MD simulation of newly synthesized triazolotriazepine derivatives as corrosion inhibitors for carbon steel in 1 M HCl",2019,Journal of Molecular Liquids,CCCCCCCCCCC1=Nn2cnnc2N(CCCCCCCCCC)C(=O)C1,55.33799092375759,AAAAAAAAAAAr~DdeaddaeD{AAAAAAAAAA}A{~B}Ar,SAMPLE_23,BASE_3
608,188,sodium 2-[dodecanoyl(methyl)amino]acetate(N-lauroylsarcosine),CCCCCCCCCCCC(=O)N(C)CC(=O)[O-].[Na+],Al,AA2198,potentiodynamic polarization,0.01 NaCl,1.0,83.4,"BALBO, A.",2013,Corrosion Science,CCCCCCCCCCCC(=O)N(C)CC(=O)[O-].[Na+],49.51003896466163,AAAAAAAAAAAA{~B}D{A}AA{~B}<BM>!<DaT>,SAMPLE_5,BASE_1
609,188,sodium 2-[dodecanoyl(methyl)amino]acetate(N-lauroylsarcosine),CCCCCCCCCCCC(=O)N(C)CC(=O)[O-].[Na+],Al,AA2198,potentiodynamic polarization,0.01 NaCl,5.0,98,"BALBO, A.",2013,Corrosion Science,CCCCCCCCCCCC(=O)N(C)CC(=O)[O-].[Na+],29.01392329793432,AAAAAAAAAAAA{~B}D{A}AA{~B}<BM>!<DaT>,SAMPLE_5,BASE_1
610,188,sodium 2-[dodecanoyl(methyl)amino]acetate(N-lauroylsarcosine),CCCCCCCCCCCC(=O)N(C)CC(=O)[O-].[Na+],Al,AA2198,potentiodynamic polarization,0.01 NaCl,1.0,68.2,"BALBO, A.",2013,Corrosion Science,CCCCCCCCCCCC(=O)N(C)CC(=O)[O-].[Na+],55.80596047737104,AAAAAAAAAAAA{~B}D{A}AA{~B}<BM>!<DaT>,SAMPLE_5,BASE_1
611,188,sodium 2-[dodecanoyl(methyl)amino]acetate(N-lauroylsarcosine),CCCCCCCCCCCC(=O)N(C)CC(=O)[O-].[Na+],Al,AA2198,potentiodynamic polarization,0.01 NaCl,5.0,99.9,"BALBO, A.",2013,Corrosion Science,CCCCCCCCCCCC(=O)N(C)CC(=O)[O-].[Na+],0.0,AAAAAAAAAAAA{~B}D{A}AA{~B}<BM>!<DaT>,SAMPLE_5,BASE_1
612,188,sodium 2-[dodecanoyl(methyl)amino]acetate(N-lauroylsarcosine),CCCCCCCCCCCC(=O)N(C)CC(=O)[O-].[Na+],Al,AA2198,potentiodynamic polarization,0.01 NaCl,5.0,99.6,"BALBO, A.",2013,Corrosion Science,CCCCCCCCCCCC(=O)N(C)CC(=O)[O-].[Na+],13.426379458861135,AAAAAAAAAAAA{~B}D{A}AA{~B}<BM>!<DaT>,SAMPLE_5,BASE_1
613,188,sodium 2-[dodecanoyl(methyl)amino]acetate(N-lauroylsarcosine),CCCCCCCCCCCC(=O)N(C)CC(=O)[O-].[Na+],Al,AA2198,impedance,0.1 NaCl,1.0,92.5,"BALBO, A.",2013,Corrosion Science,CCCCCCCCCCCC(=O)N(C)CC(=O)[O-].[Na+],41.8152416595205,AAAAAAAAAAAA{~B}D{A}AA{~B}<BM>!<DaT>,SAMPLE_5,BASE_1
614,188,sodium 2-[dodecanoyl(methyl)amino]acetate(N-lauroylsarcosine),CCCCCCCCCCCC(=O)N(C)CC(=O)[O-].[Na+],Al,AA2198,impedance,0.1 NaCl,5.0,97.6,"BALBO, A.",2013,Corrosion Science,CCCCCCCCCCCC(=O)N(C)CC(=O)[O-].[Na+],30.779723169664543,AAAAAAAAAAAA{~B}D{A}AA{~B}<BM>!<DaT>,SAMPLE_5,BASE_1
615,188,sodium 2-[dodecanoyl(methyl)amino]acetate(N-lauroylsarcosine),CCCCCCCCCCCC(=O)N(C)CC(=O)[O-].[Na+],Al,AA2198,impedance,0.1 NaCl,5.0,99.9,"BALBO, A.",2013,Corrosion Science,CCCCCCCCCCCC(=O)N(C)CC(=O)[O-].[Na+],0.0,AAAAAAAAAAAA{~B}D{A}AA{~B}<BM>!<DaT>,SAMPLE_5,BASE_1
616,188,sodium 2-[dodecanoyl(methyl)amino]acetate(N-lauroylsarcosine),CCCCCCCCCCCC(=O)N(C)CC(=O)[O-].[Na+],Al,AA2198,impedance,0.1 NaCl,5.0,99.9,"BALBO, A.",2013,Corrosion Science,CCCCCCCCCCCC(=O)N(C)CC(=O)[O-].[Na+],0.0,AAAAAAAAAAAA{~B}D{A}AA{~B}<BM>!<DaT>,SAMPLE_5,BASE_1
617,188,sodium 2-[dodecanoyl(methyl)amino]acetate(N-lauroylsarcosine),CCCCCCCCCCCC(=O)N(C)CC(=O)[O-].[Na+],Mg,CPMg220ppmFe,H2 evolution,0.5 wt.% NaCl,40.0,17,(Lamaka et al.;2017),2017,Corrosion Science,CCCCCCCCCCCC(=O)N(C)CC(=O)[O-].[Na+],65.09758280373495,AAAAAAAAAAAA{~B}D{A}AA{~B}<BM>!<DaT>,SAMPLE_20,BASE_4
618,188,sodium 2-[dodecanoyl(methyl)amino]acetate(N-lauroylsarcosine),CCCCCCCCCCCC(=O)N(C)CC(=O)[O-].[Na+],Mg,HPMg51ppmFe,H2 evolution,0.5 wt.% NaCl,40.0,47,(Lamaka et al.;2017),2017,Corrosion Science,CCCCCCCCCCCC(=O)N(C)CC(=O)[O-].[Na+],60.753350335071055,AAAAAAAAAAAA{~B}D{A}AA{~B}<BM>!<DaT>,SAMPLE_28,BASE_4
619,188,sodium 2-[dodecanoyl(methyl)amino]acetate(N-lauroylsarcosine),CCCCCCCCCCCC(=O)N(C)CC(=O)[O-].[Na+],Mg,HPMg50ppmFe,H2 evolution,0.5 wt.% NaCl,40.0,88,(Lamaka et al.;2017),2017,Corrosion Science,CCCCCCCCCCCC(=O)N(C)CC(=O)[O-].[Na+],46.367267008737855,AAAAAAAAAAAA{~B}D{A}AA{~B}<BM>!<DaT>,SAMPLE_27,BASE_4
620,188,sodium 2-[dodecanoyl(methyl)amino]acetate(N-lauroylsarcosine),CCCCCCCCCCCC(=O)N(C)CC(=O)[O-].[Na+],Mg,WE43,H2 evolution,0.5 wt.% NaCl,40.0,47,(Lamaka et al.;2017),2017,Corrosion Science,CCCCCCCCCCCC(=O)N(C)CC(=O)[O-].[Na+],60.753350335071055,AAAAAAAAAAAA{~B}D{A}AA{~B}<BM>!<DaT>,SAMPLE_33,BASE_4
621,188,sodium 2-[dodecanoyl(methyl)amino]acetate(N-lauroylsarcosine),CCCCCCCCCCCC(=O)N(C)CC(=O)[O-].[Na+],Mg,ZE41,H2 evolution,0.5 wt.% NaCl,40.0,70,(Lamaka et al.;2017),2017,Corrosion Science,CCCCCCCCCCCC(=O)N(C)CC(=O)[O-].[Na+],55.24162111838095,AAAAAAAAAAAA{~B}D{A}AA{~B}<BM>!<DaT>,SAMPLE_34,BASE_4
622,188,sodium 2-[dodecanoyl(methyl)amino]acetate(N-lauroylsarcosine),CCCCCCCCCCCC(=O)N(C)CC(=O)[O-].[Na+],Mg,E21,H2 evolution,0.5 wt.% NaCl,40.0,64,(Lamaka et al.;2017),2017,Corrosion Science,CCCCCCCCCCCC(=O)N(C)CC(=O)[O-].[Na+],57.00742099011115,AAAAAAAAAAAA{~B}D{A}AA{~B}<BM>!<DaT>,SAMPLE_26,BASE_4
623,188,sodium 2-[dodecanoyl(methyl)amino]acetate(N-lauroylsarcosine),CCCCCCCCCCCC(=O)N(C)CC(=O)[O-].[Na+],Mg,AZ31,H2 evolution,0.5 wt.% NaCl,40.0,60,(Lamaka et al.;2017),2017,Corrosion Science,CCCCCCCCCCCC(=O)N(C)CC(=O)[O-].[Na+],58.02784659586809,AAAAAAAAAAAA{~B}D{A}AA{~B}<BM>!<DaT>,SAMPLE_16,BASE_4
624,188,sodium 2-[dodecanoyl(methyl)amino]acetate(N-lauroylsarcosine),CCCCCCCCCCCC(=O)N(C)CC(=O)[O-].[Na+],Mg,AZ91,H2 evolution,0.5 wt.% NaCl,40.0,4,(Lamaka et al.;2017),2017,Corrosion Science,CCCCCCCCCCCC(=O)N(C)CC(=O)[O-].[Na+],66.5068361970285,AAAAAAAAAAAA{~B}D{A}AA{~B}<BM>!<DaT>,SAMPLE_17,BASE_4
625,189,2-[dodecanoyl(methyl)amino]ethanesulfonicacid (N-lauroyl-N-methyltaurine),CCCCCCCCCCCC(=O)N(C)CCS(=O)(=O)O,Al,AA2198,potentiodynamic polarization,0.01 NaCl,1.0,97,"BALBO, A.",2013,Corrosion Science,CCCCCCCCCCCC(=O)N(C)CCS(=O)(=O)O,32.94088754987741,AAAAAAAAAAAA{~B}D{A}AAE{~B}{~B}B,SAMPLE_5,BASE_1
626,189,2-[dodecanoyl(methyl)amino]ethanesulfonicacid (N-lauroyl-N-methyltaurine),CCCCCCCCCCCC(=O)N(C)CCS(=O)(=O)O,Al,AA2198,potentiodynamic polarization,0.01 NaCl,1.0,89.7,"BALBO, A.",2013,Corrosion Science,CCCCCCCCCCCC(=O)N(C)CCS(=O)(=O)O,44.8877466649167,AAAAAAAAAAAA{~B}D{A}AAE{~B}{~B}B,SAMPLE_5,BASE_1
627,189,2-[dodecanoyl(methyl)amino]ethanesulfonicacid (N-lauroyl-N-methyltaurine),CCCCCCCCCCCC(=O)N(C)CCS(=O)(=O)O,Al,AA2198,impedance,0.1 NaCl,1.0,95.2,"BALBO, A.",2013,Corrosion Science,CCCCCCCCCCCC(=O)N(C)CCS(=O)(=O)O,37.49291289909475,AAAAAAAAAAAA{~B}D{A}AAE{~B}{~B}B,SAMPLE_5,BASE_1
628,189,2-[dodecanoyl(methyl)amino]ethanesulfonicacid (N-lauroyl-N-methyltaurine),CCCCCCCCCCCC(=O)N(C)CCS(=O)(=O)O,Al,AA2198,impedance,0.1 NaCl,1.0,80.8,"BALBO, A.",2013,Corrosion Science,CCCCCCCCCCCC(=O)N(C)CCS(=O)(=O)O,50.919292357955186,AAAAAAAAAAAA{~B}D{A}AAE{~B}{~B}B,SAMPLE_5,BASE_1
629,189,2-[dodecanoyl(methyl)amino]ethanesulfonicacid (N-lauroyl-N-methyltaurine),CCCCCCCCCCCC(=O)N(C)CCS(=O)(=O)O,Mg,AZ31,gravimetry,0.1M NaCl,1.0,50,"FRIGNANI, A., GRASSI, V., ZANOTTO, F. & ZUCCHI, F.",2012,Corrosion Science,CCCCCCCCCCCC(=O)N(C)CCS(=O)(=O)O,60.189010976080965,AAAAAAAAAAAA{~B}D{A}AAE{~B}{~B}B,SAMPLE_16,BASE_4
630,189,2-[dodecanoyl(methyl)amino]ethanesulfonicacid (N-lauroyl-N-methyltaurine),CCCCCCCCCCCC(=O)N(C)CCS(=O)(=O)O,Mg,AZ31,potentiodynamic polarization,0.1M NaCl,1.0,68,"FRIGNANI, A., GRASSI, V., ZANOTTO, F. & ZUCCHI, F.",2012,Corrosion Science,CCCCCCCCCCCC(=O)N(C)CCS(=O)(=O)O,55.8666822156552,AAAAAAAAAAAA{~B}D{A}AAE{~B}{~B}B,SAMPLE_16,BASE_4
631,190,dodecanoic acid (Lauric acid),CCCCCCCCCCCC(=O)O,Al,powder,H2 evolution,"1M HCl, 2.5% NaCl",10.0,20,"HORNER, L. & MEISEL, K.",1978,Werkstoffe Und Korrosion-Materials and Corrosion,CCCCCCCCCCCC(=O)O,64.74103632529831,AAAAAAAAAAAA{~B}B,SAMPLE_37,BASE_1
632,192,(Schiff-Base Surfactant SBBT)2-((4-methoxybenzylidene)amino)-3-(2-oxo-tetradecyloxyethyl)-1;3-benzothiazol-3-iumbromide,CCCCCCCCCCCCC(=O)COCC[n+]1c(/N=C/c2ccc(OC)cc2)sc2ccccc21.[Br-],Fe,unknown_probably_pure,potentiodynamic polarization,0.5M HCl,25.0,36.9,"NEGM, N. A., ELKHOLY, Y. M., ZAHRAN, M. K. & TAWFIK, S. M.",2010,Corrosion Science,CCCCCCCCCCCCC(=O)COCC[n+]1c(/N=C/c2ccc(OC)cc2)sc2ccccc21.[Br-],62.442708724491695,AAAAAAAAAAAAA{~B}ABAA<dT>ra{LD~ALaeaaa{BA}aae}eaeaaaaaer!<XM>,SAMPLE_40,BASE_3
633,192,(Schiff-Base Surfactant SBBT)2-((4-methoxybenzylidene)amino)-3-(2-oxo-tetradecyloxyethyl)-1;3-benzothiazol-3-iumbromide,CCCCCCCCCCCCC(=O)COCC[n+]1c(/N=C/c2ccc(OC)cc2)sc2ccccc21.[Br-],Fe,unknown_probably_pure,potentiodynamic polarization,0.5M HCl,50.0,43.1,"NEGM, N. A., ELKHOLY, Y. M., ZAHRAN, M. K. & TAWFIK, S. M.",2010,Corrosion Science,CCCCCCCCCCCCC(=O)COCC[n+]1c(/N=C/c2ccc(OC)cc2)sc2ccccc21.[Br-],61.441024604193,AAAAAAAAAAAAA{~B}ABAA<dT>ra{LD~ALaeaaa{BA}aae}eaeaaaaaer!<XM>,SAMPLE_40,BASE_3
634,192,(Schiff-Base Surfactant SBBT)2-((4-methoxybenzylidene)amino)-3-(2-oxo-tetradecyloxyethyl)-1;3-benzothiazol-3-iumbromide,CCCCCCCCCCCCC(=O)COCC[n+]1c(/N=C/c2ccc(OC)cc2)sc2ccccc21.[Br-],Fe,unknown_probably_pure,potentiodynamic polarization,0.5M HCl,100.0,86.4,"NEGM, N. A., ELKHOLY, Y. M., ZAHRAN, M. K. & TAWFIK, S. M.",2010,Corrosion Science,CCCCCCCCCCCCC(=O)COCC[n+]1c(/N=C/c2ccc(OC)cc2)sc2ccccc21.[Br-],47.579482753600665,AAAAAAAAAAAAA{~B}ABAA<dT>ra{LD~ALaeaaa{BA}aae}eaeaaaaaer!<XM>,SAMPLE_40,BASE_3
635,192,(Schiff-Base Surfactant SBBT)2-((4-methoxybenzylidene)amino)-3-(2-oxo-tetradecyloxyethyl)-1;3-benzothiazol-3-iumbromide,CCCCCCCCCCCCC(=O)COCC[n+]1c(/N=C/c2ccc(OC)cc2)sc2ccccc21.[Br-],Fe,unknown_probably_pure,potentiodynamic polarization,0.5M HCl,200.0,90.4,"NEGM, N. A., ELKHOLY, Y. M., ZAHRAN, M. K. & TAWFIK, S. M.",2010,Corrosion Science,CCCCCCCCCCCCC(=O)COCC[n+]1c(/N=C/c2ccc(OC)cc2)sc2ccccc21.[Br-],44.20610262852497,AAAAAAAAAAAAA{~B}ABAA<dT>ra{LD~ALaeaaa{BA}aae}eaeaaaaaer!<XM>,SAMPLE_40,BASE_3
636,192,(Schiff-Base Surfactant SBBT)2-((4-methoxybenzylidene)amino)-3-(2-oxo-tetradecyloxyethyl)-1;3-benzothiazol-3-iumbromide,CCCCCCCCCCCCC(=O)COCC[n+]1c(/N=C/c2ccc(OC)cc2)sc2ccccc21.[Br-],Fe,unknown_probably_pure,potentiodynamic polarization,0.5M HCl,400.0,91.8,"NEGM, N. A., ELKHOLY, Y. M., ZAHRAN, M. K. & TAWFIK, S. M.",2010,Corrosion Science,CCCCCCCCCCCCC(=O)COCC[n+]1c(/N=C/c2ccc(OC)cc2)sc2ccccc21.[Br-],42.6794528217212,AAAAAAAAAAAAA{~B}ABAA<dT>ra{LD~ALaeaaa{BA}aae}eaeaaaaaer!<XM>,SAMPLE_40,BASE_3
637,193,Sodium tridecanoate,CCCCCCCCCCCCC(=O)[O-].[Na+],Cu,pure,potentiodynamic polarization,500 ppm NaCl; 100 ppm NaHCO3,5.0,96,"HEFTER, G. T., NORTH, N. A. & TAN, S. H.",1997,Corrosion,CCCCCCCCCCCCC(=O)[O-].[Na+],35.727113027364545,AAAAAAAAAAAAA{~B}<BM>!<DaT>,SAMPLE_38,BASE_2
638,193,Sodium tridecanoate,CCCCCCCCCCCCC(=O)[O-].[Na+],Fe,AS1204-250,potentiodynamic polarization,500 ppm NaCl; 100 ppm NaHCO3,5.0,13,"HEFTER, G. T., NORTH, N. A. & TAN, S. H.",1997,Corrosion,CCCCCCCCCCCCC(=O)[O-].[Na+],65.55343567213504,AAAAAAAAAAAAA{~B}<BM>!<DaT>,SAMPLE_15,BASE_3
639,194,tetradecanoic acid (Myristic acid),CCCCCCCCCCCCCC(=O)O,Cu,pure,potentiodynamic polarization,EtOH solution,50.0,98.5,"ŽERJAV, G. & MILOŠEV, I.",2014,International Journal of Electrochemical Science,CCCCCCCCCCCCCC(=O)O,26.227697820447183,AAAAAAAAAAAAAA{~B}B,SAMPLE_38,BASE_2
640,194,tetradecanoic acid (Myristic acid),CCCCCCCCCCCCCC(=O)O,Cu,Cu10Zn,potentiodynamic polarization,EtOH solution,50.0,97.6,"ŽERJAV, G. & MILOŠEV, I.",2014,International Journal of Electrochemical Science,CCCCCCCCCCCCCC(=O)O,30.779723169664543,AAAAAAAAAAAAAA{~B}B,SAMPLE_24,BASE_2
641,194,tetradecanoic acid (Myristic acid),CCCCCCCCCCCCCC(=O)O,Cu,Cu40Zn,potentiodynamic polarization,EtOH solution,50.0,99,"ŽERJAV, G. & MILOŠEV, I.",2014,International Journal of Electrochemical Science,CCCCCCCCCCCCCC(=O)O,22.300733568504096,AAAAAAAAAAAAAA{~B}B,SAMPLE_25,BASE_2
642,196,"7,9-ditetradecyl-6-methyl-7H-1,2,4-triazolo[4,3-b][1,2,4]triazepin-8-one(TTY5)",CCCCCCCCCCCCCCC1C=Nn2cnnc2N(CCCCCCCCCCCCCC)C1=O,Fe,Carbon Steel,potentiodynamic polarization,1.0M HCL,1.0,97.8,"Electrochemical, DFT and MD simulation of newly synthesized triazolotriazepine derivatives as corrosion inhibitors for carbon steel in 1 M HCl",2018,Journal of Molecular Liquids,CCCCCCCCCCCCCCC1C=Nn2cnnc2N(CCCCCCCCCCCCCC)C1=O,29.937010541332864,AAAAAAAAAAAAAAArA~DdeaddaeD{AAAAAAAAAAAAAA}Ar~B,SAMPLE_23,BASE_3
643,196,"7,9-ditetradecyl-6-methyl-7H-1,2,4-triazolo[4,3-b][1,2,4]triazepin-8-one(TTY5)",CCCCCCCCCCCCCCC1C=Nn2cnnc2N(CCCCCCCCCCCCCC)C1=O,Fe,Carbon Steel,potentiodynamic polarization,1.0M HCL,0.1,95.7,"Electrochemical, DFT and MD simulation of newly synthesized triazolotriazepine derivatives as corrosion inhibitors for carbon steel in 1 M HCl",2018,Journal of Molecular Liquids,CCCCCCCCCCCCCCC1C=Nn2cnnc2N(CCCCCCCCCCCCCC)C1=O,36.42754482043587,AAAAAAAAAAAAAAArA~DdeaddaeD{AAAAAAAAAAAAAA}Ar~B,SAMPLE_23,BASE_3
644,196,"7,9-ditetradecyl-6-methyl-7H-1,2,4-triazolo[4,3-b][1,2,4]triazepin-8-one(TTY5)",CCCCCCCCCCCCCCC1C=Nn2cnnc2N(CCCCCCCCCCCCCC)C1=O,Fe,Carbon Steel,potentiodynamic polarization,1.0M HCL,0.01,95.3,"Electrochemical, DFT and MD simulation of newly synthesized triazolotriazepine derivatives as corrosion inhibitors for carbon steel in 1 M HCl",2018,Journal of Molecular Liquids,CCCCCCCCCCCCCCC1C=Nn2cnnc2N(CCCCCCCCCCCCCC)C1=O,37.289008830290484,AAAAAAAAAAAAAAArA~DdeaddaeD{AAAAAAAAAAAAAA}Ar~B,SAMPLE_23,BASE_3
645,196,"7,9-ditetradecyl-6-methyl-7H-1,2,4-triazolo[4,3-b][1,2,4]triazepin-8-one(TTY5)",CCCCCCCCCCCCCCC1C=Nn2cnnc2N(CCCCCCCCCCCCCC)C1=O,Fe,Carbon Steel,potentiodynamic polarization,1.0M HCL,0.001,94.2,"Electrochemical, DFT and MD simulation of newly synthesized triazolotriazepine derivatives as corrosion inhibitors for carbon steel in 1 M HCl",2018,Journal of Molecular Liquids,CCCCCCCCCCCCCCC1C=Nn2cnnc2N(CCCCCCCCCCCCCC)C1=O,39.325737851688395,AAAAAAAAAAAAAAArA~DdeaddaeD{AAAAAAAAAAAAAA}Ar~B,SAMPLE_23,BASE_3
646,197,Hexadecanoic acid (Palmitic acid),CCCCCCCCCCCCCCCC(=O)O,Al,powder,H2 evolution,"1M HCl, 2.5% NaCl",10.0,7,"HORNER, L. & MEISEL, K.",1978,Werkstoffe Und Korrosion-Materials and Corrosion,CCCCCCCCCCCCCCCC(=O)O,66.19934733834768,AAAAAAAAAAAAAAAA{~B}B,SAMPLE_37,BASE_1
647,198,"N, N-bis(propiophenone),N (-1-polyethyleneployamine- 2-stearic-imidazole) benzyl ammonium chloride (PPLC)",CCCCCCCCCCCCCCCCC1=NCCN1CCNCCNCC[N+](CCC(=O)c1ccccc1)(CCC(=O)c1ccccc1)C(Cl)c1ccccc1,Fe,Carbon Steel,potentiodynamic polarization,1.0M HCL,0.0015,85.8,1A Mannich-base imidazoline quaternary ammonium salt for corrosion inhibition of mild steel in HCl solution,2023,Materials Chemistry and Physics,CCCCCCCCCCCCCCCCC1=NCCN1CCNCCNCC[N+](CCC(=O)c1ccccc1)(CCC(=O)c1ccccc1)C(Cl)c1ccccc1,47.9976089306827,AAAAAAAAAAAAAAAAAr~DAADrAADAADAA<DT>{AAA{~B}araaaaar}{AAA{~B}araaaaar}A{Z}araaaaar,SAMPLE_23,BASE_3
648,198,"N, N-bis(propiophenone),N (-1-polyethyleneployamine- 2-stearic-imidazole) benzyl ammonium chloride (PPLC)",CCCCCCCCCCCCCCCCC1=NCCN1CCNCCNCC[N+](CCC(=O)c1ccccc1)(CCC(=O)c1ccccc1)C(Cl)c1ccccc1,Fe,Carbon Steel,potentiodynamic polarization,1.0M HCL,0.0075,93.1,1A Mannich-base imidazoline quaternary ammonium salt for corrosion inhibition of mild steel in HCl solution,2023,Materials Chemistry and Physics,CCCCCCCCCCCCCCCCC1=NCCN1CCNCCNCC[N+](CCC(=O)c1ccccc1)(CCC(=O)c1ccccc1)C(Cl)c1ccccc1,41.00768364521709,AAAAAAAAAAAAAAAAAr~DAADrAADAADAA<DT>{AAA{~B}araaaaar}{AAA{~B}araaaaar}A{Z}araaaaar,SAMPLE_23,BASE_3
649,198,"N, N-bis(propiophenone),N (-1-polyethyleneployamine- 2-stearic-imidazole) benzyl ammonium chloride (PPLC)",CCCCCCCCCCCCCCCCC1=NCCN1CCNCCNCC[N+](CCC(=O)c1ccccc1)(CCC(=O)c1ccccc1)C(Cl)c1ccccc1,Fe,Carbon Steel,potentiodynamic polarization,1.0M HCL,0.03,98.2,1A Mannich-base imidazoline quaternary ammonium salt for corrosion inhibition of mild steel in HCl solution,2023,Materials Chemistry and Physics,CCCCCCCCCCCCCCCCC1=NCCN1CCNCCNCC[N+](CCC(=O)c1ccccc1)(CCC(=O)c1ccccc1)C(Cl)c1ccccc1,27.993497692177367,AAAAAAAAAAAAAAAAAr~DAADrAADAADAA<DT>{AAA{~B}araaaaar}{AAA{~B}araaaaar}A{Z}araaaaar,SAMPLE_23,BASE_3
650,198,"N, N-bis(propiophenone),N (-1-polyethyleneployamine- 2-stearic-imidazole) benzyl ammonium chloride (PPLC)",CCCCCCCCCCCCCCCCC1=NCCN1CCNCCNCC[N+](CCC(=O)c1ccccc1)(CCC(=O)c1ccccc1)C(Cl)c1ccccc1,Fe,Carbon Steel,potentiodynamic polarization,1.0M HCL,0.09,99.2,1A Mannich-base imidazoline quaternary ammonium salt for corrosion inhibition of mild steel in HCl solution,2023,Materials Chemistry and Physics,CCCCCCCCCCCCCCCCC1=NCCN1CCNCCNCC[N+](CCC(=O)c1ccccc1)(CCC(=O)c1ccccc1)C(Cl)c1ccccc1,20.139569188291187,AAAAAAAAAAAAAAAAAr~DAADrAADAADAA<DT>{AAA{~B}araaaaar}{AAA{~B}araaaaar}A{Z}araaaaar,SAMPLE_23,BASE_3
651,198,"N, N-bis(propiophenone),N (-1-polyethyleneployamine- 2-stearic-imidazole) benzyl ammonium chloride (PPLC)",CCCCCCCCCCCCCCCCC1=NCCN1CCNCCNCC[N+](CCC(=O)c1ccccc1)(CCC(=O)c1ccccc1)C(Cl)c1ccccc1,Fe,Carbon Steel,potentiodynamic polarization,1.0M HCL,0.12,99.3,1A Mannich-base imidazoline quaternary ammonium salt for corrosion inhibition of mild steel in HCl solution,2023,Materials Chemistry and Physics,CCCCCCCCCCCCCCCCC1=NCCN1CCNCCNCC[N+](CCC(=O)c1ccccc1)(CCC(=O)c1ccccc1)C(Cl)c1ccccc1,18.84630622962308,AAAAAAAAAAAAAAAAAr~DAADrAADAADAA<DT>{AAA{~B}araaaaar}{AAA{~B}araaaaar}A{Z}araaaaar,SAMPLE_23,BASE_3
652,198,"N, N-bis(propiophenone),N (-1-polyethyleneployamine- 2-stearic-imidazole) benzyl ammonium chloride (PPLC)",CCCCCCCCCCCCCCCCC1=NCCN1CCNCCNCC[N+](CCC(=O)c1ccccc1)(CCC(=O)c1ccccc1)C(Cl)c1ccccc1,Fe,Carbon Steel,potentiodynamic polarization,1.0M HCL,0.18,99.4,1A Mannich-base imidazoline quaternary ammonium salt for corrosion inhibition of mild steel in HCl solution,2023,Materials Chemistry and Physics,CCCCCCCCCCCCCCCCC1=NCCN1CCNCCNCC[N+](CCC(=O)c1ccccc1)(CCC(=O)c1ccccc1)C(Cl)c1ccccc1,17.35334371080399,AAAAAAAAAAAAAAAAAr~DAADrAADAADAA<DT>{AAA{~B}araaaaar}{AAA{~B}araaaaar}A{Z}araaaaar,SAMPLE_23,BASE_3
653,198,"N, N-bis(propiophenone),N (-1-polyethyleneployamine- 2-stearic-imidazole) benzyl ammonium chloride (PPLC)",CCCCCCCCCCCCCCCCC1=NCCN1CCNCCNCC[N+](CCC(=O)c1ccccc1)(CCC(=O)c1ccccc1)C(Cl)c1ccccc1,Fe,Carbon Steel,potentiodynamic polarization,1.0M HCL,0.48,99.6,1A Mannich-base imidazoline quaternary ammonium salt for corrosion inhibition of mild steel in HCl solution,2023,Materials Chemistry and Physics,CCCCCCCCCCCCCCCCC1=NCCN1CCNCCNCC[N+](CCC(=O)c1ccccc1)(CCC(=O)c1ccccc1)C(Cl)c1ccccc1,13.426379458861135,AAAAAAAAAAAAAAAAAr~DAADrAADAADAA<DT>{AAA{~B}araaaaar}{AAA{~B}araaaaar}A{Z}araaaaar,SAMPLE_23,BASE_3
654,199,2-[methyl(octadecanoyl)amino]acetic acid (N-Stearoylsarcosine),CCCCCCCCCCCCCCCCCC(=O)N(C)CC(=O)O,Al,powder,H2 evolution,"1M HCl, 2.5% NaCl",10.0,-25,"HORNER, L. & MEISEL, K.",1978,Werkstoffe Und Korrosion-Materials and Corrosion,CCCCCCCCCCCCCCCCCC(=O)N(C)CC(=O)O,69.06336508572407,AAAAAAAAAAAAAAAAAA{~B}D{A}AA{~B}B,SAMPLE_37,BASE_1
655,199,2-[methyl(octadecanoyl)amino]acetic acid (N-Stearoylsarcosine),CCCCCCCCCCCCCCCCCC(=O)N(C)CC(=O)O,Al,powder,H2 evolution,"1M HCl, 2.5% NaCl",10.0,-25,"HORNER, L. & MEISEL, K.",1978,Werkstoffe Und Korrosion-Materials and Corrosion,CCCCCCCCCCCCCCCCCC(=O)N(C)CC(=O)O,69.06336508572407,AAAAAAAAAAAAAAAAAA{~B}D{A}AA{~B}B,SAMPLE_37,BASE_1
656,200,octadecanoic acid(Stearic acid),CCCCCCCCCCCCCCCCCC(=O)O,Al,powder,H2 evolution,"1M HCl, 2.5% NaCl",10.0,27,"HORNER, L. & MEISEL, K.",1978,Werkstoffe Und Korrosion-Materials and Corrosion,CCCCCCCCCCCCCCCCCC(=O)O,63.85420022415238,AAAAAAAAAAAAAAAAAA{~B}B,SAMPLE_37,BASE_1
657,200,octadecanoic acid(Stearic acid),CCCCCCCCCCCCCCCCCC(=O)O,Cu,pure,potentiodynamic polarization,EtOH solution,50.0,98.5,"ŽERJAV, G. & MILOŠEV, I.",2014,International Journal of Electrochemical Science,CCCCCCCCCCCCCCCCCC(=O)O,26.227697820447183,AAAAAAAAAAAAAAAAAA{~B}B,SAMPLE_38,BASE_2
658,200,octadecanoic acid(Stearic acid),CCCCCCCCCCCCCCCCCC(=O)O,Cu,Cu10Zn,potentiodynamic polarization,EtOH solution,50.0,97.6,"ŽERJAV, G. & MILOŠEV, I.",2014,International Journal of Electrochemical Science,CCCCCCCCCCCCCCCCCC(=O)O,30.779723169664543,AAAAAAAAAAAAAAAAAA{~B}B,SAMPLE_24,BASE_2
659,200,octadecanoic acid(Stearic acid),CCCCCCCCCCCCCCCCCC(=O)O,Cu,Cu40Zn,potentiodynamic polarization,EtOH solution,50.0,99,"ŽERJAV, G. & MILOŠEV, I.",2014,International Journal of Electrochemical Science,CCCCCCCCCCCCCCCCCC(=O)O,22.300733568504096,AAAAAAAAAAAAAAAAAA{~B}B,SAMPLE_25,BASE_2
660,201,Sodium octadecenoate (Sodium Stearate),CCCCCCCCCCCCCCCCCC(=O)[O-].[Na+],Al,AA2024-T3,optical inspection,0.1M NaCl,1.0,30,"WINKLER, D. A., BREEDON, M., WHITE, P., HUGHES, A. E., SAPPER, E. D. & COLE, I.",2016,Corrosion Science,CCCCCCCCCCCCCCCCCC(=O)[O-].[Na+],63.44777336663013,AAAAAAAAAAAAAAAAAA{~B}<BM>!<DaT>,SAMPLE_4,BASE_1
661,201,Sodium octadecenoate (Sodium Stearate),CCCCCCCCCCCCCCCCCC(=O)[O-].[Na+],Al,AA2024-T3,optical inspection,0.1M NaCl,1.0,20,"WINKLER, D. A., BREEDON, M., WHITE, P., HUGHES, A. E., SAPPER, E. D. & COLE, I.",2016,Corrosion Science,CCCCCCCCCCCCCCCCCC(=O)[O-].[Na+],64.74103632529831,AAAAAAAAAAAAAAAAAA{~B}<BM>!<DaT>,SAMPLE_4,BASE_1
662,201,Sodium octadecenoate (Sodium Stearate),CCCCCCCCCCCCCCCCCC(=O)[O-].[Na+],Al,AA2024-T3,optical inspection,0.1M NaCl,1.0,20,"WINKLER, D. A., BREEDON, M., WHITE, P., HUGHES, A. E., SAPPER, E. D. & COLE, I.",2016,Corrosion Science,CCCCCCCCCCCCCCCCCC(=O)[O-].[Na+],64.74103632529831,AAAAAAAAAAAAAAAAAA{~B}<BM>!<DaT>,SAMPLE_4,BASE_1
663,201,Sodium octadecenoate (Sodium Stearate),CCCCCCCCCCCCCCCCCC(=O)[O-].[Na+],Al,AA2024-T3,optical inspection,0.1M NaCl,1.0,20,"WINKLER, D. A., BREEDON, M., WHITE, P., HUGHES, A. E., SAPPER, E. D. & COLE, I.",2016,Corrosion Science,CCCCCCCCCCCCCCCCCC(=O)[O-].[Na+],64.74103632529831,AAAAAAAAAAAAAAAAAA{~B}<BM>!<DaT>,SAMPLE_4,BASE_1
664,201,Sodium octadecenoate (Sodium Stearate),CCCCCCCCCCCCCCCCCC(=O)[O-].[Na+],Al,AA7075-T6,optical inspection,0.1M NaCl,1.0,0,"WINKLER, D. A., BREEDON, M., WHITE, P., HUGHES, A. E., SAPPER, E. D. & COLE, I.",2016,Corrosion Science,CCCCCCCCCCCCCCCCCC(=O)[O-].[Na+],66.90220070551119,AAAAAAAAAAAAAAAAAA{~B}<BM>!<DaT>,SAMPLE_12,BASE_1
665,201,Sodium octadecenoate (Sodium Stearate),CCCCCCCCCCCCCCCCCC(=O)[O-].[Na+],Al,AA7075-T6,optical inspection,0.1M NaCl,1.0,10,"WINKLER, D. A., BREEDON, M., WHITE, P., HUGHES, A. E., SAPPER, E. D. & COLE, I.",2016,Corrosion Science,CCCCCCCCCCCCCCCCCC(=O)[O-].[Na+],65.88177509975425,AAAAAAAAAAAAAAAAAA{~B}<BM>!<DaT>,SAMPLE_12,BASE_1
666,201,Sodium octadecenoate (Sodium Stearate),CCCCCCCCCCCCCCCCCC(=O)[O-].[Na+],Al,AA7075-T6,optical inspection,0.1M NaCl,1.0,0,"WINKLER, D. A., BREEDON, M., WHITE, P., HUGHES, A. E., SAPPER, E. D. & COLE, I.",2016,Corrosion Science,CCCCCCCCCCCCCCCCCC(=O)[O-].[Na+],66.90220070551119,AAAAAAAAAAAAAAAAAA{~B}<BM>!<DaT>,SAMPLE_12,BASE_1
667,201,Sodium octadecenoate (Sodium Stearate),CCCCCCCCCCCCCCCCCC(=O)[O-].[Na+],Al,AA7075-T6,optical inspection,0.1M NaCl,1.0,20,"WINKLER, D. A., BREEDON, M., WHITE, P., HUGHES, A. E., SAPPER, E. D. & COLE, I.",2016,Corrosion Science,CCCCCCCCCCCCCCCCCC(=O)[O-].[Na+],64.74103632529831,AAAAAAAAAAAAAAAAAA{~B}<BM>!<DaT>,SAMPLE_12,BASE_1
668,201,Sodium octadecenoate (Sodium Stearate),CCCCCCCCCCCCCCCCCC(=O)[O-].[Na+],Cu,pure,potentiodynamic polarization,500 ppm NaCl; 100 ppm NaHCO3,5.0,97,"HEFTER, G. T., NORTH, N. A. & TAN, S. H.",1997,Corrosion,CCCCCCCCCCCCCCCCCC(=O)[O-].[Na+],32.94088754987741,AAAAAAAAAAAAAAAAAA{~B}<BM>!<DaT>,SAMPLE_38,BASE_2
669,201,Sodium octadecenoate (Sodium Stearate),CCCCCCCCCCCCCCCCCC(=O)[O-].[Na+],Fe,AS1204-250,potentiodynamic polarization,500 ppm NaCl; 100 ppm NaHCO3,5.0,14,"HEFTER, G. T., NORTH, N. A. & TAN, S. H.",1997,Corrosion,CCCCCCCCCCCCCCCCCC(=O)[O-].[Na+],65.44146811836964,AAAAAAAAAAAAAAAAAA{~B}<BM>!<DaT>,SAMPLE_15,BASE_3
670,201,Sodium octadecenoate (Sodium Stearate),CCCCCCCCCCCCCCCCCC(=O)[O-].[Na+],Mg,pure,potentiodynamic polarization,142 mM NaCl + other ions,500.0,84.6,"QIAO, L., WANG, Y., WANG, W., MOHEDANO, M., GONG, C. & GAO, J.",2014,Materials Transactions,CCCCCCCCCCCCCCCCCC(=O)[O-].[Na+],48.78331677095534,AAAAAAAAAAAAAAAAAA{~B}<BM>!<DaT>,SAMPLE_38,BASE_4
