Repository: MatthiasHBusch/CrossAlloyTL

# CrossAlloyTL — cross-alloy transfer learning for Mg corrosion inhibitors

Code, data, and manuscript sources for:

> **Different Alloy, Different Story? Impact of Transfer Learning on
> Predictive Models for In Silico Screening of Mg Dissolution Modulators.**
> M. Busch, M. Tacke, S. V. Lamaka, M. L. Zheludkevich, C. J. Cyron,
> R. C. Aydin, C. Feiler (2026). *Corrosion Science* (submitted).

## Summary

We probe cross-alloy transfer learning (TL) for predicting the
inhibition efficiency (IE) of small organic dissolution modulators on
magnesium alloys, using the Mg subset of the
[ExCorr](https://excorr.web.app/) electrochemical
corrosion database.

File: data/ExCorrDatasetClean.csv (part 7 of 45)
Unnamed: 0,index,IUPAC,isomeric_SMILES,BaseMaterial,Alloy,Method,AggressiveComponent,Operating_Concentration_mM,IE,References,Year,Journal,canonical_SMILES,transformed_IE,transformed_smiles,transformed_alloy,transformed_base_material
671,201,Sodium octadecenoate (Sodium Stearate),CCCCCCCCCCCCCCCCCC(=O)[O-].[Na+],Mg,CPMg220ppmFe,H2 evolution,0.5 wt.% NaCl,50.0,61,(Lamaka et al.;2017; Qiao et al.;2014),2017,Corrosion Science,CCCCCCCCCCCCCCCCCC(=O)[O-].[Na+],57.78264146007785,AAAAAAAAAAAAAAAAAA{~B}<BM>!<DaT>,SAMPLE_20,BASE_4
672,201,Sodium octadecenoate (Sodium Stearate),CCCCCCCCCCCCCCCCCC(=O)[O-].[Na+],Mg,HPMg51ppmFe,H2 evolution,0.5 wt.% NaCl,50.0,-26,(Lamaka et al.;2017),2017,Corrosion Science,CCCCCCCCCCCCCCCCCC(=O)[O-].[Na+],69.14053749030342,AAAAAAAAAAAAAAAAAA{~B}<BM>!<DaT>,SAMPLE_28,BASE_4
673,201,Sodium octadecenoate (Sodium Stearate),CCCCCCCCCCCCCCCCCC(=O)[O-].[Na+],Mg,HPMg50ppmFe,H2 evolution,0.5 wt.% NaCl,50.0,79,(Lamaka et al.;2017),2017,Corrosion Science,CCCCCCCCCCCCCCCCCC(=O)[O-].[Na+],51.787193779499894,AAAAAAAAAAAAAAAAAA{~B}<BM>!<DaT>,SAMPLE_27,BASE_4
674,201,Sodium octadecenoate (Sodium Stearate),CCCCCCCCCCCCCCCCCC(=O)[O-].[Na+],Mg,WE43,H2 evolution,0.5 wt.% NaCl,50.0,-13,(Lamaka et al.;2017),2017,Corrosion Science,CCCCCCCCCCCCCCCCCC(=O)[O-].[Na+],68.0858889318658,AAAAAAAAAAAAAAAAAA{~B}<BM>!<DaT>,SAMPLE_33,BASE_4
675,201,Sodium octadecenoate (Sodium Stearate),CCCCCCCCCCCCCCCCCC(=O)[O-].[Na+],Mg,ZE41,H2 evolution,0.5 wt.% NaCl,50.0,-150,(Lamaka et al.;2017),2017,Corrosion Science,CCCCCCCCCCCCCCCCCC(=O)[O-].[Na+],75.77655481515428,AAAAAAAAAAAAAAAAAA{~B}<BM>!<DaT>,SAMPLE_34,BASE_4
676,201,Sodium octadecenoate (Sodium Stearate),CCCCCCCCCCCCCCCCCC(=O)[O-].[Na+],Mg,E21,H2 evolution,0.5 wt.% NaCl,50.0,-50,(Lamaka et al.;2017),2017,Corrosion Science,CCCCCCCCCCCCCCCCCC(=O)[O-].[Na+],70.82916495745427,AAAAAAAAAAAAAAAAAA{~B}<BM>!<DaT>,SAMPLE_26,BASE_4
677,201,Sodium octadecenoate (Sodium Stearate),CCCCCCCCCCCCCCCCCC(=O)[O-].[Na+],Mg,AZ31,H2 evolution,0.5 wt.% NaCl,50.0,-201,(Lamaka et al.;2017),2017,Corrosion Science,CCCCCCCCCCCCCCCCCC(=O)[O-].[Na+],77.5745846185619,AAAAAAAAAAAAAAAAAA{~B}<BM>!<DaT>,SAMPLE_16,BASE_4
678,201,Sodium octadecenoate (Sodium Stearate),CCCCCCCCCCCCCCCCCC(=O)[O-].[Na+],Mg,AZ91,H2 evolution,0.5 wt.% NaCl,50.0,-118,(Lamaka et al.;2017),2017,Corrosion Science,CCCCCCCCCCCCCCCCCC(=O)[O-].[Na+],74.45002879391741,AAAAAAAAAAAAAAAAAA{~B}<BM>!<DaT>,SAMPLE_17,BASE_4
679,201,Sodium octadecenoate (Sodium Stearate),CCCCCCCCCCCCCCCCCC(=O)[O-].[Na+],Mg,AM50,H2 evolution,0.5 wt.% NaCl,50.0,-236,(Lamaka et al.;2017),2017,Corrosion Science,CCCCCCCCCCCCCCCCCC(=O)[O-].[Na+],78.63995269722079,AAAAAAAAAAAAAAAAAA{~B}<BM>!<DaT>,SAMPLE_14,BASE_4
680,202,octadecan-1-amine(1-Octadecylamine),CCCCCCCCCCCCCCCCCCN,Al,powder,H2 evolution,"1M HCl, 2.5% NaCl",5.0,48,"HORNER, L. & MEISEL, K.",1978,Werkstoffe Und Korrosion-Materials and Corrosion,CCCCCCCCCCCCCCCCCCN,60.568866937565,AAAAAAAAAAAAAAAAAAD,SAMPLE_37,BASE_1
681,202,octadecan-1-amine(1-Octadecylamine),CCCCCCCCCCCCCCCCCCN,Al,powder,H2 evolution,"1M HCl, 2.5% NaCl",10.0,49,"HORNER, L. & MEISEL, K.",1978,Werkstoffe Und Korrosion-Materials and Corrosion,CCCCCCCCCCCCCCCCCCN,60.380801115186856,AAAAAAAAAAAAAAAAAAD,SAMPLE_37,BASE_1
682,202,octadecan-1-amine(1-Octadecylamine),CCCCCCCCCCCCCCCCCCN,Al,powder,H2 evolution,"1M HCl, 2.5% NaCl",0.625,50,"HORNER, L. & MEISEL, K.",1978,Werkstoffe Und Korrosion-Materials and Corrosion,CCCCCCCCCCCCCCCCCCN,60.189010976080965,AAAAAAAAAAAAAAAAAAD,SAMPLE_37,BASE_1
683,202,octadecan-1-amine(1-Octadecylamine),CCCCCCCCCCCCCCCCCCN,Zn,unknown_probably_pure,H2 evolution,2.5% NaCl,10.0,90,"HORNER, L. & MEISEL, K.",1978,Werkstoffe Und Korrosion-Materials and Corrosion,CCCCCCCCCCCCCCCCCCN,44.601467137007646,AAAAAAAAAAAAAAAAAAD,SAMPLE_40,BASE_5
684,203,octadecan-1-ol(Octadecanol),CCCCCCCCCCCCCCCCCCO,Al,powder,H2 evolution,"1M HCl, 2.5% NaCl",10.0,8,"HORNER, L. & MEISEL, K.",1978,Werkstoffe Und Korrosion-Materials and Corrosion,CCCCCCCCCCCCCCCCCCO,66.09464269120777,AAAAAAAAAAAAAAAAAAB,SAMPLE_37,BASE_1
685,204,(Schiff-Base Surfactant SBBO)(E)-2-((4-methoxybenzylidene)amino)-3-(2-(octadecyloxy)-2-oxoethyl)benzo[d]thiazol-3-iumbromide,CCCCCCCCCCCCCCCCCCOC(=O)C[n+]1c(/N=C/c2ccc(OC)cc2)sc2ccccc21.[Br-],Fe,unknown_probably_pure,potentiodynamic polarization,0.5M HCl,25.0,71.3,"NEGM, N. A., ELKHOLY, Y. M., ZAHRAN, M. K. & TAWFIK, S. M.",2010,Corrosion Science,CCCCCCCCCCCCCCCCCCOC(=O)C[n+]1c(/N=C/c2ccc(OC)cc2)sc2ccccc21.[Br-],54.812569321913465,AAAAAAAAAAAAAAAAAABA{~B}A<dT>ra{LD~ALaeaaa{BA}aae}eaeaaaaaer!<XM>,SAMPLE_40,BASE_3
686,204,(Schiff-Base Surfactant SBBO)(E)-2-((4-methoxybenzylidene)amino)-3-(2-(octadecyloxy)-2-oxoethyl)benzo[d]thiazol-3-iumbromide,CCCCCCCCCCCCCCCCCCOC(=O)C[n+]1c(/N=C/c2ccc(OC)cc2)sc2ccccc21.[Br-],Fe,unknown_probably_pure,potentiodynamic polarization,0.5M HCl,50.0,75.1,"NEGM, N. A., ELKHOLY, Y. M., ZAHRAN, M. K. & TAWFIK, S. M.",2010,Corrosion Science,CCCCCCCCCCCCCCCCCCOC(=O)C[n+]1c(/N=C/c2ccc(OC)cc2)sc2ccccc21.[Br-],53.43700321660472,AAAAAAAAAAAAAAAAAABA{~B}A<dT>ra{LD~ALaeaaa{BA}aae}eaeaaaaaer!<XM>,SAMPLE_40,BASE_3
687,204,(Schiff-Base Surfactant SBBO)(E)-2-((4-methoxybenzylidene)amino)-3-(2-(octadecyloxy)-2-oxoethyl)benzo[d]thiazol-3-iumbromide,CCCCCCCCCCCCCCCCCCOC(=O)C[n+]1c(/N=C/c2ccc(OC)cc2)sc2ccccc21.[Br-],Fe,unknown_probably_pure,potentiodynamic polarization,0.5M HCl,100.0,88.3,"NEGM, N. A., ELKHOLY, Y. M., ZAHRAN, M. K. & TAWFIK, S. M.",2010,Corrosion Science,CCCCCCCCCCCCCCCCCCOC(=O)C[n+]1c(/N=C/c2ccc(OC)cc2)sc2ccccc21.[Br-],46.12206187294761,AAAAAAAAAAAAAAAAAABA{~B}A<dT>ra{LD~ALaeaaa{BA}aae}eaeaaaaaer!<XM>,SAMPLE_40,BASE_3
688,204,(Schiff-Base Surfactant SBBO)(E)-2-((4-methoxybenzylidene)amino)-3-(2-(octadecyloxy)-2-oxoethyl)benzo[d]thiazol-3-iumbromide,CCCCCCCCCCCCCCCCCCOC(=O)C[n+]1c(/N=C/c2ccc(OC)cc2)sc2ccccc21.[Br-],Fe,unknown_probably_pure,potentiodynamic polarization,0.5M HCl,200.0,92.3,"NEGM, N. A., ELKHOLY, Y. M., ZAHRAN, M. K. & TAWFIK, S. M.",2010,Corrosion Science,CCCCCCCCCCCCCCCCCCOC(=O)C[n+]1c(/N=C/c2ccc(OC)cc2)sc2ccccc21.[Br-],42.07012704152512,AAAAAAAAAAAAAAAAAABA{~B}A<dT>ra{LD~ALaeaaa{BA}aae}eaeaaaaaer!<XM>,SAMPLE_40,BASE_3
689,204,(Schiff-Base Surfactant SBBO)(E)-2-((4-methoxybenzylidene)amino)-3-(2-(octadecyloxy)-2-oxoethyl)benzo[d]thiazol-3-iumbromide,CCCCCCCCCCCCCCCCCCOC(=O)C[n+]1c(/N=C/c2ccc(OC)cc2)sc2ccccc21.[Br-],Fe,unknown_probably_pure,potentiodynamic polarization,0.5M HCl,400.0,93.4,"NEGM, N. A., ELKHOLY, Y. M., ZAHRAN, M. K. & TAWFIK, S. M.",2010,Corrosion Science,CCCCCCCCCCCCCCCCCCOC(=O)C[n+]1c(/N=C/c2ccc(OC)cc2)sc2ccccc21.[Br-],40.57716452270615,AAAAAAAAAAAAAAAAAABA{~B}A<dT>ra{LD~ALaeaaa{BA}aae}eaeaaaaaer!<XM>,SAMPLE_40,BASE_3
690,205,(Schiff-Base Surfactants SBAO)(E)-2-(benzylideneamino)-3-(2-(octadecyloxy)-2-oxoethyl)benzo[d]thiazol-3-iumbromide,CCCCCCCCCCCCCCCCCCOC(=O)C[n+]1c(/N=C/c2ccccc2)sc2ccccc21.[Br-],Fe,unknown_probably_pure,potentiodynamic polarization,0.5M HCl,25.0,68.3,"NEGM, N. A., ELKHOLY, Y. M., ZAHRAN, M. K. & TAWFIK, S. M.",2010,Corrosion Science,CCCCCCCCCCCCCCCCCCOC(=O)C[n+]1c(/N=C/c2ccccc2)sc2ccccc21.[Br-],55.77545624575667,AAAAAAAAAAAAAAAAAABA{~B}A<dT>ra{LD~ALaeaaaaae}eaeaaaaaer!<XM>,SAMPLE_40,BASE_3
691,205,(Schiff-Base Surfactants SBAO)(E)-2-(benzylideneamino)-3-(2-(octadecyloxy)-2-oxoethyl)benzo[d]thiazol-3-iumbromide,CCCCCCCCCCCCCCCCCCOC(=O)C[n+]1c(/N=C/c2ccccc2)sc2ccccc21.[Br-],Fe,unknown_probably_pure,potentiodynamic polarization,0.5M HCl,50.0,68.2,"NEGM, N. A., ELKHOLY, Y. M., ZAHRAN, M. K. & TAWFIK, S. M.",2010,Corrosion Science,CCCCCCCCCCCCCCCCCCOC(=O)C[n+]1c(/N=C/c2ccccc2)sc2ccccc21.[Br-],55.80596047737104,AAAAAAAAAAAAAAAAAABA{~B}A<dT>ra{LD~ALaeaaaaae}eaeaaaaaer!<XM>,SAMPLE_40,BASE_3
692,205,(Schiff-Base Surfactants SBAO)(E)-2-(benzylideneamino)-3-(2-(octadecyloxy)-2-oxoethyl)benzo[d]thiazol-3-iumbromide,CCCCCCCCCCCCCCCCCCOC(=O)C[n+]1c(/N=C/c2ccccc2)sc2ccccc21.[Br-],Fe,unknown_probably_pure,potentiodynamic polarization,0.5M HCl,100.0,90.4,"NEGM, N. A., ELKHOLY, Y. M., ZAHRAN, M. K. & TAWFIK, S. M.",2010,Corrosion Science,CCCCCCCCCCCCCCCCCCOC(=O)C[n+]1c(/N=C/c2ccccc2)sc2ccccc21.[Br-],44.20610262852497,AAAAAAAAAAAAAAAAAABA{~B}A<dT>ra{LD~ALaeaaaaae}eaeaaaaaer!<XM>,SAMPLE_40,BASE_3
693,205,(Schiff-Base Surfactants SBAO)(E)-2-(benzylideneamino)-3-(2-(octadecyloxy)-2-oxoethyl)benzo[d]thiazol-3-iumbromide,CCCCCCCCCCCCCCCCCCOC(=O)C[n+]1c(/N=C/c2ccccc2)sc2ccccc21.[Br-],Fe,unknown_probably_pure,potentiodynamic polarization,0.5M HCl,200.0,92.1,"NEGM, N. A., ELKHOLY, Y. M., ZAHRAN, M. K. & TAWFIK, S. M.",2010,Corrosion Science,CCCCCCCCCCCCCCCCCCOC(=O)C[n+]1c(/N=C/c2ccccc2)sc2ccccc21.[Br-],42.31847617524305,AAAAAAAAAAAAAAAAAABA{~B}A<dT>ra{LD~ALaeaaaaae}eaeaaaaaer!<XM>,SAMPLE_40,BASE_3
694,205,(Schiff-Base Surfactants SBAO)(E)-2-(benzylideneamino)-3-(2-(octadecyloxy)-2-oxoethyl)benzo[d]thiazol-3-iumbromide,CCCCCCCCCCCCCCCCCCOC(=O)C[n+]1c(/N=C/c2ccccc2)sc2ccccc21.[Br-],Fe,unknown_probably_pure,potentiodynamic polarization,0.5M HCl,400.0,94.4,"NEGM, N. A., ELKHOLY, Y. M., ZAHRAN, M. K. & TAWFIK, S. M.",2010,Corrosion Science,CCCCCCCCCCCCCCCCCCOC(=O)C[n+]1c(/N=C/c2ccccc2)sc2ccccc21.[Br-],38.9858754179137,AAAAAAAAAAAAAAAAAABA{~B}A<dT>ra{LD~ALaeaaaaae}eaeaaaaaer!<XM>,SAMPLE_40,BASE_3
695,206,6-methoxy-2-octadecylsulfanyl-1H-benzimidazole,CCCCCCCCCCCCCCCCCCSc1nc2ccc(OC)cc2[nH]1,Cu,pure,impedance,20mM NaCl,5.0,99.3,"RAO, B. V. A., REDDY, M. N. & SREEDHAR, B.",2014,Progress in Organic Coatings,CCCCCCCCCCCCCCCCCCSc1nc2ccc(OC)cc2[nH]1,18.84630622962308,AAAAAAAAAAAAAAAAAAEardaeaaa{BA}aae<dH>r,SAMPLE_38,BASE_2
696,206,6-methoxy-2-octadecylsulfanyl-1H-benzimidazole,CCCCCCCCCCCCCCCCCCSc1nc2ccc(OC)cc2[nH]1,Cu,pure,potentiodynamic polarization,20mM NaCl,5.0,98.9,"RAO, B. V. A., REDDY, M. N. & SREEDHAR, B.",2014,Progress in Organic Coatings,CCCCCCCCCCCCCCCCCCSc1nc2ccc(OC)cc2[nH]1,23.223820811902577,AAAAAAAAAAAAAAAAAAEardaeaaa{BA}aae<dH>r,SAMPLE_38,BASE_2
697,206,6-methoxy-2-octadecylsulfanyl-1H-benzimidazole,CCCCCCCCCCCCCCCCCCSc1nc2ccc(OC)cc2[nH]1,Cu,pure,impedance,20mM NaCl,200.0,98.4,"RAO, B. V. A., REDDY, M. N. & SREEDHAR, B.",2014,Progress in Organic Coatings,CCCCCCCCCCCCCCCCCCSc1nc2ccc(OC)cc2[nH]1,26.852758917721406,AAAAAAAAAAAAAAAAAAEardaeaaa{BA}aae<dH>r,SAMPLE_38,BASE_2
698,206,6-methoxy-2-octadecylsulfanyl-1H-benzimidazole,CCCCCCCCCCCCCCCCCCSc1nc2ccc(OC)cc2[nH]1,Cu,pure,potentiodynamic polarization,20mM NaCl,200.0,93.8,"RAO, B. V. A., REDDY, M. N. & SREEDHAR, B.",2014,Progress in Organic Coatings,CCCCCCCCCCCCCCCCCCSc1nc2ccc(OC)cc2[nH]1,39.97164951790106,AAAAAAAAAAAAAAAAAAEardaeaaa{BA}aae<dH>r,SAMPLE_38,BASE_2
699,207,1-octadecylimidazole,CCCCCCCCCCCCCCCCCCn1ccnc1,Cu,pure,impedance,20 mM NaCl,15.0,99.9,"RAO, B. V. A., REDDY, M. N. & SREEDHAR, B.",2014,Progress in Organic Coatings,CCCCCCCCCCCCCCCCCCn1ccnc1,0.0,AAAAAAAAAAAAAAAAAAdraadar,SAMPLE_38,BASE_2
700,207,1-octadecylimidazole,CCCCCCCCCCCCCCCCCCn1ccnc1,Cu,pure,potentiodynamic polarization,20 mM NaCl,15.0,99.9,"RAO, B. V. A., REDDY, M. N. & SREEDHAR, B.",2014,Progress in Organic Coatings,CCCCCCCCCCCCCCCCCCn1ccnc1,0.0,AAAAAAAAAAAAAAAAAAdraadar,SAMPLE_38,BASE_2
701,209,"Benzothiazine derivative (4-octadecyl-2H-benzo[b] [1,4] thiazin-3(4H)-one)",CCCCCCCCCCCCCCCCCN1C(=O)CSc2ccccc21,Fe,Carbon Steel,potentiodynamic polarization,1.0M HCL,0.001,66.8,Corrosion inhibition of mild steel by new Benzothiazine derivative in a hydrochloric acid solution: Experimental evaluation and theoretical calculations,2019,Chemical Data Collections,CCCCCCCCCCCCCCCCCN1C(=O)CSc2ccccc21,56.22322869409185,AAAAAAAAAAAAAAAAADrA{~B}AEaeaaaaaer,SAMPLE_23,BASE_3
702,209,"Benzothiazine derivative (4-octadecyl-2H-benzo[b] [1,4] thiazin-3(4H)-one)",CCCCCCCCCCCCCCCCCN1C(=O)CSc2ccccc21,Fe,Carbon Steel,potentiodynamic polarization,1.0M HCL,0.01,70.6,Corrosion inhibition of mild steel by new Benzothiazine derivative in a hydrochloric acid solution: Experimental evaluation and theoretical calculations,2019,Chemical Data Collections,CCCCCCCCCCCCCCCCCN1C(=O)CSc2ccccc21,55.04595617004905,AAAAAAAAAAAAAAAAADrA{~B}AEaeaaaaaer,SAMPLE_23,BASE_3
703,209,"Benzothiazine derivative (4-octadecyl-2H-benzo[b] [1,4] thiazin-3(4H)-one)",CCCCCCCCCCCCCCCCCN1C(=O)CSc2ccccc21,Fe,Carbon Steel,potentiodynamic polarization,1.0M HCL,0.1,88.3,Corrosion inhibition of mild steel by new Benzothiazine derivative in a hydrochloric acid solution: Experimental evaluation and theoretical calculations,2019,Chemical Data Collections,CCCCCCCCCCCCCCCCCN1C(=O)CSc2ccccc21,46.12206187294761,AAAAAAAAAAAAAAAAADrA{~B}AEaeaaaaaer,SAMPLE_23,BASE_3
704,209,"Benzothiazine derivative (4-octadecyl-2H-benzo[b] [1,4] thiazin-3(4H)-one)",CCCCCCCCCCCCCCCCCN1C(=O)CSc2ccccc21,Fe,Carbon Steel,potentiodynamic polarization,1.0M HCL,1.0,93,Corrosion inhibition of mild steel by new Benzothiazine derivative in a hydrochloric acid solution: Experimental evaluation and theoretical calculations,2019,Chemical Data Collections,CCCCCCCCCCCCCCCCCN1C(=O)CSc2ccccc21,41.14703979812659,AAAAAAAAAAAAAAAAADrA{~B}AEaeaaaaaer,SAMPLE_23,BASE_3
705,210,Hexadecan-1-ol (Cetyl alcohol),CCCCCCCCCCCCCCCCO,Al,powder,H2 evolution,"1M HCl, 2.5% NaCl",10.0,19,"HORNER, L. & MEISEL, K.",1978,Werkstoffe Und Korrosion-Materials and Corrosion,CCCCCCCCCCCCCCCCO,64.86134949399732,AAAAAAAAAAAAAAAAB,SAMPLE_37,BASE_1
706,211,(Schiff-Base Surfactants SBBH)(E)-3-(2-(hexadecyloxy)-2-oxoethyl)-2-((4-methoxybenzylidene)amino)benzo[d]thiazol-3-iumbromide,CCCCCCCCCCCCCCCCOC(=O)C[n+]1c(/N=C/c2ccc(OC)cc2)sc2ccccc21.[Br-],Fe,unknown_probably_pure,potentiodynamic polarization,0.5M HCl,25.0,69.2,"NEGM, N. A., ELKHOLY, Y. M., ZAHRAN, M. K. & TAWFIK, S. M.",2010,Corrosion Science,CCCCCCCCCCCCCCCCOC(=O)C[n+]1c(/N=C/c2ccc(OC)cc2)sc2ccccc21.[Br-],55.496506500385564,AAAAAAAAAAAAAAAABA{~B}A<dT>ra{LD~ALaeaaa{BA}aae}eaeaaaaaer!<XM>,SAMPLE_40,BASE_3
707,211,(Schiff-Base Surfactants SBBH)(E)-3-(2-(hexadecyloxy)-2-oxoethyl)-2-((4-methoxybenzylidene)amino)benzo[d]thiazol-3-iumbromide,CCCCCCCCCCCCCCCCOC(=O)C[n+]1c(/N=C/c2ccc(OC)cc2)sc2ccccc21.[Br-],Fe,unknown_probably_pure,potentiodynamic polarization,0.5M HCl,50.0,74.2,"NEGM, N. A., ELKHOLY, Y. M., ZAHRAN, M. K. & TAWFIK, S. M.",2010,Corrosion Science,CCCCCCCCCCCCCCCCOC(=O)C[n+]1c(/N=C/c2ccc(OC)cc2)sc2ccccc21.[Br-],53.780888531239405,AAAAAAAAAAAAAAAABA{~B}A<dT>ra{LD~ALaeaaa{BA}aae}eaeaaaaaer!<XM>,SAMPLE_40,BASE_3
708,211,(Schiff-Base Surfactants SBBH)(E)-3-(2-(hexadecyloxy)-2-oxoethyl)-2-((4-methoxybenzylidene)amino)benzo[d]thiazol-3-iumbromide,CCCCCCCCCCCCCCCCOC(=O)C[n+]1c(/N=C/c2ccc(OC)cc2)sc2ccccc21.[Br-],Fe,unknown_probably_pure,potentiodynamic polarization,0.5M HCl,100.0,87.3,"NEGM, N. A., ELKHOLY, Y. M., ZAHRAN, M. K. & TAWFIK, S. M.",2010,Corrosion Science,CCCCCCCCCCCCCCCCOC(=O)C[n+]1c(/N=C/c2ccc(OC)cc2)sc2ccccc21.[Br-],46.91636626146572,AAAAAAAAAAAAAAAABA{~B}A<dT>ra{LD~ALaeaaa{BA}aae}eaeaaaaaer!<XM>,SAMPLE_40,BASE_3
709,211,(Schiff-Base Surfactants SBBH)(E)-3-(2-(hexadecyloxy)-2-oxoethyl)-2-((4-methoxybenzylidene)amino)benzo[d]thiazol-3-iumbromide,CCCCCCCCCCCCCCCCOC(=O)C[n+]1c(/N=C/c2ccc(OC)cc2)sc2ccccc21.[Br-],Fe,unknown_probably_pure,potentiodynamic polarization,0.5M HCl,200.0,91.6,"NEGM, N. A., ELKHOLY, Y. M., ZAHRAN, M. K. & TAWFIK, S. M.",2010,Corrosion Science,CCCCCCCCCCCCCCCCOC(=O)C[n+]1c(/N=C/c2ccc(OC)cc2)sc2ccccc21.[Br-],42.9128396698568,AAAAAAAAAAAAAAAABA{~B}A<dT>ra{LD~ALaeaaa{BA}aae}eaeaaaaaer!<XM>,SAMPLE_40,BASE_3
710,211,(Schiff-Base Surfactants SBBH)(E)-3-(2-(hexadecyloxy)-2-oxoethyl)-2-((4-methoxybenzylidene)amino)benzo[d]thiazol-3-iumbromide,CCCCCCCCCCCCCCCCOC(=O)C[n+]1c(/N=C/c2ccc(OC)cc2)sc2ccccc21.[Br-],Fe,unknown_probably_pure,potentiodynamic polarization,0.5M HCl,400.0,92.9,"NEGM, N. A., ELKHOLY, Y. M., ZAHRAN, M. K. & TAWFIK, S. M.",2010,Corrosion Science,CCCCCCCCCCCCCCCCOC(=O)C[n+]1c(/N=C/c2ccc(OC)cc2)sc2ccccc21.[Br-],41.28441920125246,AAAAAAAAAAAAAAAABA{~B}A<dT>ra{LD~ALaeaaa{BA}aae}eaeaaaaaer!<XM>,SAMPLE_40,BASE_3
711,212,(Schiff-Base Surfactant SBAH)(E)-2-(benzylideneamino)-3-(2-(hexadecyloxy)-2-oxoethyl)benzo[d]thiazol-3-iumbromide,CCCCCCCCCCCCCCCCOC(=O)C[n+]1c(/N=C/c2ccccc2)sc2ccccc21.[Br-],Fe,unknown_probably_pure,potentiodynamic polarization,0.5M HCl,25.0,62.3,"NEGM, N. A., ELKHOLY, Y. M., ZAHRAN, M. K. & TAWFIK, S. M.",2010,Corrosion Science,CCCCCCCCCCCCCCCCOC(=O)C[n+]1c(/N=C/c2ccccc2)sc2ccccc21.[Br-],57.45430203245863,AAAAAAAAAAAAAAAABA{~B}A<dT>ra{LD~ALaeaaaaae}eaeaaaaaer!<XM>,SAMPLE_40,BASE_3
712,212,(Schiff-Base Surfactant SBAH)(E)-2-(benzylideneamino)-3-(2-(hexadecyloxy)-2-oxoethyl)benzo[d]thiazol-3-iumbromide,CCCCCCCCCCCCCCCCOC(=O)C[n+]1c(/N=C/c2ccccc2)sc2ccccc21.[Br-],Fe,unknown_probably_pure,potentiodynamic polarization,0.5M HCl,50.0,66.2,"NEGM, N. A., ELKHOLY, Y. M., ZAHRAN, M. K. & TAWFIK, S. M.",2010,Corrosion Science,CCCCCCCCCCCCCCCCOC(=O)C[n+]1c(/N=C/c2ccccc2)sc2ccccc21.[Br-],56.396697549831664,AAAAAAAAAAAAAAAABA{~B}A<dT>ra{LD~ALaeaaaaae}eaeaaaaaer!<XM>,SAMPLE_40,BASE_3
713,212,(Schiff-Base Surfactant SBAH)(E)-2-(benzylideneamino)-3-(2-(hexadecyloxy)-2-oxoethyl)benzo[d]thiazol-3-iumbromide,CCCCCCCCCCCCCCCCOC(=O)C[n+]1c(/N=C/c2ccccc2)sc2ccccc21.[Br-],Fe,unknown_probably_pure,potentiodynamic polarization,0.5M HCl,100.0,82.4,"NEGM, N. A., ELKHOLY, Y. M., ZAHRAN, M. K. & TAWFIK, S. M.",2010,Corrosion Science,CCCCCCCCCCCCCCCCOC(=O)C[n+]1c(/N=C/c2ccccc2)sc2ccccc21.[Br-],50.07657972962351,AAAAAAAAAAAAAAAABA{~B}A<dT>ra{LD~ALaeaaaaae}eaeaaaaaer!<XM>,SAMPLE_40,BASE_3
714,212,(Schiff-Base Surfactant SBAH)(E)-2-(benzylideneamino)-3-(2-(hexadecyloxy)-2-oxoethyl)benzo[d]thiazol-3-iumbromide,CCCCCCCCCCCCCCCCOC(=O)C[n+]1c(/N=C/c2ccccc2)sc2ccccc21.[Br-],Fe,unknown_probably_pure,potentiodynamic polarization,0.5M HCl,200.0,92.1,"NEGM, N. A., ELKHOLY, Y. M., ZAHRAN, M. K. & TAWFIK, S. M.",2010,Corrosion Science,CCCCCCCCCCCCCCCCOC(=O)C[n+]1c(/N=C/c2ccccc2)sc2ccccc21.[Br-],42.31847617524305,AAAAAAAAAAAAAAAABA{~B}A<dT>ra{LD~ALaeaaaaae}eaeaaaaaer!<XM>,SAMPLE_40,BASE_3
715,212,(Schiff-Base Surfactant SBAH)(E)-2-(benzylideneamino)-3-(2-(hexadecyloxy)-2-oxoethyl)benzo[d]thiazol-3-iumbromide,CCCCCCCCCCCCCCCCOC(=O)C[n+]1c(/N=C/c2ccccc2)sc2ccccc21.[Br-],Fe,unknown_probably_pure,potentiodynamic polarization,0.5M HCl,400.0,93.4,"NEGM, N. A., ELKHOLY, Y. M., ZAHRAN, M. K. & TAWFIK, S. M.",2010,Corrosion Science,CCCCCCCCCCCCCCCCOC(=O)C[n+]1c(/N=C/c2ccccc2)sc2ccccc21.[Br-],40.57716452270615,AAAAAAAAAAAAAAAABA{~B}A<dT>ra{LD~ALaeaaaaae}eaeaaaaaer!<XM>,SAMPLE_40,BASE_3
716,213,ZGH(16carbons),CCCCCCCCCCCCCCCCOP(=O)([O-])Oc1ccc(/C=N/CC[N+](C)(C)CCCCCCCCCCCCCCCC)cc1OC.[Br-].[Na+],Fe,Carbon Steel,potentiodynamic polarization,1.0M HCL,1.0,92.27,Experimental and theoretical explorations of S-alkylated mercaptobenzimidazole derivatives for use as corrosion inhibitors for carbon steel in HCl,2021,Journal of Molecular Liquids,CCCCCCCCCCCCCCCCOP(=O)([O-])Oc1ccc(/C=N/CC[N+](C)(C)CCCCCCCCCCCCCCCC)cc1OC.[Br-].[Na+],42.107787823384975,AAAAAAAAAAAAAAAABK{~B}{<BM>}Baraaa{LA~DLAA<DT>{A}{A}AAAAAAAAAAAAAAAA}aarBA!<XM>!<DaT>,SAMPLE_23,BASE_3
717,214,sodium hexadecyl sulfate(Hexadecyl sulphate sodium salt),CCCCCCCCCCCCCCCCOS(=O)(=O)[O-].[Na+],Al,unknown_probably_pure,weight loss,1M HCl,0.001,76.2,Elewady et al.,2008,International Journal of Electrochemical Science,CCCCCCCCCCCCCCCCOS(=O)(=O)[O-].[Na+],52.999409524362704,AAAAAAAAAAAAAAAABE{~B}{~B}<BM>!<DaT>,SAMPLE_40,BASE_1
718,214,sodium hexadecyl sulfate(Hexadecyl sulphate sodium salt),CCCCCCCCCCCCCCCCOS(=O)(=O)[O-].[Na+],Al,unknown_probably_pure,weight loss,1M HCl,0.003,77.1,Elewady et al.,2008,International Journal of Electrochemical Science,CCCCCCCCCCCCCCCCOS(=O)(=O)[O-].[Na+],52.62606235716344,AAAAAAAAAAAAAAAABE{~B}{~B}<BM>!<DaT>,SAMPLE_40,BASE_1
719,214,sodium hexadecyl sulfate(Hexadecyl sulphate sodium salt),CCCCCCCCCCCCCCCCOS(=O)(=O)[O-].[Na+],Al,unknown_probably_pure,weight loss,1M HCl,0.005,72.9,Elewady et al.,2008,International Journal of Electrochemical Science,CCCCCCCCCCCCCCCCOS(=O)(=O)[O-].[Na+],54.25699993614168,AAAAAAAAAAAAAAAABE{~B}{~B}<BM>!<DaT>,SAMPLE_40,BASE_1
720,214,sodium hexadecyl sulfate(Hexadecyl sulphate sodium salt),CCCCCCCCCCCCCCCCOS(=O)(=O)[O-].[Na+],Al,unknown_probably_pure,weight loss,1M HCl,0.007,78.6,Elewady et al.,2008,International Journal of Electrochemical Science,CCCCCCCCCCCCCCCCOS(=O)(=O)[O-].[Na+],51.96993666383187,AAAAAAAAAAAAAAAABE{~B}{~B}<BM>!<DaT>,SAMPLE_40,BASE_1
721,214,sodium hexadecyl sulfate(Hexadecyl sulphate sodium salt),CCCCCCCCCCCCCCCCOS(=O)(=O)[O-].[Na+],Al,unknown_probably_pure,weight loss,1M HCl,0.009,78.7,Elewady et al.,2008,International Journal of Electrochemical Science,CCCCCCCCCCCCCCCCOS(=O)(=O)[O-].[Na+],51.92457318262578,AAAAAAAAAAAAAAAABE{~B}{~B}<BM>!<DaT>,SAMPLE_40,BASE_1
722,214,sodium hexadecyl sulfate(Hexadecyl sulphate sodium salt),CCCCCCCCCCCCCCCCOS(=O)(=O)[O-].[Na+],Al,unknown_probably_pure,weight loss,1M HCl,0.011,81.1,Elewady et al.,2008,International Journal of Electrochemical Science,CCCCCCCCCCCCCCCCOS(=O)(=O)[O-].[Na+],50.76676817374295,AAAAAAAAAAAAAAAABE{~B}{~B}<BM>!<DaT>,SAMPLE_40,BASE_1
723,215,N;N;N-trimethylhexadecan-1-aminiumbromide (Cetyl trimethyl ammonium bromide),CCCCCCCCCCCCCCCC[N+](C)(C)C.[Br-],Al,unknown_probably_pure,potentiodynamic polarization,2M NaOH,0.0072,3.6,"ABDEL-GABER, A. M.",2010,Materials Chemistry and Physics,CCCCCCCCCCCCCCCC[N+](C)(C)C.[Br-],66.5471068809579,AAAAAAAAAAAAAAAA<DT>{A}{A}A!<XM>,SAMPLE_40,BASE_1
724,215,N;N;N-trimethylhexadecan-1-aminiumbromide (Cetyl trimethyl ammonium bromide),CCCCCCCCCCCCCCCC[N+](C)(C)C.[Br-],Al,unknown_probably_pure,potentiodynamic polarization,2M NaOH,0.027,50.5,"ABDEL-GABER, A. M.",2010,Materials Chemistry and Physics,CCCCCCCCCCCCCCCC[N+](C)(C)C.[Br-],60.09167261372256,AAAAAAAAAAAAAAAA<DT>{A}{A}A!<XM>,SAMPLE_40,BASE_1
725,215,N;N;N-trimethylhexadecan-1-aminiumbromide (Cetyl trimethyl ammonium bromide),CCCCCCCCCCCCCCCC[N+](C)(C)C.[Br-],Al,unknown_probably_pure,potentiodynamic polarization,2M NaOH,0.045,79,"ABDEL-GABER, A. M.",2010,Materials Chemistry and Physics,CCCCCCCCCCCCCCCC[N+](C)(C)C.[Br-],51.787193779499894,AAAAAAAAAAAAAAAA<DT>{A}{A}A!<XM>,SAMPLE_40,BASE_1
726,215,N;N;N-trimethylhexadecan-1-aminiumbromide (Cetyl trimethyl ammonium bromide),CCCCCCCCCCCCCCCC[N+](C)(C)C.[Br-],Al,unknown_probably_pure,potentiodynamic polarization,2M NaOH,0.18,84.6,"ABDEL-GABER, A. M.",2010,Materials Chemistry and Physics,CCCCCCCCCCCCCCCC[N+](C)(C)C.[Br-],48.78331677095534,AAAAAAAAAAAAAAAA<DT>{A}{A}A!<XM>,SAMPLE_40,BASE_1
727,215,N;N;N-trimethylhexadecan-1-aminiumbromide (Cetyl trimethyl ammonium bromide),CCCCCCCCCCCCCCCC[N+](C)(C)C.[Br-],Al,unknown_probably_pure,potentiodynamic polarization,2M NaOH,0.27,81,"ABDEL-GABER, A. M.",2010,Materials Chemistry and Physics,CCCCCCCCCCCCCCCC[N+](C)(C)C.[Br-],50.81787692311764,AAAAAAAAAAAAAAAA<DT>{A}{A}A!<XM>,SAMPLE_40,BASE_1
728,215,N;N;N-trimethylhexadecan-1-aminiumbromide (Cetyl trimethyl ammonium bromide),CCCCCCCCCCCCCCCC[N+](C)(C)C.[Br-],Al,unknown_probably_pure,potentiodynamic polarization,2M NaOH,0.45,55.7,"ABDEL-GABER, A. M.",2010,Materials Chemistry and Physics,CCCCCCCCCCCCCCCC[N+](C)(C)C.[Br-],59.016744413196214,AAAAAAAAAAAAAAAA<DT>{A}{A}A!<XM>,SAMPLE_40,BASE_1
729,216,N;N;N-trimethylhexadecan-1-aminiumchloride(Cetyl trimethylammonium chloride),CCCCCCCCCCCCCCCC[N+](C)(C)C.[Cl-],Al,pure,weight loss,0.2M HCl,0.1562475586318963,30.8,"AL‐RAWASHDEH, N. A. F.",2005,Anti-Corrosion Methods and Materials,CCCCCCCCCCCCCCCC[N+](C)(C)C.[Cl-],63.33644931876387,AAAAAAAAAAAAAAAA<DT>{A}{A}A!<ZM>,SAMPLE_38,BASE_1
730,216,N;N;N-trimethylhexadecan-1-aminiumchloride(Cetyl trimethylammonium chloride),CCCCCCCCCCCCCCCC[N+](C)(C)C.[Cl-],Al,pure,weight loss,0.2M HCl,0.3124951172637927,38.5,"AL‐RAWASHDEH, N. A. F.",2005,Anti-Corrosion Methods and Materials,CCCCCCCCCCCCCCCC[N+](C)(C)C.[Cl-],62.1939609127376,AAAAAAAAAAAAAAAA<DT>{A}{A}A!<ZM>,SAMPLE_38,BASE_1
731,216,N;N;N-trimethylhexadecan-1-aminiumchloride(Cetyl trimethylammonium chloride),CCCCCCCCCCCCCCCC[N+](C)(C)C.[Cl-],Al,pure,weight loss,0.2M HCl,0.4687426758956891,46.2,"AL‐RAWASHDEH, N. A. F.",2005,Anti-Corrosion Methods and Materials,CCCCCCCCCCCCCCCC[N+](C)(C)C.[Cl-],60.89844796322849,AAAAAAAAAAAAAAAA<DT>{A}{A}A!<ZM>,SAMPLE_38,BASE_1
732,216,N;N;N-trimethylhexadecan-1-aminiumchloride(Cetyl trimethylammonium chloride),CCCCCCCCCCCCCCCC[N+](C)(C)C.[Cl-],Al,pure,weight loss,0.2M HCl,0.6249902345275855,52.7,"AL‐RAWASHDEH, N. A. F.",2005,Anti-Corrosion Methods and Materials,CCCCCCCCCCCCCCCC[N+](C)(C)C.[Cl-],59.65136563233795,AAAAAAAAAAAAAAAA<DT>{A}{A}A!<ZM>,SAMPLE_38,BASE_1
733,216,N;N;N-trimethylhexadecan-1-aminiumchloride(Cetyl trimethylammonium chloride),CCCCCCCCCCCCCCCC[N+](C)(C)C.[Cl-],Al,pure,weight loss,0.2M HCl,0.7812377931594819,53.2,"AL‐RAWASHDEH, N. A. F.",2005,Anti-Corrosion Methods and Materials,CCCCCCCCCCCCCCCC[N+](C)(C)C.[Cl-],59.54844133180806,AAAAAAAAAAAAAAAA<DT>{A}{A}A!<ZM>,SAMPLE_38,BASE_1
734,216,N;N;N-trimethylhexadecan-1-aminiumchloride(Cetyl trimethylammonium chloride),CCCCCCCCCCCCCCCC[N+](C)(C)C.[Cl-],Al,pure,weight loss,0.2M HCl,1.0937329104232747,53.8,"AL‐RAWASHDEH, N. A. F.",2005,Anti-Corrosion Methods and Materials,CCCCCCCCCCCCCCCC[N+](C)(C)C.[Cl-],59.42347075232864,AAAAAAAAAAAAAAAA<DT>{A}{A}A!<ZM>,SAMPLE_38,BASE_1
735,216,N;N;N-trimethylhexadecan-1-aminiumchloride(Cetyl trimethylammonium chloride),CCCCCCCCCCCCCCCC[N+](C)(C)C.[Cl-],Al,pure,weight loss,0.2M HCl,1.4062280276870671,54.5,"AL‐RAWASHDEH, N. A. F.",2005,Anti-Corrosion Methods and Materials,CCCCCCCCCCCCCCCC[N+](C)(C)C.[Cl-],59.27560397889681,AAAAAAAAAAAAAAAA<DT>{A}{A}A!<ZM>,SAMPLE_38,BASE_1
736,216,N;N;N-trimethylhexadecan-1-aminiumchloride(Cetyl trimethylammonium chloride),CCCCCCCCCCCCCCCC[N+](C)(C)C.[Cl-],Al,pure,weight loss,0.2M HCl,1.7187231449508602,55,"AL‐RAWASHDEH, N. A. F.",2005,Anti-Corrosion Methods and Materials,CCCCCCCCCCCCCCCC[N+](C)(C)C.[Cl-],59.16858537032404,AAAAAAAAAAAAAAAA<DT>{A}{A}A!<ZM>,SAMPLE_38,BASE_1
737,216,N;N;N-trimethylhexadecan-1-aminiumchloride(Cetyl trimethylammonium chloride),CCCCCCCCCCCCCCCC[N+](C)(C)C.[Cl-],Al,pure,weight loss,0.2M NaOH,0.1562475586318963,53.9,"AL‐RAWASHDEH, N. A. F.",2005,Anti-Corrosion Methods and Materials,CCCCCCCCCCCCCCCC[N+](C)(C)C.[Cl-],59.40248464329143,AAAAAAAAAAAAAAAA<DT>{A}{A}A!<ZM>,SAMPLE_38,BASE_1
738,216,N;N;N-trimethylhexadecan-1-aminiumchloride(Cetyl trimethylammonium chloride),CCCCCCCCCCCCCCCC[N+](C)(C)C.[Cl-],Al,pure,weight loss,0.2M NaOH,0.3124951172637927,55.1,"AL‐RAWASHDEH, N. A. F.",2005,Anti-Corrosion Methods and Materials,CCCCCCCCCCCCCCCC[N+](C)(C)C.[Cl-],59.147039008754064,AAAAAAAAAAAAAAAA<DT>{A}{A}A!<ZM>,SAMPLE_38,BASE_1
739,216,N;N;N-trimethylhexadecan-1-aminiumchloride(Cetyl trimethylammonium chloride),CCCCCCCCCCCCCCCC[N+](C)(C)C.[Cl-],Al,pure,weight loss,0.2M NaOH,0.4687426758956891,57.5,"AL‐RAWASHDEH, N. A. F.",2005,Anti-Corrosion Methods and Materials,CCCCCCCCCCCCCCCC[N+](C)(C)C.[Cl-],58.61500124345665,AAAAAAAAAAAAAAAA<DT>{A}{A}A!<ZM>,SAMPLE_38,BASE_1
740,216,N;N;N-trimethylhexadecan-1-aminiumchloride(Cetyl trimethylammonium chloride),CCCCCCCCCCCCCCCC[N+](C)(C)C.[Cl-],Al,pure,weight loss,0.2M NaOH,0.6249902345275855,60.2,"AL‐RAWASHDEH, N. A. F.",2005,Anti-Corrosion Methods and Materials,CCCCCCCCCCCCCCCC[N+](C)(C)C.[Cl-],57.97929969957836,AAAAAAAAAAAAAAAA<DT>{A}{A}A!<ZM>,SAMPLE_38,BASE_1
741,216,N;N;N-trimethylhexadecan-1-aminiumchloride(Cetyl trimethylammonium chloride),CCCCCCCCCCCCCCCC[N+](C)(C)C.[Cl-],Al,pure,weight loss,0.2M NaOH,0.7812377931594819,62.6,"AL‐RAWASHDEH, N. A. F.",2005,Anti-Corrosion Methods and Materials,CCCCCCCCCCCCCCCC[N+](C)(C)C.[Cl-],57.3769241066423,AAAAAAAAAAAAAAAA<DT>{A}{A}A!<ZM>,SAMPLE_38,BASE_1
742,216,N;N;N-trimethylhexadecan-1-aminiumchloride(Cetyl trimethylammonium chloride),CCCCCCCCCCCCCCCC[N+](C)(C)C.[Cl-],Al,pure,weight loss,0.2M NaOH,1.0937329104232747,64.2,"AL‐RAWASHDEH, N. A. F.",2005,Anti-Corrosion Methods and Materials,CCCCCCCCCCCCCCCC[N+](C)(C)C.[Cl-],56.95346494230903,AAAAAAAAAAAAAAAA<DT>{A}{A}A!<ZM>,SAMPLE_38,BASE_1
743,216,N;N;N-trimethylhexadecan-1-aminiumchloride(Cetyl trimethylammonium chloride),CCCCCCCCCCCCCCCC[N+](C)(C)C.[Cl-],Al,pure,weight loss,0.2M NaOH,1.4062280276870671,64.6,"AL‐RAWASHDEH, N. A. F.",2005,Anti-Corrosion Methods and Materials,CCCCCCCCCCCCCCCC[N+](C)(C)C.[Cl-],56.84464261168408,AAAAAAAAAAAAAAAA<DT>{A}{A}A!<ZM>,SAMPLE_38,BASE_1
744,216,N;N;N-trimethylhexadecan-1-aminiumchloride(Cetyl trimethylammonium chloride),CCCCCCCCCCCCCCCC[N+](C)(C)C.[Cl-],Al,pure,weight loss,0.2M NaOH,1.7187231449508602,65,"AL‐RAWASHDEH, N. A. F.",2005,Anti-Corrosion Methods and Materials,CCCCCCCCCCCCCCCC[N+](C)(C)C.[Cl-],56.73458363719991,AAAAAAAAAAAAAAAA<DT>{A}{A}A!<ZM>,SAMPLE_38,BASE_1
745,216,N;N;N-trimethylhexadecan-1-aminiumchloride(Cetyl trimethylammonium chloride),CCCCCCCCCCCCCCCC[N+](C)(C)C.[Cl-],Al,pure,potentiodynamic polarization,0.5M HCl,0.4687426758956891,47.3,"AL‐RAWASHDEH, N. A. F.",2005,Anti-Corrosion Methods and Materials,CCCCCCCCCCCCCCCC[N+](C)(C)C.[Cl-],60.698373353780276,AAAAAAAAAAAAAAAA<DT>{A}{A}A!<ZM>,SAMPLE_38,BASE_1
746,216,N;N;N-trimethylhexadecan-1-aminiumchloride(Cetyl trimethylammonium chloride),CCCCCCCCCCCCCCCC[N+](C)(C)C.[Cl-],Al,pure,potentiodynamic polarization,0.5M HCl,0.7812377931594819,54.2,"AL‐RAWASHDEH, N. A. F.",2005,Anti-Corrosion Methods and Materials,CCCCCCCCCCCCCCCC[N+](C)(C)C.[Cl-],59.33925208659366,AAAAAAAAAAAAAAAA<DT>{A}{A}A!<ZM>,SAMPLE_38,BASE_1
747,216,N;N;N-trimethylhexadecan-1-aminiumchloride(Cetyl trimethylammonium chloride),CCCCCCCCCCCCCCCC[N+](C)(C)C.[Cl-],Al,pure,potentiodynamic polarization,0.5M HCl,1.0937329104232747,55.1,"AL‐RAWASHDEH, N. A. F.",2005,Anti-Corrosion Methods and Materials,CCCCCCCCCCCCCCCC[N+](C)(C)C.[Cl-],59.147039008754064,AAAAAAAAAAAAAAAA<DT>{A}{A}A!<ZM>,SAMPLE_38,BASE_1
748,216,N;N;N-trimethylhexadecan-1-aminiumchloride(Cetyl trimethylammonium chloride),CCCCCCCCCCCCCCCC[N+](C)(C)C.[Cl-],Al,pure,potentiodynamic polarization,0.5M NaOH,0.4687426758956891,58.6,"AL‐RAWASHDEH, N. A. F.",2005,Anti-Corrosion Methods and Materials,CCCCCCCCCCCCCCCC[N+](C)(C)C.[Cl-],58.36102735602062,AAAAAAAAAAAAAAAA<DT>{A}{A}A!<ZM>,SAMPLE_38,BASE_1
749,216,N;N;N-trimethylhexadecan-1-aminiumchloride(Cetyl trimethylammonium chloride),CCCCCCCCCCCCCCCC[N+](C)(C)C.[Cl-],Al,pure,potentiodynamic polarization,0.5M NaOH,0.7812377931594819,63.7,"AL‐RAWASHDEH, N. A. F.",2005,Anti-Corrosion Methods and Materials,CCCCCCCCCCCCCCCC[N+](C)(C)C.[Cl-],57.087795605178,AAAAAAAAAAAAAAAA<DT>{A}{A}A!<ZM>,SAMPLE_38,BASE_1
750,216,N;N;N-trimethylhexadecan-1-aminiumchloride(Cetyl trimethylammonium chloride),CCCCCCCCCCCCCCCC[N+](C)(C)C.[Cl-],Al,pure,potentiodynamic polarization,0.5M NaOH,1.0937329104232747,65,"AL‐RAWASHDEH, N. A. F.",2005,Anti-Corrosion Methods and Materials,CCCCCCCCCCCCCCCC[N+](C)(C)C.[Cl-],56.73458363719991,AAAAAAAAAAAAAAAA<DT>{A}{A}A!<ZM>,SAMPLE_38,BASE_1
751,217,(N-(3-(dimethyl hexadecyl ammonio)propyl) palmitamide bromide,CCCCCCCCCCCCCCCC[N+](C)(C)CCCNC(=O)CCCCCCCCCCCCCCC.[Br-],Fe,Carbon Steel,potentiodynamic polarization,1.0M HCL,1.0,98.5,Evaluation of N-(3-(dimethyl hexadecyl ammonio)propyl) palmitamide bromide as cationic surfactant corrosion inhibitor for API N80 steel in acidic environment,2018,Egyptian Journal of Petroleum,CCCCCCCCCCCCCCCC[N+](C)(C)CCCNC(=O)CCCCCCCCCCCCCCC.[Br-],26.227697820447183,AAAAAAAAAAAAAAAA<DT>{A}{A}AAADA{~B}AAAAAAAAAAAAAAA!<XM>,SAMPLE_23,BASE_3
752,217,(N-(3-(dimethyl hexadecyl ammonio)propyl) palmitamide bromide,CCCCCCCCCCCCCCCC[N+](C)(C)CCCNC(=O)CCCCCCCCCCCCCCC.[Br-],Fe,Carbon Steel,potentiodynamic polarization,1.0M HCL,0.01,94.6,Evaluation of N-(3-(dimethyl hexadecyl ammonio)propyl) palmitamide bromide as cationic surfactant corrosion inhibitor for API N80 steel in acidic environment,2018,Egyptian Journal of Petroleum,CCCCCCCCCCCCCCCC[N+](C)(C)CCCNC(=O)CCCCCCCCCCCCCCC.[Br-],38.6336516735507,AAAAAAAAAAAAAAAA<DT>{A}{A}AAADA{~B}AAAAAAAAAAAAAAA!<XM>,SAMPLE_23,BASE_3
753,217,(N-(3-(dimethyl hexadecyl ammonio)propyl) palmitamide bromide,CCCCCCCCCCCCCCCC[N+](C)(C)CCCNC(=O)CCCCCCCCCCCCCCC.[Br-],Fe,Carbon Steel,potentiodynamic polarization,1.0M HCL,0.05,88.6,Evaluation of N-(3-(dimethyl hexadecyl ammonio)propyl) palmitamide bromide as cationic surfactant corrosion inhibitor for API N80 steel in acidic environment,2018,Egyptian Journal of Petroleum,CCCCCCCCCCCCCCCC[N+](C)(C)CCCNC(=O)CCCCCCCCCCCCCCC.[Br-],45.870487065417635,AAAAAAAAAAAAAAAA<DT>{A}{A}AAADA{~B}AAAAAAAAAAAAAAA!<XM>,SAMPLE_23,BASE_3
754,217,(N-(3-(dimethyl hexadecyl ammonio)propyl) palmitamide bromide,CCCCCCCCCCCCCCCC[N+](C)(C)CCCNC(=O)CCCCCCCCCCCCCCC.[Br-],Fe,Carbon Steel,potentiodynamic polarization,1.0M HCL,0.5,98.1,Evaluation of N-(3-(dimethyl hexadecyl ammonio)propyl) palmitamide bromide as cationic surfactant corrosion inhibitor for API N80 steel in acidic environment,2018,Egyptian Journal of Petroleum,CCCCCCCCCCCCCCCC[N+](C)(C)CCCNC(=O)CCCCCCCCCCCCCCC.[Br-],28.517143354614124,AAAAAAAAAAAAAAAA<DT>{A}{A}AAADA{~B}AAAAAAAAAAAAAAA!<XM>,SAMPLE_23,BASE_3
755,217,(N-(3-(dimethyl hexadecyl ammonio)propyl) palmitamide bromide,CCCCCCCCCCCCCCCC[N+](C)(C)CCCNC(=O)CCCCCCCCCCCCCCC.[Br-],Fe,Carbon Steel,potentiodynamic polarization,1.0M HCL,0.01,84.3,Evaluation of N-(3-(dimethyl hexadecyl ammonio)propyl) palmitamide bromide as cationic surfactant corrosion inhibitor for API N80 steel in acidic environment,2018,Egyptian Journal of Petroleum,CCCCCCCCCCCCCCCC[N+](C)(C)CCCNC(=O)CCCCCCCCCCCCCCC.[Br-],48.97017309154842,AAAAAAAAAAAAAAAA<DT>{A}{A}AAADA{~B}AAAAAAAAAAAAAAA!<XM>,SAMPLE_23,BASE_3
756,217,(N-(3-(dimethyl hexadecyl ammonio)propyl) palmitamide bromide,CCCCCCCCCCCCCCCC[N+](C)(C)CCCNC(=O)CCCCCCCCCCCCCCC.[Br-],Fe,Carbon Steel,potentiodynamic polarization,1.0M HCL,0.005,63.4,Evaluation of N-(3-(dimethyl hexadecyl ammonio)propyl) palmitamide bromide as cationic surfactant corrosion inhibitor for API N80 steel in acidic environment,2018,Egyptian Journal of Petroleum,CCCCCCCCCCCCCCCC[N+](C)(C)CCCNC(=O)CCCCCCCCCCCCCCC.[Br-],57.16750869327959,AAAAAAAAAAAAAAAA<DT>{A}{A}AAADA{~B}AAAAAAAAAAAAAAA!<XM>,SAMPLE_23,BASE_3
757,217,(N-(3-(dimethyl hexadecyl ammonio)propyl) palmitamide bromide,CCCCCCCCCCCCCCCC[N+](C)(C)CCCNC(=O)CCCCCCCCCCCCCCC.[Br-],Fe,Carbon Steel,potentiodynamic polarization,1.0M HCL,0.05,88.6,Evaluation of N-(3-(dimethyl hexadecyl ammonio)propyl) palmitamide bromide as cationic surfactant corrosion inhibitor for API N80 steel in acidic environment,2018,Egyptian Journal of Petroleum,CCCCCCCCCCCCCCCC[N+](C)(C)CCCNC(=O)CCCCCCCCCCCCCCC.[Br-],45.870487065417635,AAAAAAAAAAAAAAAA<DT>{A}{A}AAADA{~B}AAAAAAAAAAAAAAA!<XM>,SAMPLE_23,BASE_3
758,217,(N-(3-(dimethyl hexadecyl ammonio)propyl) palmitamide bromide,CCCCCCCCCCCCCCCC[N+](C)(C)CCCNC(=O)CCCCCCCCCCCCCCC.[Br-],Fe,Carbon Steel,potentiodynamic polarization,1.0M HCL,0.1,94.6,Evaluation of N-(3-(dimethyl hexadecyl ammonio)propyl) palmitamide bromide as cationic surfactant corrosion inhibitor for API N80 steel in acidic environment,2018,Egyptian Journal of Petroleum,CCCCCCCCCCCCCCCC[N+](C)(C)CCCNC(=O)CCCCCCCCCCCCCCC.[Br-],38.6336516735507,AAAAAAAAAAAAAAAA<DT>{A}{A}AAADA{~B}AAAAAAAAAAAAAAA!<XM>,SAMPLE_23,BASE_3
759,217,(N-(3-(dimethyl hexadecyl ammonio)propyl) palmitamide bromide,CCCCCCCCCCCCCCCC[N+](C)(C)CCCNC(=O)CCCCCCCCCCCCCCC.[Br-],Fe,Carbon Steel,potentiodynamic polarization,1.0M HCL,0.5,98.1,Evaluation of N-(3-(dimethyl hexadecyl ammonio)propyl) palmitamide bromide as cationic surfactant corrosion inhibitor for API N80 steel in acidic environment,2018,Egyptian Journal of Petroleum,CCCCCCCCCCCCCCCC[N+](C)(C)CCCNC(=O)CCCCCCCCCCCCCCC.[Br-],28.517143354614124,AAAAAAAAAAAAAAAA<DT>{A}{A}AAADA{~B}AAAAAAAAAAAAAAA!<XM>,SAMPLE_23,BASE_3
760,217,(N-(3-(dimethyl hexadecyl ammonio)propyl) palmitamide bromide,CCCCCCCCCCCCCCCC[N+](C)(C)CCCNC(=O)CCCCCCCCCCCCCCC.[Br-],Fe,Carbon Steel,potentiodynamic polarization,1.0M HCL,1.0,98.5,Evaluation of N-(3-(dimethyl hexadecyl ammonio)propyl) palmitamide bromide as cationic surfactant corrosion inhibitor for API N80 steel in acidic environment,2018,Egyptian Journal of Petroleum,CCCCCCCCCCCCCCCC[N+](C)(C)CCCNC(=O)CCCCCCCCCCCCCCC.[Br-],26.227697820447183,AAAAAAAAAAAAAAAA<DT>{A}{A}AAADA{~B}AAAAAAAAAAAAAAA!<XM>,SAMPLE_23,BASE_3
761,218,"Bis(p-(N,N,N-tetradecyldimethylammonium bromide)benzylidene)thiourea（14-S-14）",CCCCCCCCCCCCCCCC[N+](C)(C)c1ccc(/C=N/C(=S)/N=C/c2ccc([N+](C)(C)CCCCCCCCCCCCCCCC)cc2)cc1.[Br-].[Br-],Fe,Carbon Steel,potentiodynamic polarization,1.0M HCL,0.01,50.36,A novel Schiff base-based cationic gemini surfactants: Synthesis and effect on corrosion inhibition of carbon steel in hydrochloric acid solution,2009,Corrosion Science,CCCCCCCCCCCCCCCC[N+](C)(C)c1ccc(/C=N/C(=S)/N=C/c2ccc([N+](C)(C)CCCCCCCCCCCCCCCC)cc2)cc1.[Br-].[Br-],60.11902611131519,AAAAAAAAAAAAAAAA<DT>{A}{A}araaa{LA~DLA{~E}LD~ALaeaaa{<DT>{A}{A}AAAAAAAAAAAAAAAA}aae}aar!<XM>!<XM>,SAMPLE_23,BASE_3
762,218,"Bis(p-(N,N,N-tetradecyldimethylammonium bromide)benzylidene)thiourea（14-S-14）",CCCCCCCCCCCCCCCC[N+](C)(C)c1ccc(/C=N/C(=S)/N=C/c2ccc([N+](C)(C)CCCCCCCCCCCCCCCC)cc2)cc1.[Br-].[Br-],Fe,Carbon Steel,potentiodynamic polarization,1.0M HCL,0.1,85.39,A novel Schiff base-based cationic gemini surfactants: Synthesis and effect on corrosion inhibition of carbon steel in hydrochloric acid solution,2009,Corrosion Science,CCCCCCCCCCCCCCCC[N+](C)(C)c1ccc(/C=N/C(=S)/N=C/c2ccc([N+](C)(C)CCCCCCCCCCCCCCCC)cc2)cc1.[Br-].[Br-],48.27328773455497,AAAAAAAAAAAAAAAA<DT>{A}{A}araaa{LA~DLA{~E}LD~ALaeaaa{<DT>{A}{A}AAAAAAAAAAAAAAAA}aae}aar!<XM>!<XM>,SAMPLE_23,BASE_3
763,218,"Bis(p-(N,N,N-tetradecyldimethylammonium bromide)benzylidene)thiourea（14-S-14）",CCCCCCCCCCCCCCCC[N+](C)(C)c1ccc(/C=N/C(=S)/N=C/c2ccc([N+](C)(C)CCCCCCCCCCCCCCCC)cc2)cc1.[Br-].[Br-],Fe,Carbon Steel,potentiodynamic polarization,1.0M HCL,0.05,67.98,A novel Schiff base-based cationic gemini surfactants: Synthesis and effect on corrosion inhibition of carbon steel in hydrochloric acid solution,2009,Corrosion Science,CCCCCCCCCCCCCCCC[N+](C)(C)c1ccc(/C=N/C(=S)/N=C/c2ccc([N+](C)(C)CCCCCCCCCCCCCCCC)cc2)cc1.[Br-].[Br-],55.87273350328173,AAAAAAAAAAAAAAAA<DT>{A}{A}araaa{LA~DLA{~E}LD~ALaeaaa{<DT>{A}{A}AAAAAAAAAAAAAAAA}aae}aar!<XM>!<XM>,SAMPLE_23,BASE_3
764,218,"Bis(p-(N,N,N-tetradecyldimethylammonium bromide)benzylidene)thiourea（14-S-14）",CCCCCCCCCCCCCCCC[N+](C)(C)c1ccc(/C=N/C(=S)/N=C/c2ccc([N+](C)(C)CCCCCCCCCCCCCCCC)cc2)cc1.[Br-].[Br-],Fe,Carbon Steel,potentiodynamic polarization,1.0M HCL,0.5,94.65,A novel Schiff base-based cationic gemini surfactants: Synthesis and effect on corrosion inhibition of carbon steel in hydrochloric acid solution,2009,Corrosion Science,CCCCCCCCCCCCCCCC[N+](C)(C)c1ccc(/C=N/C(=S)/N=C/c2ccc([N+](C)(C)CCCCCCCCCCCCCCCC)cc2)cc1.[Br-].[Br-],38.543557204971414,AAAAAAAAAAAAAAAA<DT>{A}{A}araaa{LA~DLA{~E}LD~ALaeaaa{<DT>{A}{A}AAAAAAAAAAAAAAAA}aae}aar!<XM>!<XM>,SAMPLE_23,BASE_3
765,219,"N,N-dimethyl-4-(((1-methyl-2-phenyl-2,3-dihydro-1H-pyrazol-0-yl)imino)methyl)-N-hexadecylbenzenaminium bromide",CCCCCCCCCCCCCCCC[N+](C)(C)c1ccc(/C=N/c2cn(C)n(-c3ccccc3)c2=O)cc1.[Br-],Fe,Carbon Steel,potentiodynamic polarization,1.0M HCL,1.0,94.01,Corrosion inhibition effect of sodium phytate on brass in NaOH media. Potential-resolved formation of soluble corrosion products,2013,Corrosion Science,CCCCCCCCCCCCCCCC[N+](C)(C)c1ccc(/C=N/c2cn(C)n(-c3ccccc3)c2=O)cc1.[Br-],39.63792200361645,AAAAAAAAAAAAAAAA<DT>{A}{A}araaa{LA~DLaead{A}d{Mataaaaat}ae~B}aar!<XM>,SAMPLE_23,BASE_3
766,219,"N,N-dimethyl-4-(((1-methyl-2-phenyl-2,3-dihydro-1H-pyrazol-0-yl)imino)methyl)-N-hexadecylbenzenaminium bromide",CCCCCCCCCCCCCCCC[N+](C)(C)c1ccc(/C=N/c2cn(C)n(-c3ccccc3)c2=O)cc1.[Br-],Fe,Carbon Steel,potentiodynamic polarization,1.0M HCL,0.1,88.35,Corrosion inhibition effect of tetramines for mild steel in 1M HCl,2005,Applied Surface Science,CCCCCCCCCCCCCCCC[N+](C)(C)c1ccc(/C=N/c2cn(C)n(-c3ccccc3)c2=O)cc1.[Br-],46.0805839271909,AAAAAAAAAAAAAAAA<DT>{A}{A}araaa{LA~DLaead{A}d{Mataaaaat}ae~B}aar!<XM>,SAMPLE_23,BASE_3
