Repository: MatthiasHBusch/CrossAlloyTL

# CrossAlloyTL — cross-alloy transfer learning for Mg corrosion inhibitors

Code, data, and manuscript sources for:

> **Different Alloy, Different Story? Impact of Transfer Learning on
> Predictive Models for In Silico Screening of Mg Dissolution Modulators.**
> M. Busch, M. Tacke, S. V. Lamaka, M. L. Zheludkevich, C. J. Cyron,
> R. C. Aydin, C. Feiler (2026). *Corrosion Science* (submitted).

## Summary

We probe cross-alloy transfer learning (TL) for predicting the
inhibition efficiency (IE) of small organic dissolution modulators on
magnesium alloys, using the Mg subset of the
[ExCorr](https://excorr.web.app/) electrochemical
corrosion database.

File: data/ExCorrDatasetClean.csv (part 8 of 45)
Unnamed: 0,index,IUPAC,isomeric_SMILES,BaseMaterial,Alloy,Method,AggressiveComponent,Operating_Concentration_mM,IE,References,Year,Journal,canonical_SMILES,transformed_IE,transformed_smiles,transformed_alloy,transformed_base_material
767,219,"N,N-dimethyl-4-(((1-methyl-2-phenyl-2,3-dihydro-1H-pyrazol-0-yl)imino)methyl)-N-hexadecylbenzenaminium bromide",CCCCCCCCCCCCCCCC[N+](C)(C)c1ccc(/C=N/c2cn(C)n(-c3ccccc3)c2=O)cc1.[Br-],Fe,Carbon Steel,potentiodynamic polarization,1.0M HCL,0.05,74.92,Corrosion inhibition effects of a novel ionic liquid with and without potassium iodide for carbon steel in 0.5 M HCl solution: An experimental study and theoretical calculation,2019,Journal of Molecular Liquids,CCCCCCCCCCCCCCCC[N+](C)(C)c1ccc(/C=N/c2cn(C)n(-c3ccccc3)c2=O)cc1.[Br-],53.506764038246374,AAAAAAAAAAAAAAAA<DT>{A}{A}araaa{LA~DLaead{A}d{Mataaaaat}ae~B}aar!<XM>,SAMPLE_23,BASE_3
768,219,"N,N-dimethyl-4-(((1-methyl-2-phenyl-2,3-dihydro-1H-pyrazol-0-yl)imino)methyl)-N-hexadecylbenzenaminium bromide",CCCCCCCCCCCCCCCC[N+](C)(C)c1ccc(/C=N/c2cn(C)n(-c3ccccc3)c2=O)cc1.[Br-],Fe,Carbon Steel,potentiodynamic polarization,1.0M HCL,0.5,91.61,Corrosion inhibition effects of a novel ionic liquid with and without potassium iodide for carbon steel in 0.5 M HCl solution: An experimental study and theoretical calculation,2019,Journal of Molecular Liquids,CCCCCCCCCCCCCCCC[N+](C)(C)c1ccc(/C=N/c2cn(C)n(-c3ccccc3)c2=O)cc1.[Br-],42.90130293766335,AAAAAAAAAAAAAAAA<DT>{A}{A}araaa{LA~DLaead{A}d{Mataaaaat}ae~B}aar!<XM>,SAMPLE_23,BASE_3
769,219,"N,N-dimethyl-4-(((1-methyl-2-phenyl-2,3-dihydro-1H-pyrazol-0-yl)imino)methyl)-N-hexadecylbenzenaminium bromide",CCCCCCCCCCCCCCCC[N+](C)(C)c1ccc(/C=N/c2cn(C)n(-c3ccccc3)c2=O)cc1.[Br-],Fe,Carbon Steel,potentiodynamic polarization,1.0M HCL,5.0,95.65,"Corrosion inhibition efficiency and adsorption behavior of N,N-dimethyl-4-(((1-methyl-2-phenyl-2,3-dihydro-1H-pyrazol-4-yl)imino)methyl)-N-alkylbenzenaminium bromide surfactant at carbon steel/hydrochloric acid interface",2015,Journal of Molecular Liquids,CCCCCCCCCCCCCCCC[N+](C)(C)c1ccc(/C=N/c2cn(C)n(-c3ccccc3)c2=O)cc1.[Br-],36.53951237420125,AAAAAAAAAAAAAAAA<DT>{A}{A}araaa{LA~DLaead{A}d{Mataaaaat}ae~B}aar!<XM>,SAMPLE_23,BASE_3
770,220,"Bis(p-(N,N,N-tetradecyldimethylammonium bromide)benzylidene)thiourea（14-S-14）",CCCCCCCCCCCCCCCC[N+](C)(C)c1ccc(C=NC(=S)N=Cc2ccc([N+](C)(C)CCCCCCCCCCCCCCCC)cc2)cc1.[Br-].[Br-],Fe,Carbon Steel,potentiodynamic polarization,1.0M HCL,1.0,95.04,A novel Schiff base-based cationic gemini surfactants: Synthesis and effect on corrosion inhibition of carbon steel in hydrochloric acid solution,2009,Corrosion Science,CCCCCCCCCCCCCCCC[N+](C)(C)c1ccc(C=NC(=S)N=Cc2ccc([N+](C)(C)CCCCCCCCCCCCCCCC)cc2)cc1.[Br-].[Br-],37.810485137688154,AAAAAAAAAAAAAAAA<DT>{A}{A}araaa{A~DA{~E}D~Aaeaaa{<DT>{A}{A}AAAAAAAAAAAAAAAA}aae}aar!<XM>!<XM>,SAMPLE_23,BASE_3
771,220,"Bis(p-(N,N,N-tetradecyldimethylammonium bromide)benzylidene)thiourea（14-S-14）",CCCCCCCCCCCCCCCC[N+](C)(C)c1ccc(C=NC(=S)N=Cc2ccc([N+](C)(C)CCCCCCCCCCCCCCCC)cc2)cc1.[Br-].[Br-],Fe,Carbon Steel,potentiodynamic polarization,1.0M HCL,5.0,95.53,A novel Schiff base-based cationic gemini surfactants: Synthesis and effect on corrosion inhibition of carbon steel in hydrochloric acid solution,2009,Corrosion Science,CCCCCCCCCCCCCCCC[N+](C)(C)c1ccc(C=NC(=S)N=Cc2ccc([N+](C)(C)CCCCCCCCCCCCCCCC)cc2)cc1.[Br-].[Br-],36.80306837946287,AAAAAAAAAAAAAAAA<DT>{A}{A}araaa{A~DA{~E}D~Aaeaaa{<DT>{A}{A}AAAAAAAAAAAAAAAA}aae}aar!<XM>!<XM>,SAMPLE_23,BASE_3
772,220,"Bis(p-(N,N,N-tetradecyldimethylammonium bromide)benzylidene)thiourea（14-S-14）",CCCCCCCCCCCCCCCC[N+](C)(C)c1ccc(C=NC(=S)N=Cc2ccc([N+](C)(C)CCCCCCCCCCCCCCCC)cc2)cc1.[Br-].[Br-],Fe,Carbon Steel,potentiodynamic polarization,1.0M HCL,0.01,50.36,A novel Schiff base-based cationic gemini surfactants: Synthesis and effect on corrosion inhibition of carbon steel in hydrochloric acid solution,2009,Corrosion Science,CCCCCCCCCCCCCCCC[N+](C)(C)c1ccc(C=NC(=S)N=Cc2ccc([N+](C)(C)CCCCCCCCCCCCCCCC)cc2)cc1.[Br-].[Br-],60.11902611131519,AAAAAAAAAAAAAAAA<DT>{A}{A}araaa{A~DA{~E}D~Aaeaaa{<DT>{A}{A}AAAAAAAAAAAAAAAA}aae}aar!<XM>!<XM>,SAMPLE_23,BASE_3
773,220,"Bis(p-(N,N,N-tetradecyldimethylammonium bromide)benzylidene)thiourea（14-S-14）",CCCCCCCCCCCCCCCC[N+](C)(C)c1ccc(C=NC(=S)N=Cc2ccc([N+](C)(C)CCCCCCCCCCCCCCCC)cc2)cc1.[Br-].[Br-],Fe,Carbon Steel,potentiodynamic polarization,1.0M HCL,0.05,67.98,A novel Schiff base-based cationic gemini surfactants: Synthesis and effect on corrosion inhibition of carbon steel in hydrochloric acid solution,2009,Corrosion Science,CCCCCCCCCCCCCCCC[N+](C)(C)c1ccc(C=NC(=S)N=Cc2ccc([N+](C)(C)CCCCCCCCCCCCCCCC)cc2)cc1.[Br-].[Br-],55.87273350328173,AAAAAAAAAAAAAAAA<DT>{A}{A}araaa{A~DA{~E}D~Aaeaaa{<DT>{A}{A}AAAAAAAAAAAAAAAA}aae}aar!<XM>!<XM>,SAMPLE_23,BASE_3
774,220,"Bis(p-(N,N,N-tetradecyldimethylammonium bromide)benzylidene)thiourea（14-S-14）",CCCCCCCCCCCCCCCC[N+](C)(C)c1ccc(C=NC(=S)N=Cc2ccc([N+](C)(C)CCCCCCCCCCCCCCCC)cc2)cc1.[Br-].[Br-],Fe,Carbon Steel,potentiodynamic polarization,1.0M HCL,0.1,85.39,A novel Schiff base-based cationic gemini surfactants: Synthesis and effect on corrosion inhibition of carbon steel in hydrochloric acid solution,2009,Corrosion Science,CCCCCCCCCCCCCCCC[N+](C)(C)c1ccc(C=NC(=S)N=Cc2ccc([N+](C)(C)CCCCCCCCCCCCCCCC)cc2)cc1.[Br-].[Br-],48.27328773455497,AAAAAAAAAAAAAAAA<DT>{A}{A}araaa{A~DA{~E}D~Aaeaaa{<DT>{A}{A}AAAAAAAAAAAAAAAA}aae}aar!<XM>!<XM>,SAMPLE_23,BASE_3
775,220,"Bis(p-(N,N,N-tetradecyldimethylammonium bromide)benzylidene)thiourea（14-S-14）",CCCCCCCCCCCCCCCC[N+](C)(C)c1ccc(C=NC(=S)N=Cc2ccc([N+](C)(C)CCCCCCCCCCCCCCCC)cc2)cc1.[Br-].[Br-],Fe,Carbon Steel,potentiodynamic polarization,1.0M HCL,0.5,94.65,A novel Schiff base-based cationic gemini surfactants: Synthesis and effect on corrosion inhibition of carbon steel in hydrochloric acid solution,2009,Corrosion Science,CCCCCCCCCCCCCCCC[N+](C)(C)c1ccc(C=NC(=S)N=Cc2ccc([N+](C)(C)CCCCCCCCCCCCCCCC)cc2)cc1.[Br-].[Br-],38.543557204971414,AAAAAAAAAAAAAAAA<DT>{A}{A}araaa{A~DA{~E}D~Aaeaaa{<DT>{A}{A}AAAAAAAAAAAAAAAA}aae}aar!<XM>!<XM>,SAMPLE_23,BASE_3
776,221,tetradecan-1-ol (Fatty alcohol C14),CCCCCCCCCCCCCCO,Al,powder,H2 evolution,"1M HCl, 2.5% NaCl",10.0,2,"HORNER, L. & MEISEL, K.",1978,Werkstoffe Und Korrosion-Materials and Corrosion,CCCCCCCCCCCCCCO,66.7065357571793,AAAAAAAAAAAAAAB,SAMPLE_37,BASE_1
777,221,tetradecan-1-ol (Fatty alcohol C14),CCCCCCCCCCCCCCO,Al,powder,H2 evolution,"1M HCl, 2.5% NaCl",10.0,18,"HORNER, L. & MEISEL, K.",1978,Werkstoffe Und Korrosion-Materials and Corrosion,CCCCCCCCCCCCCCO,64.98018639022474,AAAAAAAAAAAAAAB,SAMPLE_37,BASE_1
778,222,(Schiff-Base Surfactants SBAT)(E)-2-(benzylideneamino)-3-(2-oxo-2-(tetradecyloxy)ethyl)benzo[d]thiazol-3-iumbromide,CCCCCCCCCCCCCCOC(=O)C[n+]1c(/N=C/c2ccccc2)sc2ccccc21.[Br-],Fe,unknown_probably_pure,potentiodynamic polarization,0.5M HCl,25.0,33.9,"NEGM, N. A., ELKHOLY, Y. M., ZAHRAN, M. K. & TAWFIK, S. M.",2010,Corrosion Science,CCCCCCCCCCCCCCOC(=O)C[n+]1c(/N=C/c2ccccc2)sc2ccccc21.[Br-],62.892561357494664,AAAAAAAAAAAAAABA{~B}A<dT>ra{LD~ALaeaaaaae}eaeaaaaaer!<XM>,SAMPLE_40,BASE_3
779,222,(Schiff-Base Surfactants SBAT)(E)-2-(benzylideneamino)-3-(2-oxo-2-(tetradecyloxy)ethyl)benzo[d]thiazol-3-iumbromide,CCCCCCCCCCCCCCOC(=O)C[n+]1c(/N=C/c2ccccc2)sc2ccccc21.[Br-],Fe,unknown_probably_pure,potentiodynamic polarization,0.5M HCl,50.0,45.1,"NEGM, N. A., ELKHOLY, Y. M., ZAHRAN, M. K. & TAWFIK, S. M.",2010,Corrosion Science,CCCCCCCCCCCCCCOC(=O)C[n+]1c(/N=C/c2ccccc2)sc2ccccc21.[Br-],61.09447294522267,AAAAAAAAAAAAAABA{~B}A<dT>ra{LD~ALaeaaaaae}eaeaaaaaer!<XM>,SAMPLE_40,BASE_3
780,222,(Schiff-Base Surfactants SBAT)(E)-2-(benzylideneamino)-3-(2-oxo-2-(tetradecyloxy)ethyl)benzo[d]thiazol-3-iumbromide,CCCCCCCCCCCCCCOC(=O)C[n+]1c(/N=C/c2ccccc2)sc2ccccc21.[Br-],Fe,unknown_probably_pure,potentiodynamic polarization,0.5M HCl,100.0,78.5,"NEGM, N. A., ELKHOLY, Y. M., ZAHRAN, M. K. & TAWFIK, S. M.",2010,Corrosion Science,CCCCCCCCCCCCCCOC(=O)C[n+]1c(/N=C/c2ccccc2)sc2ccccc21.[Br-],52.0150886595092,AAAAAAAAAAAAAABA{~B}A<dT>ra{LD~ALaeaaaaae}eaeaaaaaer!<XM>,SAMPLE_40,BASE_3
781,222,(Schiff-Base Surfactants SBAT)(E)-2-(benzylideneamino)-3-(2-oxo-2-(tetradecyloxy)ethyl)benzo[d]thiazol-3-iumbromide,CCCCCCCCCCCCCCOC(=O)C[n+]1c(/N=C/c2ccccc2)sc2ccccc21.[Br-],Fe,unknown_probably_pure,potentiodynamic polarization,0.5M HCl,200.0,87.5,"NEGM, N. A., ELKHOLY, Y. M., ZAHRAN, M. K. & TAWFIK, S. M.",2010,Corrosion Science,CCCCCCCCCCCCCCOC(=O)C[n+]1c(/N=C/c2ccccc2)sc2ccccc21.[Br-],46.76263151722052,AAAAAAAAAAAAAABA{~B}A<dT>ra{LD~ALaeaaaaae}eaeaaaaaer!<XM>,SAMPLE_40,BASE_3
782,222,(Schiff-Base Surfactants SBAT)(E)-2-(benzylideneamino)-3-(2-oxo-2-(tetradecyloxy)ethyl)benzo[d]thiazol-3-iumbromide,CCCCCCCCCCCCCCOC(=O)C[n+]1c(/N=C/c2ccccc2)sc2ccccc21.[Br-],Fe,unknown_probably_pure,potentiodynamic polarization,0.5M HCl,400.0,88.6,"NEGM, N. A., ELKHOLY, Y. M., ZAHRAN, M. K. & TAWFIK, S. M.",2010,Corrosion Science,CCCCCCCCCCCCCCOC(=O)C[n+]1c(/N=C/c2ccccc2)sc2ccccc21.[Br-],45.870487065417635,AAAAAAAAAAAAAABA{~B}A<dT>ra{LD~ALaeaaaaae}eaeaaaaaer!<XM>,SAMPLE_40,BASE_3
783,223,1H-benzimidazol-2-thioyldodecane(MBI-C12),CCCCCCCCCCCCCSc1nc2ccccc2[nH]1,Fe,Carbon Steel,potentiodynamic polarization,1.0M HCL,1.0,95.7,Experimental and theoretical explorations of S-alkylated mercaptobenzimidazole derivatives for use as corrosion inhibitors for carbon steel in HCl,2021,Journal of Molecular Liquids,CCCCCCCCCCCCCSc1nc2ccccc2[nH]1,36.42754482043587,AAAAAAAAAAAAAEardaeaaaaae<dH>r,SAMPLE_23,BASE_3
784,223,1H-benzimidazol-2-thioyldodecane(MBI-C12),CCCCCCCCCCCCCSc1nc2ccccc2[nH]1,Fe,Carbon Steel,potentiodynamic polarization,1.0M HCL,0.1,91,Experimental and theoretical explorations of S-alkylated mercaptobenzimidazole derivatives for use as corrosion inhibitors for carbon steel in HCl,2021,Journal of Molecular Liquids,CCCCCCCCCCCCCSc1nc2ccccc2[nH]1,43.581041531250705,AAAAAAAAAAAAAEardaeaaaaae<dH>r,SAMPLE_23,BASE_3
785,224,"4,4′-((1E,1′E)-((3,3′-dimethoxy-[1,1′-biphenyl]-4,4′-diyl)bis(azaneylylidene))bis(methaneylylidene))bis(N-dodecyl-N,N-dimethylbenzenaminium)bromide(I12)",CCCCCCCCCCCCC[N+](C)(C)c1ccc(/C=N/c2ccc(-c3ccc(/N=C/c4ccc([N+](C)(C)CCCCCCCCCCCCC)cc4)c(OC)c3)cc2OC)cc1.[Br-].[Br-],Fe,Carbon Steel,potentiodynamic polarization,1.0M HCL,0.1,96.91,New Gemini surfactants based on alkyl benzenaminium: Synthesis and links to application of corrosion protection,2021,Journal of Molecular Liquids,CCCCCCCCCCCCC[N+](C)(C)c1ccc(/C=N/c2ccc(-c3ccc(/N=C/c4ccc([N+](C)(C)CCCCCCCCCCCCC)cc4)c(OC)c3)cc2OC)cc1.[Br-].[Br-],33.22716707778647,AAAAAAAAAAAAA<DT>{A}{A}araaa{LA~DLaeaaa{Mataaa{LD~ALauaaa{<DT>{A}{A}AAAAAAAAAAAAA}aau}a{BA}at}aaeBA}aar!<XM>!<XM>,SAMPLE_23,BASE_3
786,224,"4,4′-((1E,1′E)-((3,3′-dimethoxy-[1,1′-biphenyl]-4,4′-diyl)bis(azaneylylidene))bis(methaneylylidene))bis(N-dodecyl-N,N-dimethylbenzenaminium)bromide(I12)",CCCCCCCCCCCCC[N+](C)(C)c1ccc(/C=N/c2ccc(-c3ccc(/N=C/c4ccc([N+](C)(C)CCCCCCCCCCCCC)cc4)c(OC)c3)cc2OC)cc1.[Br-].[Br-],Fe,Carbon Steel,potentiodynamic polarization,1.0M HCL,0.05,96.36,New Gemini surfactants based on alkyl benzenaminium: Synthesis and links to application of corrosion protection,2021,Journal of Molecular Liquids,CCCCCCCCCCCCC[N+](C)(C)c1ccc(/C=N/c2ccc(-c3ccc(/N=C/c4ccc([N+](C)(C)CCCCCCCCCCCCC)cc4)c(OC)c3)cc2OC)cc1.[Br-].[Br-],34.81370603018039,AAAAAAAAAAAAA<DT>{A}{A}araaa{LA~DLaeaaa{Mataaa{LD~ALauaaa{<DT>{A}{A}AAAAAAAAAAAAA}aau}a{BA}at}aaeBA}aar!<XM>!<XM>,SAMPLE_23,BASE_3
787,224,"4,4′-((1E,1′E)-((3,3′-dimethoxy-[1,1′-biphenyl]-4,4′-diyl)bis(azaneylylidene))bis(methaneylylidene))bis(N-dodecyl-N,N-dimethylbenzenaminium)bromide(I12)",CCCCCCCCCCCCC[N+](C)(C)c1ccc(/C=N/c2ccc(-c3ccc(/N=C/c4ccc([N+](C)(C)CCCCCCCCCCCCC)cc4)c(OC)c3)cc2OC)cc1.[Br-].[Br-],Fe,Carbon Steel,potentiodynamic polarization,1.0M HCL,0.5,97.1,New Gemini surfactants based on alkyl benzenaminium: Synthesis and links to application of corrosion protection,2021,Journal of Molecular Liquids,CCCCCCCCCCCCC[N+](C)(C)c1ccc(/C=N/c2ccc(-c3ccc(/N=C/c4ccc([N+](C)(C)CCCCCCCCCCCCC)cc4)c(OC)c3)cc2OC)cc1.[Br-].[Br-],32.6125481222582,AAAAAAAAAAAAA<DT>{A}{A}araaa{LA~DLaeaaa{Mataaa{LD~ALauaaa{<DT>{A}{A}AAAAAAAAAAAAA}aau}a{BA}at}aaeBA}aar!<XM>!<XM>,SAMPLE_23,BASE_3
788,224,"4,4′-((1E,1′E)-((3,3′-dimethoxy-[1,1′-biphenyl]-4,4′-diyl)bis(azaneylylidene))bis(methaneylylidene))bis(N-dodecyl-N,N-dimethylbenzenaminium)bromide(I12)",CCCCCCCCCCCCC[N+](C)(C)c1ccc(/C=N/c2ccc(-c3ccc(/N=C/c4ccc([N+](C)(C)CCCCCCCCCCCCC)cc4)c(OC)c3)cc2OC)cc1.[Br-].[Br-],Fe,Carbon Steel,potentiodynamic polarization,1.0M HCL,0.25,82.91,New Gemini surfactants based on alkyl benzenaminium: Synthesis and links to application of corrosion protection,2021,Journal of Molecular Liquids,CCCCCCCCCCCCC[N+](C)(C)c1ccc(/C=N/c2ccc(-c3ccc(/N=C/c4ccc([N+](C)(C)CCCCCCCCCCCCC)cc4)c(OC)c3)cc2OC)cc1.[Br-].[Br-],49.79178586792674,AAAAAAAAAAAAA<DT>{A}{A}araaa{LA~DLaeaaa{Mataaa{LD~ALauaaa{<DT>{A}{A}AAAAAAAAAAAAA}aau}a{BA}at}aaeBA}aar!<XM>!<XM>,SAMPLE_23,BASE_3
789,224,"4,4′-((1E,1′E)-((3,3′-dimethoxy-[1,1′-biphenyl]-4,4′-diyl)bis(azaneylylidene))bis(methaneylylidene))bis(N-dodecyl-N,N-dimethylbenzenaminium)bromide(I12)",CCCCCCCCCCCCC[N+](C)(C)c1ccc(/C=N/c2ccc(-c3ccc(/N=C/c4ccc([N+](C)(C)CCCCCCCCCCCCC)cc4)c(OC)c3)cc2OC)cc1.[Br-].[Br-],Fe,Carbon Steel,potentiodynamic polarization,1.0M HCL,5.0,97.1,New Gemini surfactants based on alkyl benzenaminium: Synthesis and links to application of corrosion protection,2021,Journal of Molecular Liquids,CCCCCCCCCCCCC[N+](C)(C)c1ccc(/C=N/c2ccc(-c3ccc(/N=C/c4ccc([N+](C)(C)CCCCCCCCCCCCC)cc4)c(OC)c3)cc2OC)cc1.[Br-].[Br-],32.6125481222582,AAAAAAAAAAAAA<DT>{A}{A}araaa{LA~DLaeaaa{Mataaa{LD~ALauaaa{<DT>{A}{A}AAAAAAAAAAAAA}aau}a{BA}at}aaeBA}aar!<XM>!<XM>,SAMPLE_23,BASE_3
790,224,"4,4′-((1E,1′E)-((3,3′-dimethoxy-[1,1′-biphenyl]-4,4′-diyl)bis(azaneylylidene))bis(methaneylylidene))bis(N-dodecyl-N,N-dimethylbenzenaminium)bromide(I12)",CCCCCCCCCCCCC[N+](C)(C)c1ccc(/C=N/c2ccc(-c3ccc(/N=C/c4ccc([N+](C)(C)CCCCCCCCCCCCC)cc4)c(OC)c3)cc2OC)cc1.[Br-].[Br-],Fe,Carbon Steel,potentiodynamic polarization,1.0M HCL,2.5,82.91,New Gemini surfactants based on alkyl benzenaminium: Synthesis and links to application of corrosion protection,2021,Journal of Molecular Liquids,CCCCCCCCCCCCC[N+](C)(C)c1ccc(/C=N/c2ccc(-c3ccc(/N=C/c4ccc([N+](C)(C)CCCCCCCCCCCCC)cc4)c(OC)c3)cc2OC)cc1.[Br-].[Br-],49.79178586792674,AAAAAAAAAAAAA<DT>{A}{A}araaa{LA~DLaeaaa{Mataaa{LD~ALauaaa{<DT>{A}{A}AAAAAAAAAAAAA}aau}a{BA}at}aaeBA}aar!<XM>!<XM>,SAMPLE_23,BASE_3
791,225,"2-(n-n-Dodecylamino)-4,6-bis(3-N,N-dimethylaminopropyl)amino-1,3,5-triazine",CCCCCCCCCCCCNc1nc(NCCCN(C)C)nc(NCCCN(C)C)n1,Fe,Carbon Steel,potentiodynamic polarization,1.0M HCL,1.0,96.66,The study of surface activity and anti-corrosion of novel surfactants for carbon steel in 1 M HCl,2022,Journal of Molecular Liquids,CCCCCCCCCCCCNc1nc(NCCCN(C)C)nc(NCCCN(C)C)n1,33.98066398231389,AAAAAAAAAAAADarda{DAAAD{A}A}da{DAAAD{A}A}dr,SAMPLE_23,BASE_3
792,225,"2-(n-n-Dodecylamino)-4,6-bis(3-N,N-dimethylaminopropyl)amino-1,3,5-triazine",CCCCCCCCCCCCNc1nc(NCCCN(C)C)nc(NCCCN(C)C)n1,Fe,Carbon Steel,potentiodynamic polarization,1.0M HCL,0.5,91.67,The study of surface activity and anti-corrosion of novel surfactants for carbon steel in 1 M HCl,2022,Journal of Molecular Liquids,CCCCCCCCCCCCNc1nc(NCCCN(C)C)nc(NCCCN(C)C)n1,42.83179245605144,AAAAAAAAAAAADarda{DAAAD{A}A}da{DAAAD{A}A}dr,SAMPLE_23,BASE_3
793,226,(Schiff-Base Surfactants (SBBD)2-((4-methoxybenzylidene)amino)-3-(2-oxo-decyloxyethyl)-1;3-benzothiazol-3-iumbromide,CCCCCCCCCCCCOC(=O)C[n+]1c(/N=C/c2ccc(OC)cc2)sc2ccccc21.[Br-],Fe,unknown_probably_pure,potentiodynamic polarization,0.5M HCl,25.0,34.1,"NEGM, N. A., ELKHOLY, Y. M., ZAHRAN, M. K. & TAWFIK, S. M.",2010,Corrosion Science,CCCCCCCCCCCCOC(=O)C[n+]1c(/N=C/c2ccc(OC)cc2)sc2ccccc21.[Br-],62.86321259100222,AAAAAAAAAAAABA{~B}A<dT>ra{LD~ALaeaaa{BA}aae}eaeaaaaaer!<XM>,SAMPLE_40,BASE_3
794,226,(Schiff-Base Surfactants (SBBD)2-((4-methoxybenzylidene)amino)-3-(2-oxo-decyloxyethyl)-1;3-benzothiazol-3-iumbromide,CCCCCCCCCCCCOC(=O)C[n+]1c(/N=C/c2ccc(OC)cc2)sc2ccccc21.[Br-],Fe,unknown_probably_pure,potentiodynamic polarization,0.5M HCl,50.0,34.7,"NEGM, N. A., ELKHOLY, Y. M., ZAHRAN, M. K. & TAWFIK, S. M.",2010,Corrosion Science,CCCCCCCCCCCCOC(=O)C[n+]1c(/N=C/c2ccc(OC)cc2)sc2ccccc21.[Br-],62.7746288740847,AAAAAAAAAAAABA{~B}A<dT>ra{LD~ALaeaaa{BA}aae}eaeaaaaaer!<XM>,SAMPLE_40,BASE_3
795,226,(Schiff-Base Surfactants (SBBD)2-((4-methoxybenzylidene)amino)-3-(2-oxo-decyloxyethyl)-1;3-benzothiazol-3-iumbromide,CCCCCCCCCCCCOC(=O)C[n+]1c(/N=C/c2ccc(OC)cc2)sc2ccccc21.[Br-],Fe,unknown_probably_pure,potentiodynamic polarization,0.5M HCl,100.0,67.9,"NEGM, N. A., ELKHOLY, Y. M., ZAHRAN, M. K. & TAWFIK, S. M.",2010,Corrosion Science,CCCCCCCCCCCCOC(=O)C[n+]1c(/N=C/c2ccc(OC)cc2)sc2ccccc21.[Br-],55.89690091577494,AAAAAAAAAAAABA{~B}A<dT>ra{LD~ALaeaaa{BA}aae}eaeaaaaaer!<XM>,SAMPLE_40,BASE_3
796,226,(Schiff-Base Surfactants (SBBD)2-((4-methoxybenzylidene)amino)-3-(2-oxo-decyloxyethyl)-1;3-benzothiazol-3-iumbromide,CCCCCCCCCCCCOC(=O)C[n+]1c(/N=C/c2ccc(OC)cc2)sc2ccccc21.[Br-],Fe,unknown_probably_pure,potentiodynamic polarization,0.5M HCl,200.0,87.4,"NEGM, N. A., ELKHOLY, Y. M., ZAHRAN, M. K. & TAWFIK, S. M.",2010,Corrosion Science,CCCCCCCCCCCCOC(=O)C[n+]1c(/N=C/c2ccc(OC)cc2)sc2ccccc21.[Br-],46.83980392179988,AAAAAAAAAAAABA{~B}A<dT>ra{LD~ALaeaaa{BA}aae}eaeaaaaaer!<XM>,SAMPLE_40,BASE_3
797,226,(Schiff-Base Surfactants (SBBD)2-((4-methoxybenzylidene)amino)-3-(2-oxo-decyloxyethyl)-1;3-benzothiazol-3-iumbromide,CCCCCCCCCCCCOC(=O)C[n+]1c(/N=C/c2ccc(OC)cc2)sc2ccccc21.[Br-],Fe,unknown_probably_pure,potentiodynamic polarization,0.5M HCl,400.0,91.6,"NEGM, N. A., ELKHOLY, Y. M., ZAHRAN, M. K. & TAWFIK, S. M.",2010,Corrosion Science,CCCCCCCCCCCCOC(=O)C[n+]1c(/N=C/c2ccc(OC)cc2)sc2ccccc21.[Br-],42.9128396698568,AAAAAAAAAAAABA{~B}A<dT>ra{LD~ALaeaaa{BA}aae}eaeaaaaaer!<XM>,SAMPLE_40,BASE_3
798,227,(Schiff-Base Surfactant SBAD(E)-2-(benzylideneamino)-3-(2-(dodecyloxy)-2-oxoethyl)benzo[d]thiazol-3-iumbromide,CCCCCCCCCCCCOC(=O)C[n+]1c(/N=C/c2ccccc2)sc2ccccc21.[Br-],Fe,unknown_probably_pure,potentiodynamic polarization,0.5M HCl,25.0,19.2,"NEGM, N. A., ELKHOLY, Y. M., ZAHRAN, M. K. & TAWFIK, S. M.",2010,Corrosion Science,CCCCCCCCCCCCOC(=O)C[n+]1c(/N=C/c2ccccc2)sc2ccccc21.[Br-],64.83740613067495,AAAAAAAAAAAABA{~B}A<dT>ra{LD~ALaeaaaaae}eaeaaaaaer!<XM>,SAMPLE_40,BASE_3
799,227,(Schiff-Base Surfactant SBAD(E)-2-(benzylideneamino)-3-(2-(dodecyloxy)-2-oxoethyl)benzo[d]thiazol-3-iumbromide,CCCCCCCCCCCCOC(=O)C[n+]1c(/N=C/c2ccccc2)sc2ccccc21.[Br-],Fe,unknown_probably_pure,potentiodynamic polarization,0.5M HCl,50.0,37.6,"NEGM, N. A., ELKHOLY, Y. M., ZAHRAN, M. K. & TAWFIK, S. M.",2010,Corrosion Science,CCCCCCCCCCCCOC(=O)C[n+]1c(/N=C/c2ccccc2)sc2ccccc21.[Br-],62.334666809295186,AAAAAAAAAAAABA{~B}A<dT>ra{LD~ALaeaaaaae}eaeaaaaaer!<XM>,SAMPLE_40,BASE_3
800,227,(Schiff-Base Surfactant SBAD(E)-2-(benzylideneamino)-3-(2-(dodecyloxy)-2-oxoethyl)benzo[d]thiazol-3-iumbromide,CCCCCCCCCCCCOC(=O)C[n+]1c(/N=C/c2ccccc2)sc2ccccc21.[Br-],Fe,unknown_probably_pure,potentiodynamic polarization,0.5M HCl,100.0,69.7,"NEGM, N. A., ELKHOLY, Y. M., ZAHRAN, M. K. & TAWFIK, S. M.",2010,Corrosion Science,CCCCCCCCCCCCOC(=O)C[n+]1c(/N=C/c2ccccc2)sc2ccccc21.[Br-],55.33799092375759,AAAAAAAAAAAABA{~B}A<dT>ra{LD~ALaeaaaaae}eaeaaaaaer!<XM>,SAMPLE_40,BASE_3
801,227,(Schiff-Base Surfactant SBAD(E)-2-(benzylideneamino)-3-(2-(dodecyloxy)-2-oxoethyl)benzo[d]thiazol-3-iumbromide,CCCCCCCCCCCCOC(=O)C[n+]1c(/N=C/c2ccccc2)sc2ccccc21.[Br-],Fe,unknown_probably_pure,potentiodynamic polarization,0.5M HCl,200.0,86.6,"NEGM, N. A., ELKHOLY, Y. M., ZAHRAN, M. K. & TAWFIK, S. M.",2010,Corrosion Science,CCCCCCCCCCCCOC(=O)C[n+]1c(/N=C/c2ccccc2)sc2ccccc21.[Br-],47.43599738061959,AAAAAAAAAAAABA{~B}A<dT>ra{LD~ALaeaaaaae}eaeaaaaaer!<XM>,SAMPLE_40,BASE_3
802,227,(Schiff-Base Surfactant SBAD(E)-2-(benzylideneamino)-3-(2-(dodecyloxy)-2-oxoethyl)benzo[d]thiazol-3-iumbromide,CCCCCCCCCCCCOC(=O)C[n+]1c(/N=C/c2ccccc2)sc2ccccc21.[Br-],Fe,unknown_probably_pure,potentiodynamic polarization,0.5M HCl,400.0,88.3,"NEGM, N. A., ELKHOLY, Y. M., ZAHRAN, M. K. & TAWFIK, S. M.",2010,Corrosion Science,CCCCCCCCCCCCOC(=O)C[n+]1c(/N=C/c2ccccc2)sc2ccccc21.[Br-],46.12206187294761,AAAAAAAAAAAABA{~B}A<dT>ra{LD~ALaeaaaaae}eaeaaaaaer!<XM>,SAMPLE_40,BASE_3
803,228,"5,6-anhydro-3-O-dodecyl-1,2-O-isopropylidene-a-D-glucofuranose (G-C12)",CCCCCCCCCCCCOC1C(C2CO2)OC2OC(C)(C)OC21,Fe,Carbon Steel,potentiodynamic polarization,1.0M HCL,0.01,90.1,New Epoxy sugar based glucose derivatives as eco friendly corrosion inhibitors for the carbon steel in 1.0 M HCl: Experimental and theoretical investigations,2020,Journal of Alloys and Compounds,CCCCCCCCCCCCOC1C(C2CO2)OC2OC(C)(C)OC21,44.504128774649246,AAAAAAAAAAAABArA{AeABe}BAeBA{A}{A}BAer,SAMPLE_23,BASE_3
804,228,"5,6-anhydro-3-O-dodecyl-1,2-O-isopropylidene-a-D-glucofuranose (G-C12)",CCCCCCCCCCCCOC1C(C2CO2)OC2OC(C)(C)OC21,Fe,Carbon Steel,potentiodynamic polarization,1.0M HCL,0.1,92.2,New Epoxy sugar based glucose derivatives as eco friendly corrosion inhibitors for the carbon steel in 1.0 M HCl: Experimental and theoretical investigations,2020,Journal of Alloys and Compounds,CCCCCCCCCCCCOC1C(C2CO2)OC2OC(C)(C)OC21,42.19509762100452,AAAAAAAAAAAABArA{AeABe}BAeBA{A}{A}BAer,SAMPLE_23,BASE_3
805,229,"5,6-anhydro-3-O-dodecyl-1,2-O-isopropylidene-a-D-glucofuranose(G-C12)",CCCCCCCCCCCCOC1C2OC(C)(C)O[C@H]2O[C@]12CO2,Fe,Carbon Steel,potentiodynamic polarization,1.0M HCL,1.0,94.4,New Epoxy sugar based glucose derivatives as eco friendly corrosion inhibitors for the carbon steel in 1.0 M HCl: Experimental and theoretical investigations,2020,Journal of Alloys and Compounds,CCCCCCCCCCCCOC1C2OC(C)(C)O[C@H]2O[C@]12CO2,38.9858754179137,AAAAAAAAAAAABArAeBA{A}{A}B<A*H>eB<A*>reABe,SAMPLE_23,BASE_3
806,230,ZGD(12carbons),CCCCCCCCCCCCOP(=O)([O-])Oc1ccc(/C=N/CC[N+](C)(C)CCCCCCCCCCCC)cc1OC.[Br-].[Na+],Fe,Carbon Steel,potentiodynamic polarization,1.0M HCL,1.0,90.85,"Phosphorylated xanthan gum, an environment-friendly, efficient inhibitor for mild steel corrosion in aqueous 200 ppm NaCl",2019,Materials Today: Proceedings,CCCCCCCCCCCCOP(=O)([O-])Oc1ccc(/C=N/CC[N+](C)(C)CCCCCCCCCCCC)cc1OC.[Br-].[Na+],43.74112923441915,AAAAAAAAAAAABK{~B}{<BM>}Baraaa{LA~DLAA<DT>{A}{A}AAAAAAAAAAAA}aarBA!<XM>!<DaT>,SAMPLE_23,BASE_3
807,231,sodium dodecyl sulfate(Dodecyl sulphate sodium salt),CCCCCCCCCCCCOS(=O)(=O)[O-].[Na+],Al,unknown_probably_pure,weight loss,1M HCl,0.001,70.5,Elewady et al.,2008,International Journal of Electrochemical Science,CCCCCCCCCCCCOS(=O)(=O)[O-].[Na+],55.07884273995388,AAAAAAAAAAAABE{~B}{~B}<BM>!<DaT>,SAMPLE_40,BASE_1
808,231,sodium dodecyl sulfate(Dodecyl sulphate sodium salt),CCCCCCCCCCCCOS(=O)(=O)[O-].[Na+],Al,unknown_probably_pure,weight loss,1M HCl,0.003,70.6,Elewady et al.,2008,International Journal of Electrochemical Science,CCCCCCCCCCCCOS(=O)(=O)[O-].[Na+],55.04595617004905,AAAAAAAAAAAABE{~B}{~B}<BM>!<DaT>,SAMPLE_40,BASE_1
809,231,sodium dodecyl sulfate(Dodecyl sulphate sodium salt),CCCCCCCCCCCCOS(=O)(=O)[O-].[Na+],Al,unknown_probably_pure,weight loss,1M HCl,0.005,77,Elewady et al.,2008,International Journal of Electrochemical Science,CCCCCCCCCCCCOS(=O)(=O)[O-].[Na+],52.668263232347314,AAAAAAAAAAAABE{~B}{~B}<BM>!<DaT>,SAMPLE_40,BASE_1
810,231,sodium dodecyl sulfate(Dodecyl sulphate sodium salt),CCCCCCCCCCCCOS(=O)(=O)[O-].[Na+],Al,unknown_probably_pure,weight loss,1M HCl,0.007,78.2,Elewady et al.,2008,International Journal of Electrochemical Science,CCCCCCCCCCCCOS(=O)(=O)[O-].[Na+],52.14929522541385,AAAAAAAAAAAABE{~B}{~B}<BM>!<DaT>,SAMPLE_40,BASE_1
811,231,sodium dodecyl sulfate(Dodecyl sulphate sodium salt),CCCCCCCCCCCCOS(=O)(=O)[O-].[Na+],Al,unknown_probably_pure,weight loss,1M HCl,0.009,79.5,Elewady et al.,2008,International Journal of Electrochemical Science,CCCCCCCCCCCCOS(=O)(=O)[O-].[Na+],51.5538069313643,AAAAAAAAAAAABE{~B}{~B}<BM>!<DaT>,SAMPLE_40,BASE_1
812,231,sodium dodecyl sulfate(Dodecyl sulphate sodium salt),CCCCCCCCCCCCOS(=O)(=O)[O-].[Na+],Al,unknown_probably_pure,weight loss,1M HCl,0.011,79.5,Elewady et al.,2008,International Journal of Electrochemical Science,CCCCCCCCCCCCOS(=O)(=O)[O-].[Na+],51.5538069313643,AAAAAAAAAAAABE{~B}{~B}<BM>!<DaT>,SAMPLE_40,BASE_1
813,231,sodium dodecyl sulfate(Dodecyl sulphate sodium salt),CCCCCCCCCCCCOS(=O)(=O)[O-].[Na+],Al,AA2024-T3,optical inspection,0.1M NaCl,1.0,10,"WINKLER, D. A., BREEDON, M., WHITE, P., HUGHES, A. E., SAPPER, E. D. & COLE, I.",2016,Corrosion Science,CCCCCCCCCCCCOS(=O)(=O)[O-].[Na+],65.88177509975425,AAAAAAAAAAAABE{~B}{~B}<BM>!<DaT>,SAMPLE_4,BASE_1
814,231,sodium dodecyl sulfate(Dodecyl sulphate sodium salt),CCCCCCCCCCCCOS(=O)(=O)[O-].[Na+],Al,AA2024-T3,optical inspection,0.1M NaCl,1.0,30,"WINKLER, D. A., BREEDON, M., WHITE, P., HUGHES, A. E., SAPPER, E. D. & COLE, I.",2016,Corrosion Science,CCCCCCCCCCCCOS(=O)(=O)[O-].[Na+],63.44777336663013,AAAAAAAAAAAABE{~B}{~B}<BM>!<DaT>,SAMPLE_4,BASE_1
815,231,sodium dodecyl sulfate(Dodecyl sulphate sodium salt),CCCCCCCCCCCCOS(=O)(=O)[O-].[Na+],Al,AA2024-T3,optical inspection,0.1M NaCl,1.0,20,"WINKLER, D. A., BREEDON, M., WHITE, P., HUGHES, A. E., SAPPER, E. D. & COLE, I.",2016,Corrosion Science,CCCCCCCCCCCCOS(=O)(=O)[O-].[Na+],64.74103632529831,AAAAAAAAAAAABE{~B}{~B}<BM>!<DaT>,SAMPLE_4,BASE_1
816,231,sodium dodecyl sulfate(Dodecyl sulphate sodium salt),CCCCCCCCCCCCOS(=O)(=O)[O-].[Na+],Al,AA2024-T3,optical inspection,0.1M NaCl,1.0,20,"WINKLER, D. A., BREEDON, M., WHITE, P., HUGHES, A. E., SAPPER, E. D. & COLE, I.",2016,Corrosion Science,CCCCCCCCCCCCOS(=O)(=O)[O-].[Na+],64.74103632529831,AAAAAAAAAAAABE{~B}{~B}<BM>!<DaT>,SAMPLE_4,BASE_1
817,231,sodium dodecyl sulfate(Dodecyl sulphate sodium salt),CCCCCCCCCCCCOS(=O)(=O)[O-].[Na+],Al,AA2198,potentiodynamic polarization,0.01 NaCl,1.0,72.2,"BALBO, A.",2013,Corrosion Science,CCCCCCCCCCCCOS(=O)(=O)[O-].[Na+],54.50399182325718,AAAAAAAAAAAABE{~B}{~B}<BM>!<DaT>,SAMPLE_5,BASE_1
818,231,sodium dodecyl sulfate(Dodecyl sulphate sodium salt),CCCCCCCCCCCCOS(=O)(=O)[O-].[Na+],Al,AA2198,potentiodynamic polarization,0.01 NaCl,5.0,94.2,"BALBO, A.",2013,Corrosion Science,CCCCCCCCCCCCOS(=O)(=O)[O-].[Na+],39.325737851688395,AAAAAAAAAAAABE{~B}{~B}<BM>!<DaT>,SAMPLE_5,BASE_1
819,231,sodium dodecyl sulfate(Dodecyl sulphate sodium salt),CCCCCCCCCCCCOS(=O)(=O)[O-].[Na+],Al,AA2198,impedance,0.1 NaCl,1.0,89.8,"BALBO, A.",2013,Corrosion Science,CCCCCCCCCCCCOS(=O)(=O)[O-].[Na+],44.793257276113536,AAAAAAAAAAAABE{~B}{~B}<BM>!<DaT>,SAMPLE_5,BASE_1
820,231,sodium dodecyl sulfate(Dodecyl sulphate sodium salt),CCCCCCCCCCCCOS(=O)(=O)[O-].[Na+],Al,AA2198,impedance,0.1 NaCl,5.0,96.5,"BALBO, A.",2013,Corrosion Science,CCCCCCCCCCCCOS(=O)(=O)[O-].[Na+],34.433850068696366,AAAAAAAAAAAABE{~B}{~B}<BM>!<DaT>,SAMPLE_5,BASE_1
821,231,sodium dodecyl sulfate(Dodecyl sulphate sodium salt),CCCCCCCCCCCCOS(=O)(=O)[O-].[Na+],Al,AA7075-T6,optical inspection,0.1M NaCl,1.0,30,"WINKLER, D. A., BREEDON, M., WHITE, P., HUGHES, A. E., SAPPER, E. D. & COLE, I.",2016,Corrosion Science,CCCCCCCCCCCCOS(=O)(=O)[O-].[Na+],63.44777336663013,AAAAAAAAAAAABE{~B}{~B}<BM>!<DaT>,SAMPLE_12,BASE_1
822,231,sodium dodecyl sulfate(Dodecyl sulphate sodium salt),CCCCCCCCCCCCOS(=O)(=O)[O-].[Na+],Al,AA7075-T6,optical inspection,0.1M NaCl,1.0,20,"WINKLER, D. A., BREEDON, M., WHITE, P., HUGHES, A. E., SAPPER, E. D. & COLE, I.",2016,Corrosion Science,CCCCCCCCCCCCOS(=O)(=O)[O-].[Na+],64.74103632529831,AAAAAAAAAAAABE{~B}{~B}<BM>!<DaT>,SAMPLE_12,BASE_1
823,231,sodium dodecyl sulfate(Dodecyl sulphate sodium salt),CCCCCCCCCCCCOS(=O)(=O)[O-].[Na+],Al,AA7075-T6,optical inspection,0.1M NaCl,1.0,10,"WINKLER, D. A., BREEDON, M., WHITE, P., HUGHES, A. E., SAPPER, E. D. & COLE, I.",2016,Corrosion Science,CCCCCCCCCCCCOS(=O)(=O)[O-].[Na+],65.88177509975425,AAAAAAAAAAAABE{~B}{~B}<BM>!<DaT>,SAMPLE_12,BASE_1
824,231,sodium dodecyl sulfate(Dodecyl sulphate sodium salt),CCCCCCCCCCCCOS(=O)(=O)[O-].[Na+],Al,AA7075-T6,optical inspection,0.1M NaCl,1.0,20,"WINKLER, D. A., BREEDON, M., WHITE, P., HUGHES, A. E., SAPPER, E. D. & COLE, I.",2016,Corrosion Science,CCCCCCCCCCCCOS(=O)(=O)[O-].[Na+],64.74103632529831,AAAAAAAAAAAABE{~B}{~B}<BM>!<DaT>,SAMPLE_12,BASE_1
825,231,sodium dodecyl sulfate(Dodecyl sulphate sodium salt),CCCCCCCCCCCCOS(=O)(=O)[O-].[Na+],Mg,AZ91,potentiodynamic polarization,3.5% NaCl,10.0,81.4,"LU, X., LI, Y., JU, P., CHEN, Y., YANG, J., QIAN, K., ZHANG, T. & WANG, F.",2019,Corrosion Science,CCCCCCCCCCCCOS(=O)(=O)[O-].[Na+],50.61180349927435,AAAAAAAAAAAABE{~B}{~B}<BM>!<DaT>,SAMPLE_17,BASE_4
826,231,sodium dodecyl sulfate(Dodecyl sulphate sodium salt),CCCCCCCCCCCCOS(=O)(=O)[O-].[Na+],Mg,AZ91,potentiodynamic polarization,3.5% NaCl,20.0,83.6,"LU, X., LI, Y., JU, P., CHEN, Y., YANG, J., QIAN, K., ZHANG, T. & WANG, F.",2019,Corrosion Science,CCCCCCCCCCCCOS(=O)(=O)[O-].[Na+],49.39264255115142,AAAAAAAAAAAABE{~B}{~B}<BM>!<DaT>,SAMPLE_17,BASE_4
827,231,sodium dodecyl sulfate(Dodecyl sulphate sodium salt),CCCCCCCCCCCCOS(=O)(=O)[O-].[Na+],Mg,AZ91,potentiodynamic polarization,3.5% NaCl,30.0,85.1,"LU, X., LI, Y., JU, P., CHEN, Y., YANG, J., QIAN, K., ZHANG, T. & WANG, F.",2019,Corrosion Science,CCCCCCCCCCCCOS(=O)(=O)[O-].[Na+],48.463647966593115,AAAAAAAAAAAABE{~B}{~B}<BM>!<DaT>,SAMPLE_17,BASE_4
828,231,sodium dodecyl sulfate(Dodecyl sulphate sodium salt),CCCCCCCCCCCCOS(=O)(=O)[O-].[Na+],Mg,AZ91,potentiodynamic polarization,3.5% NaCl,40.0,87.3,"LU, X., LI, Y., JU, P., CHEN, Y., YANG, J., QIAN, K., ZHANG, T. & WANG, F.",2019,Corrosion Science,CCCCCCCCCCCCOS(=O)(=O)[O-].[Na+],46.91636626146572,AAAAAAAAAAAABE{~B}{~B}<BM>!<DaT>,SAMPLE_17,BASE_4
829,231,sodium dodecyl sulfate(Dodecyl sulphate sodium salt),CCCCCCCCCCCCOS(=O)(=O)[O-].[Na+],Mg,AZ91,potentiodynamic polarization,3.5% NaCl,50.0,88.8,"LU, X., LI, Y., JU, P., CHEN, Y., YANG, J., QIAN, K., ZHANG, T. & WANG, F.",2019,Corrosion Science,CCCCCCCCCCCCOS(=O)(=O)[O-].[Na+],45.69906514734393,AAAAAAAAAAAABE{~B}{~B}<BM>!<DaT>,SAMPLE_17,BASE_4
830,232,Dodecyl benzene sulfonate,CCCCCCCCCCCCOS(=O)(=O)c1ccccc1,Al,unknown_probably_pure,weight loss,1M HCl,0.001,77,Elewady et al.,2008,International Journal of Electrochemical Science,CCCCCCCCCCCCOS(=O)(=O)c1ccccc1,52.668263232347314,AAAAAAAAAAAABE{~B}{~B}araaaaar,SAMPLE_40,BASE_1
831,232,Dodecyl benzene sulfonate,CCCCCCCCCCCCOS(=O)(=O)c1ccccc1,Al,unknown_probably_pure,weight loss,1M HCl,0.003,79.5,Elewady et al.,2008,International Journal of Electrochemical Science,CCCCCCCCCCCCOS(=O)(=O)c1ccccc1,51.5538069313643,AAAAAAAAAAAABE{~B}{~B}araaaaar,SAMPLE_40,BASE_1
832,232,Dodecyl benzene sulfonate,CCCCCCCCCCCCOS(=O)(=O)c1ccccc1,Al,unknown_probably_pure,weight loss,1M HCl,0.005,80.3,Elewady et al.,2008,International Journal of Electrochemical Science,CCCCCCCCCCCCOS(=O)(=O)c1ccccc1,51.16827999156005,AAAAAAAAAAAABE{~B}{~B}araaaaar,SAMPLE_40,BASE_1
833,232,Dodecyl benzene sulfonate,CCCCCCCCCCCCOS(=O)(=O)c1ccccc1,Al,unknown_probably_pure,weight loss,1M HCl,0.007,82.8,Elewady et al.,2008,International Journal of Electrochemical Science,CCCCCCCCCCCCOS(=O)(=O)c1ccccc1,49.85392427929633,AAAAAAAAAAAABE{~B}{~B}araaaaar,SAMPLE_40,BASE_1
834,232,Dodecyl benzene sulfonate,CCCCCCCCCCCCOS(=O)(=O)c1ccccc1,Al,unknown_probably_pure,weight loss,1M HCl,0.009,83.6,Elewady et al.,2008,International Journal of Electrochemical Science,CCCCCCCCCCCCOS(=O)(=O)c1ccccc1,49.39264255115142,AAAAAAAAAAAABE{~B}{~B}araaaaar,SAMPLE_40,BASE_1
835,233,Dodecylphosphonic acid (Dodecane-1-phosphonic acid),CCCCCCCCCCCCP(=O)(O)O,Al,powder,H2 evolution,"1M HCl, 2.5% NaCl",10.0,20,"HORNER, L. & MEISEL, K.",1978,Werkstoffe Und Korrosion-Materials and Corrosion,CCCCCCCCCCCCP(=O)(O)O,64.74103632529831,AAAAAAAAAAAAK{~B}{B}B,SAMPLE_37,BASE_1
836,234,"dodecyl-[4-[dodecyl(dimethyl)ammonio]-2,3-dihydroxy-butyl]-di-methyl-ammonium dibromide",CCCCCCCCCCCC[N+](C)(C)CC(O)C(O)C[N+](C)(C)CCCCCCCCCCCC.[Br-].[Br-],Fe,Carbon Steel,potentiodynamic polarization,1.0M HCL,0.01,87,Corrosion of mild steel in hydrochloric acid solution in the presence of two cationic gemini surfactants with and without hydroxyl substituted spacers,2018,Corrosion Science,CCCCCCCCCCCC[N+](C)(C)CC(O)C(O)C[N+](C)(C)CCCCCCCCCCCC.[Br-].[Br-],47.142487478704545,AAAAAAAAAAAA<DT>{A}{A}AA{B}A{B}A<DT>{A}{A}AAAAAAAAAAAA!<XM>!<XM>,SAMPLE_23,BASE_3
837,235,dodecyl-[4-[dodecyl(dimethyl)ammonio]butyl]-dimethyl-ammo-nium dibromide,CCCCCCCCCCCC[N+](C)(C)CCCC[N+](C)(C)CCCCCCCCCCCC.[Br-].[Br-],Fe,Carbon Steel,potentiodynamic polarization,1.0M HCL,0.01,84,Corrosion of mild steel in hydrochloric acid solution in the presence of two cationic gemini surfactants with and without hydroxyl substituted spacers,2018,Corrosion Science,CCCCCCCCCCCC[N+](C)(C)CCCC[N+](C)(C)CCCCCCCCCCCC.[Br-].[Br-],49.15349248622498,AAAAAAAAAAAA<DT>{A}{A}AAAA<DT>{A}{A}AAAAAAAAAAAA!<XM>!<XM>,SAMPLE_23,BASE_3
838,236,"N-(2-(2-(dimethyl(2-(((1E2E)-3-phenylallylidene)amino)ethyl)ammonio)acetoxy)ethyl-N,Ndimethyldodecan-1-aminiumbromidechloride",CCCCCCCCCCCC[N+](C)(C)CCOC(=O)C[N+](C)(C)CC/N=C/C=C/c1ccccc1.[Br-].[Cl-],Fe,Carbon Steel,potentiodynamic polarization,1.0M HCL,1.0,94.99,"Chemical, electrochemical, theoretical (DFT & MEP), thermodynamics and surface morphology studies of carbon steel during gas and oil production using three novel di-cationic amphiphiles as corrosion inhibitors in acidic medium",2021,Journal of Molecular Liquids,CCCCCCCCCCCC[N+](C)(C)CCOC(=O)C[N+](C)(C)CC/N=C/C=C/c1ccccc1.[Br-].[Cl-],37.907628234256975,AAAAAAAAAAAA<DT>{A}{A}AABA{~B}A<DT>{A}{A}AALD~ALA~ALaraaaaar!<XM>!<ZM>,SAMPLE_23,BASE_3
839,237,"(E)-N-(2-(2-((2((4-methoxybenzylidene)amino)ethyl)dimethylammonio)acetoxy)ethyl-N,Ndimethyldodecan-1-N,Ndimethyldodecan-1-",CCCCCCCCCCCC[N+](C)(C)CCOC(=O)C[N+](C)(C)CC/N=C/c1ccc(OC)cc1.[Br-].[Cl-],Fe,Carbon Steel,potentiodynamic polarization,1.0M HCL,1.0,95.44,"Chemical, electrochemical, theoretical (DFT & MEP), thermodynamic sand surface morphology studies of carbon steel during gas and oil production using three novel di-cationic amphiphiles as corrosion inhibitors in acidic medium",2021,Journal of Molecular Liquids,CCCCCCCCCCCC[N+](C)(C)CCOC(=O)C[N+](C)(C)CC/N=C/c1ccc(OC)cc1.[Br-].[Cl-],36.99613295577452,AAAAAAAAAAAA<DT>{A}{A}AABA{~B}A<DT>{A}{A}AALD~ALaraaa{BA}aar!<XM>!<ZM>,SAMPLE_23,BASE_3
840,238,"(E)-N-(2-(2-((2-((furan-2-ylmethylene)amino)ethyl)dimethylammonio)acetoxy)ethyl)-N,Ndimethyldodecan-1-aminiumbromidechloride",CCCCCCCCCCCC[N+](C)(C)CCOC(=O)C[N+](C)(C)CC/N=C/c1ccco1.[Br-].[Cl-],Fe,Carbon Steel,potentiodynamic polarization,1.0M HCL,1.0,94.65,"Chemical, electrochemical, theoretical (DFT & MEP), thermodynamic sand surface morphology studies of carbon steel during gas and oil production using three novel di-cationic amphiphiles as corrosion inhibitors in acidic medium",2021,Journal of Molecular Liquids,CCCCCCCCCCCC[N+](C)(C)CCOC(=O)C[N+](C)(C)CC/N=C/c1ccco1.[Br-].[Cl-],38.543557204971414,AAAAAAAAAAAA<DT>{A}{A}AABA{~B}A<DT>{A}{A}AALD~ALaraaabr!<XM>!<ZM>,SAMPLE_23,BASE_3
841,239,N-dimethyldodecan-1-aminium bromide (HEDDB),CCCCCCCCCCCC[N+](C)(C)CCOCCO.[Br-],Fe,Carbon Steel,potentiodynamic polarization,1.0M HCL,1.0,93.4,Evaluation of a novel cationic surfactant based on 2-(2 (dimethylamino)ethoxy)ethanol as a corrosion inhibitor for carbon steel 1018 in 1.0 M HCl solution,2017,Egyptian Journal of Petroleum,CCCCCCCCCCCC[N+](C)(C)CCOCCO.[Br-],40.57716452270615,AAAAAAAAAAAA<DT>{A}{A}AABAAB!<XM>,SAMPLE_23,BASE_3
842,239,N-dimethyldodecan-1-aminium bromide (HEDDB),CCCCCCCCCCCC[N+](C)(C)CCOCCO.[Br-],Fe,Carbon Steel,potentiodynamic polarization,1.0M HCL,0.01,76.8,Evaluation of a novel cationic surfactant based on 2-(2 (dimethylamino)ethoxy)ethanol as a corrosion inhibitor for carbon steel 1018 in 1.0 M HCl solution,2017,Egyptian Journal of Petroleum,CCCCCCCCCCCC[N+](C)(C)CCOCCO.[Br-],52.752117310548854,AAAAAAAAAAAA<DT>{A}{A}AABAAB!<XM>,SAMPLE_23,BASE_3
843,239,N-dimethyldodecan-1-aminium bromide (HEDDB),CCCCCCCCCCCC[N+](C)(C)CCOCCO.[Br-],Fe,Carbon Steel,potentiodynamic polarization,1.0M HCL,0.1,85.1,Evaluation of a novel cationic surfactant based on 2-(2 (dimethylamino)ethoxy)ethanol as a corrosion inhibitor for carbon steel 1018 in 1.0 M HCl solution,2017,Egyptian Journal of Petroleum,CCCCCCCCCCCC[N+](C)(C)CCOCCO.[Br-],48.463647966593115,AAAAAAAAAAAA<DT>{A}{A}AABAAB!<XM>,SAMPLE_23,BASE_3
844,239,N-dimethyldodecan-1-aminium bromide (HEDDB),CCCCCCCCCCCC[N+](C)(C)CCOCCO.[Br-],Fe,Carbon Steel,potentiodynamic polarization,1.0M HCL,0.05,82.8,Evaluation of a novel cationic surfactant based on 2-(2 (dimethylamino)ethoxy)ethanol as a corrosion inhibitor for carbon steel 1018 in 1.0 M HCl solution,2017,Egyptian Journal of Petroleum,CCCCCCCCCCCC[N+](C)(C)CCOCCO.[Br-],49.85392427929633,AAAAAAAAAAAA<DT>{A}{A}AABAAB!<XM>,SAMPLE_23,BASE_3
845,239,N-dimethyldodecan-1-aminium bromide (HEDDB),CCCCCCCCCCCC[N+](C)(C)CCOCCO.[Br-],Fe,Carbon Steel,potentiodynamic polarization,1.0M HCL,0.5,89.3,Evaluation of a novel cationic surfactant based on 2-(2 (dimethylamino)ethoxy)ethanol as a corrosion inhibitor for carbon steel 1018 in 1.0 M HCl solution,2017,Egyptian Journal of Petroleum,CCCCCCCCCCCC[N+](C)(C)CCOCCO.[Br-],45.25674693440165,AAAAAAAAAAAA<DT>{A}{A}AABAAB!<XM>,SAMPLE_23,BASE_3
846,239,N-dimethyldodecan-1-aminium bromide (HEDDB),CCCCCCCCCCCC[N+](C)(C)CCOCCO.[Br-],Fe,Carbon Steel,potentiodynamic polarization,1.0M HCL,0.005,72.4,Evaluation of a novel cationic surfactant based on 2-(2 (dimethylamino)ethoxy)ethanol as a corrosion inhibitor for carbon steel 1018 in 1.0 M HCl solution,2017,Egyptian Journal of Petroleum,CCCCCCCCCCCC[N+](C)(C)CCOCCO.[Br-],54.43406310407752,AAAAAAAAAAAA<DT>{A}{A}AABAAB!<XM>,SAMPLE_23,BASE_3
847,240,"Bis(p-(N,N,N-dodecyldimethylammonium bromide)benzylidene)thiourea(12-S-12)",CCCCCCCCCCCC[N+](C)(C)c1ccc(/C=N/C(=S)/N=C/c2ccc([N+](C)(C)CCCCCCCCCCCC)cc2)cc1.[Br-].[Br-],Fe,Carbon Steel,potentiodynamic polarization,1.0M HCL,0.01,45.34,A novel Schiff base-based cationic gemini surfactants: Synthesis and effect on corrosion inhibition of carbon steel in hydrochloric acid solution,2009,Corrosion Science,CCCCCCCCCCCC[N+](C)(C)c1ccc(/C=N/C(=S)/N=C/c2ccc([N+](C)(C)CCCCCCCCCCCC)cc2)cc1.[Br-].[Br-],61.05204095826541,AAAAAAAAAAAA<DT>{A}{A}araaa{LA~DLA{~E}LD~ALaeaaa{<DT>{A}{A}AAAAAAAAAAAA}aae}aar!<XM>!<XM>,SAMPLE_23,BASE_3
848,240,"Bis(p-(N,N,N-dodecyldimethylammonium bromide)benzylidene)thiourea(12-S-12)",CCCCCCCCCCCC[N+](C)(C)c1ccc(/C=N/C(=S)/N=C/c2ccc([N+](C)(C)CCCCCCCCCCCC)cc2)cc1.[Br-].[Br-],Fe,Carbon Steel,potentiodynamic polarization,1.0M HCL,0.1,78.52,A novel Schiff base-based cationic gemini surfactants: Synthesis and effect on corrosion inhibition of carbon steel in hydrochloric acid solution,2009,Corrosion Science,CCCCCCCCCCCC[N+](C)(C)c1ccc(/C=N/C(=S)/N=C/c2ccc([N+](C)(C)CCCCCCCCCCCC)cc2)cc1.[Br-].[Br-],52.006075084609016,AAAAAAAAAAAA<DT>{A}{A}araaa{LA~DLA{~E}LD~ALaeaaa{<DT>{A}{A}AAAAAAAAAAAA}aae}aar!<XM>!<XM>,SAMPLE_23,BASE_3
849,240,"Bis(p-(N,N,N-dodecyldimethylammonium bromide)benzylidene)thiourea(12-S-12)",CCCCCCCCCCCC[N+](C)(C)c1ccc(/C=N/C(=S)/N=C/c2ccc([N+](C)(C)CCCCCCCCCCCC)cc2)cc1.[Br-].[Br-],Fe,Carbon Steel,potentiodynamic polarization,1.0M HCL,0.05,61.56,A novel Schiff base-based cationic gemini surfactants: Synthesis and effect on corrosion inhibition of carbon steel in hydrochloric acid solution,2009,Corrosion Science,CCCCCCCCCCCC[N+](C)(C)c1ccc(/C=N/C(=S)/N=C/c2ccc([N+](C)(C)CCCCCCCCCCCC)cc2)cc1.[Br-].[Br-],57.642565467298,AAAAAAAAAAAA<DT>{A}{A}araaa{LA~DLA{~E}LD~ALaeaaa{<DT>{A}{A}AAAAAAAAAAAA}aae}aar!<XM>!<XM>,SAMPLE_23,BASE_3
850,240,"Bis(p-(N,N,N-dodecyldimethylammonium bromide)benzylidene)thiourea(12-S-12)",CCCCCCCCCCCC[N+](C)(C)c1ccc(/C=N/C(=S)/N=C/c2ccc([N+](C)(C)CCCCCCCCCCCC)cc2)cc1.[Br-].[Br-],Fe,Carbon Steel,potentiodynamic polarization,1.0M HCL,0.5,91.16,A novel Schiff base-based cationic gemini surfactants: Synthesis and effect on corrosion inhibition of carbon steel in hydrochloric acid solution,2009,Corrosion Science,CCCCCCCCCCCC[N+](C)(C)c1ccc(/C=N/C(=S)/N=C/c2ccc([N+](C)(C)CCCCCCCCCCCC)cc2)cc1.[Br-].[Br-],43.40731336586735,AAAAAAAAAAAA<DT>{A}{A}araaa{LA~DLA{~E}LD~ALaeaaa{<DT>{A}{A}AAAAAAAAAAAA}aae}aar!<XM>!<XM>,SAMPLE_23,BASE_3
