Repository: MatthiasHBusch/CrossAlloyTL

# CrossAlloyTL — cross-alloy transfer learning for Mg corrosion inhibitors

Code, data, and manuscript sources for:

> **Different Alloy, Different Story? Impact of Transfer Learning on
> Predictive Models for In Silico Screening of Mg Dissolution Modulators.**
> M. Busch, M. Tacke, S. V. Lamaka, M. L. Zheludkevich, C. J. Cyron,
> R. C. Aydin, C. Feiler (2026). *Corrosion Science* (submitted).

## Summary

We probe cross-alloy transfer learning (TL) for predicting the
inhibition efficiency (IE) of small organic dissolution modulators on
magnesium alloys, using the Mg subset of the
[ExCorr](https://excorr.web.app/) electrochemical
corrosion database.

File: data/ExCorrDatasetClean.csv (part 9 of 45)
Unnamed: 0,index,IUPAC,isomeric_SMILES,BaseMaterial,Alloy,Method,AggressiveComponent,Operating_Concentration_mM,IE,References,Year,Journal,canonical_SMILES,transformed_IE,transformed_smiles,transformed_alloy,transformed_base_material
851,241,"N,N-dimethyl-4-(((1-methyl-2-phenyl-2,3-dihydro-1H-pyrazol-4-yl)imino)methyl)-N-dodecylbenzenaminium bromide",CCCCCCCCCCCC[N+](C)(C)c1ccc(/C=N/c2ccc(-c3ccc(/N=C/c4ccc([N+](C)(C)CCCCCCCCCCC)cc4)c(OC)c3)cc2OC)cc1.[Br-].[Br-],Fe,Carbon Steel,potentiodynamic polarization,1.0M HCL,1.0,97.11,"Corrosion inhibition efficiency and adsorption behavior of N,N-dimethyl-4-(((1-methyl-2-phenyl-2,3-dihydro-1H-pyrazol-4-yl)imino)methyl)-N-alkylbenzenaminium bromide surfactant at carbon steel/hydrochloric acid interface",2015,Journal of Molecular Liquids,CCCCCCCCCCCC[N+](C)(C)c1ccc(/C=N/c2ccc(-c3ccc(/N=C/c4ccc([N+](C)(C)CCCCCCCCCCC)cc4)c(OC)c3)cc2OC)cc1.[Br-].[Br-],32.579093562115915,AAAAAAAAAAAA<DT>{A}{A}araaa{LA~DLaeaaa{Mataaa{LD~ALauaaa{<DT>{A}{A}AAAAAAAAAAA}aau}a{BA}at}aaeBA}aar!<XM>!<XM>,SAMPLE_23,BASE_3
852,242,"N,N-dimethyl-4-(((1-methyl-2-phenyl-2,3-dihydro-1H-pyrazol-4-yl)imino)methyl)-N-dodecylbenzenaminium bromide",CCCCCCCCCCCC[N+](C)(C)c1ccc(/C=N/c2cn(C)n(-c3ccccc3)c2=O)cc1.[Br-],Fe,Carbon Steel,potentiodynamic polarization,1.0M HCL,1.0,91.27,"Corrosion inhibition efficiency and adsorption behavior of N,N-dimethyl-4-(((1-methyl-2-phenyl-2,3-dihydro-1H-pyrazol-4-yl)imino)methyl)-N-alkylbenzenaminium bromide surfactant at carbon steel/hydrochloric acid interface",2015,Journal of Molecular Liquids,CCCCCCCCCCCC[N+](C)(C)c1ccc(/C=N/c2cn(C)n(-c3ccccc3)c2=O)cc1.[Br-],43.28604150154888,AAAAAAAAAAAA<DT>{A}{A}araaa{LA~DLaead{A}d{Mataaaaat}ae~B}aar!<XM>,SAMPLE_23,BASE_3
853,242,"N,N-dimethyl-4-(((1-methyl-2-phenyl-2,3-dihydro-1H-pyrazol-4-yl)imino)methyl)-N-dodecylbenzenaminium bromide",CCCCCCCCCCCC[N+](C)(C)c1ccc(/C=N/c2cn(C)n(-c3ccccc3)c2=O)cc1.[Br-],Fe,Carbon Steel,potentiodynamic polarization,1.0M HCL,0.1,86.48,"Corrosion inhibition efficiency and adsorption behavior of N,N-dimethyl-4-(((1-methyl-2-phenyl-2,3-dihydro-1H-pyrazol-4-yl)imino)methyl)-N-alkylbenzenaminium bromide surfactant at carbon steel/hydrochloric acid interface",2015,Journal of Molecular Liquids,CCCCCCCCCCCC[N+](C)(C)c1ccc(/C=N/c2cn(C)n(-c3ccccc3)c2=O)cc1.[Br-],47.522343440188564,AAAAAAAAAAAA<DT>{A}{A}araaa{LA~DLaead{A}d{Mataaaaat}ae~B}aar!<XM>,SAMPLE_23,BASE_3
854,242,"N,N-dimethyl-4-(((1-methyl-2-phenyl-2,3-dihydro-1H-pyrazol-4-yl)imino)methyl)-N-dodecylbenzenaminium bromide",CCCCCCCCCCCC[N+](C)(C)c1ccc(/C=N/c2cn(C)n(-c3ccccc3)c2=O)cc1.[Br-],Fe,Carbon Steel,potentiodynamic polarization,1.0M HCL,0.05,77.69,"Corrosion inhibition efficiency and adsorption behavior of N,N-dimethyl-4-(((1-methyl-2-phenyl-2,3-dihydro-1H-pyrazol-4-yl)imino)methyl)-N-alkylbenzenaminium bromide surfactant at carbon steel/hydrochloric acid interface",2015,Journal of Molecular Liquids,CCCCCCCCCCCC[N+](C)(C)c1ccc(/C=N/c2cn(C)n(-c3ccccc3)c2=O)cc1.[Br-],52.37326320264549,AAAAAAAAAAAA<DT>{A}{A}araaa{LA~DLaead{A}d{Mataaaaat}ae~B}aar!<XM>,SAMPLE_23,BASE_3
855,242,"N,N-dimethyl-4-(((1-methyl-2-phenyl-2,3-dihydro-1H-pyrazol-4-yl)imino)methyl)-N-dodecylbenzenaminium bromide",CCCCCCCCCCCC[N+](C)(C)c1ccc(/C=N/c2cn(C)n(-c3ccccc3)c2=O)cc1.[Br-],Fe,Carbon Steel,potentiodynamic polarization,1.0M HCL,0.5,88.75,"Corrosion inhibition efficiency and adsorption behavior of N,N-dimethyl-4-(((1-methyl-2-phenyl-2,3-dihydro-1H-pyrazol-4-yl)imino)methyl)-N-alkylbenzenaminium bromide surfactant at carbon steel/hydrochloric acid interface",2015,Journal of Molecular Liquids,CCCCCCCCCCCC[N+](C)(C)c1ccc(/C=N/c2cn(C)n(-c3ccccc3)c2=O)cc1.[Br-],45.74220591146359,AAAAAAAAAAAA<DT>{A}{A}araaa{LA~DLaead{A}d{Mataaaaat}ae~B}aar!<XM>,SAMPLE_23,BASE_3
856,242,"N,N-dimethyl-4-(((1-methyl-2-phenyl-2,3-dihydro-1H-pyrazol-4-yl)imino)methyl)-N-dodecylbenzenaminium bromide",CCCCCCCCCCCC[N+](C)(C)c1ccc(/C=N/c2cn(C)n(-c3ccccc3)c2=O)cc1.[Br-],Fe,Carbon Steel,potentiodynamic polarization,1.0M HCL,5.0,94,"Corrosion inhibition efficiency and adsorption behavior of N,N-dimethyl-4-(((1-methyl-2-phenyl-2,3-dihydro-1H-pyrazol-4-yl)imino)methyl)-N-alkylbenzenaminium bromide surfactant at carbon steel/hydrochloric acid interface",2015,Journal of Molecular Liquids,CCCCCCCCCCCC[N+](C)(C)c1ccc(/C=N/c2cn(C)n(-c3ccccc3)c2=O)cc1.[Br-],39.65407727930763,AAAAAAAAAAAA<DT>{A}{A}araaa{LA~DLaead{A}d{Mataaaaat}ae~B}aar!<XM>,SAMPLE_23,BASE_3
857,243,"Bis(p-(N,N,N-dodecyldimethylammonium bromide)benzylidene)thiourea(12-S-12)",CCCCCCCCCCCC[N+](C)(C)c1ccc(C=NC(=S)N=Cc2ccc([N+](C)(C)CCCCCCCCCCCC)cc2)cc1.[Br-].[Br-],Fe,Carbon Steel,potentiodynamic polarization,1.0M HCL,1.0,94.18,A novel Schiff base-based cationic gemini surfactants: Synthesis and effect on corrosion inhibition of carbon steel in hydrochloric acid solution,2009,Corrosion Science,CCCCCCCCCCCC[N+](C)(C)c1ccc(C=NC(=S)N=Cc2ccc([N+](C)(C)CCCCCCCCCCCC)cc2)cc1.[Br-].[Br-],39.359077249605775,AAAAAAAAAAAA<DT>{A}{A}araaa{A~DA{~E}D~Aaeaaa{<DT>{A}{A}AAAAAAAAAAAA}aae}aar!<XM>!<XM>,SAMPLE_23,BASE_3
858,243,"Bis(p-(N,N,N-dodecyldimethylammonium bromide)benzylidene)thiourea(12-S-12)",CCCCCCCCCCCC[N+](C)(C)c1ccc(C=NC(=S)N=Cc2ccc([N+](C)(C)CCCCCCCCCCCC)cc2)cc1.[Br-].[Br-],Fe,Carbon Steel,potentiodynamic polarization,1.0M HCL,5.0,94.9,A novel Schiff base-based cationic gemini surfactants: Synthesis and effect on corrosion inhibition of carbon steel in hydrochloric acid solution,2009,Corrosion Science,CCCCCCCCCCCC[N+](C)(C)c1ccc(C=NC(=S)N=Cc2ccc([N+](C)(C)CCCCCCCCCCCC)cc2)cc1.[Br-].[Br-],38.0800675466833,AAAAAAAAAAAA<DT>{A}{A}araaa{A~DA{~E}D~Aaeaaa{<DT>{A}{A}AAAAAAAAAAAA}aae}aar!<XM>!<XM>,SAMPLE_23,BASE_3
859,243,"Bis(p-(N,N,N-dodecyldimethylammonium bromide)benzylidene)thiourea(12-S-12)",CCCCCCCCCCCC[N+](C)(C)c1ccc(C=NC(=S)N=Cc2ccc([N+](C)(C)CCCCCCCCCCCC)cc2)cc1.[Br-].[Br-],Fe,Carbon Steel,potentiodynamic polarization,1.0M HCL,0.01,45.34,A novel Schiff base-based cationic gemini surfactants: Synthesis and effect on corrosion inhibition of carbon steel in hydrochloric acid solution,2009,Corrosion Science,CCCCCCCCCCCC[N+](C)(C)c1ccc(C=NC(=S)N=Cc2ccc([N+](C)(C)CCCCCCCCCCCC)cc2)cc1.[Br-].[Br-],61.05204095826541,AAAAAAAAAAAA<DT>{A}{A}araaa{A~DA{~E}D~Aaeaaa{<DT>{A}{A}AAAAAAAAAAAA}aae}aar!<XM>!<XM>,SAMPLE_23,BASE_3
860,243,"Bis(p-(N,N,N-dodecyldimethylammonium bromide)benzylidene)thiourea(12-S-12)",CCCCCCCCCCCC[N+](C)(C)c1ccc(C=NC(=S)N=Cc2ccc([N+](C)(C)CCCCCCCCCCCC)cc2)cc1.[Br-].[Br-],Fe,Carbon Steel,potentiodynamic polarization,1.0M HCL,0.05,61.56,A novel Schiff base-based cationic gemini surfactants: Synthesis and effect on corrosion inhibition of carbon steel in hydrochloric acid solution,2009,Corrosion Science,CCCCCCCCCCCC[N+](C)(C)c1ccc(C=NC(=S)N=Cc2ccc([N+](C)(C)CCCCCCCCCCCC)cc2)cc1.[Br-].[Br-],57.642565467298,AAAAAAAAAAAA<DT>{A}{A}araaa{A~DA{~E}D~Aaeaaa{<DT>{A}{A}AAAAAAAAAAAA}aae}aar!<XM>!<XM>,SAMPLE_23,BASE_3
861,243,"Bis(p-(N,N,N-dodecyldimethylammonium bromide)benzylidene)thiourea(12-S-12)",CCCCCCCCCCCC[N+](C)(C)c1ccc(C=NC(=S)N=Cc2ccc([N+](C)(C)CCCCCCCCCCCC)cc2)cc1.[Br-].[Br-],Fe,Carbon Steel,potentiodynamic polarization,1.0M HCL,0.1,78.52,A novel Schiff base-based cationic gemini surfactants: Synthesis and effect on corrosion inhibition of carbon steel in hydrochloric acid solution,2009,Corrosion Science,CCCCCCCCCCCC[N+](C)(C)c1ccc(C=NC(=S)N=Cc2ccc([N+](C)(C)CCCCCCCCCCCC)cc2)cc1.[Br-].[Br-],52.006075084609016,AAAAAAAAAAAA<DT>{A}{A}araaa{A~DA{~E}D~Aaeaaa{<DT>{A}{A}AAAAAAAAAAAA}aae}aar!<XM>!<XM>,SAMPLE_23,BASE_3
862,243,"Bis(p-(N,N,N-dodecyldimethylammonium bromide)benzylidene)thiourea(12-S-12)",CCCCCCCCCCCC[N+](C)(C)c1ccc(C=NC(=S)N=Cc2ccc([N+](C)(C)CCCCCCCCCCCC)cc2)cc1.[Br-].[Br-],Fe,Carbon Steel,potentiodynamic polarization,1.0M HCL,0.5,91.16,A novel Schiff base-based cationic gemini surfactants: Synthesis and effect on corrosion inhibition of carbon steel in hydrochloric acid solution,2009,Corrosion Science,CCCCCCCCCCCC[N+](C)(C)c1ccc(C=NC(=S)N=Cc2ccc([N+](C)(C)CCCCCCCCCCCC)cc2)cc1.[Br-].[Br-],43.40731336586735,AAAAAAAAAAAA<DT>{A}{A}araaa{A~DA{~E}D~Aaeaaa{<DT>{A}{A}AAAAAAAAAAAA}aae}aar!<XM>!<XM>,SAMPLE_23,BASE_3
863,244,4-dodecylbenzenesulfonic acid (dodecylbenzenesulphonic acid),CCCCCCCCCCCCc1ccc(S(=O)(=O)O)cc1,Al,AA2198,potentiodynamic polarization,0.01 NaCl,1.0,94.4,"BALBO, A.",2013,Corrosion Science,CCCCCCCCCCCCc1ccc(S(=O)(=O)O)cc1,38.9858754179137,AAAAAAAAAAAAaraaa{E{~B}{~B}B}aar,SAMPLE_5,BASE_1
864,244,4-dodecylbenzenesulfonic acid (dodecylbenzenesulphonic acid),CCCCCCCCCCCCc1ccc(S(=O)(=O)O)cc1,Al,AA2198,potentiodynamic polarization,0.01 NaCl,5.0,97,"BALBO, A.",2013,Corrosion Science,CCCCCCCCCCCCc1ccc(S(=O)(=O)O)cc1,32.94088754987741,AAAAAAAAAAAAaraaa{E{~B}{~B}B}aar,SAMPLE_5,BASE_1
865,244,4-dodecylbenzenesulfonic acid (dodecylbenzenesulphonic acid),CCCCCCCCCCCCc1ccc(S(=O)(=O)O)cc1,Al,AA2198,impedance,0.1 NaCl,1.0,94.8,"BALBO, A.",2013,Corrosion Science,CCCCCCCCCCCCc1ccc(S(=O)(=O)O)cc1,38.268133369061445,AAAAAAAAAAAAaraaa{E{~B}{~B}B}aar,SAMPLE_5,BASE_1
866,244,4-dodecylbenzenesulfonic acid (dodecylbenzenesulphonic acid),CCCCCCCCCCCCc1ccc(S(=O)(=O)O)cc1,Al,AA2198,impedance,0.1 NaCl,5.0,97.4,"BALBO, A.",2013,Corrosion Science,CCCCCCCCCCCCc1ccc(S(=O)(=O)O)cc1,31.554943639631198,AAAAAAAAAAAAaraaa{E{~B}{~B}B}aar,SAMPLE_5,BASE_1
867,244,4-dodecylbenzenesulfonic acid (dodecylbenzenesulphonic acid),CCCCCCCCCCCCc1ccc(S(=O)(=O)O)cc1,Mg,CPMg220ppmFe,H2 evolution,0.5 wt.% NaCl,50.0,93,(Lamaka et al.;2017);,2017,Corrosion Science,CCCCCCCCCCCCc1ccc(S(=O)(=O)O)cc1,41.14703979812659,AAAAAAAAAAAAaraaa{E{~B}{~B}B}aar,SAMPLE_20,BASE_4
868,244,4-dodecylbenzenesulfonic acid (dodecylbenzenesulphonic acid),CCCCCCCCCCCCc1ccc(S(=O)(=O)O)cc1,Mg,HPMg51ppmFe,H2 evolution,0.5 wt.% NaCl,50.0,6,(Lamaka et al.;2017);,2017,Corrosion Science,CCCCCCCCCCCCc1ccc(S(=O)(=O)O)cc1,66.30293212822424,AAAAAAAAAAAAaraaa{E{~B}{~B}B}aar,SAMPLE_28,BASE_4
869,244,4-dodecylbenzenesulfonic acid (dodecylbenzenesulphonic acid),CCCCCCCCCCCCc1ccc(S(=O)(=O)O)cc1,Mg,HPMg50ppmFe,H2 evolution,0.5 wt.% NaCl,50.0,70,(Lamaka et al.;2017);,2017,Corrosion Science,CCCCCCCCCCCCc1ccc(S(=O)(=O)O)cc1,55.24162111838095,AAAAAAAAAAAAaraaa{E{~B}{~B}B}aar,SAMPLE_27,BASE_4
870,244,4-dodecylbenzenesulfonic acid (dodecylbenzenesulphonic acid),CCCCCCCCCCCCc1ccc(S(=O)(=O)O)cc1,Mg,WE43,H2 evolution,0.5 wt.% NaCl,50.0,49,(Lamaka et al.;2017);,2017,Corrosion Science,CCCCCCCCCCCCc1ccc(S(=O)(=O)O)cc1,60.380801115186856,AAAAAAAAAAAAaraaa{E{~B}{~B}B}aar,SAMPLE_33,BASE_4
871,244,4-dodecylbenzenesulfonic acid (dodecylbenzenesulphonic acid),CCCCCCCCCCCCc1ccc(S(=O)(=O)O)cc1,Mg,ZE41,H2 evolution,0.5 wt.% NaCl,50.0,53,(Lamaka et al.;2017);,2017,Corrosion Science,CCCCCCCCCCCCc1ccc(S(=O)(=O)O)cc1,59.58974239879402,AAAAAAAAAAAAaraaa{E{~B}{~B}B}aar,SAMPLE_34,BASE_4
872,244,4-dodecylbenzenesulfonic acid (dodecylbenzenesulphonic acid),CCCCCCCCCCCCc1ccc(S(=O)(=O)O)cc1,Mg,E21,H2 evolution,0.5 wt.% NaCl,50.0,40,(Lamaka et al.;2017);,2017,Corrosion Science,CCCCCCCCCCCCc1ccc(S(=O)(=O)O)cc1,61.95481084781117,AAAAAAAAAAAAaraaa{E{~B}{~B}B}aar,SAMPLE_26,BASE_4
873,244,4-dodecylbenzenesulfonic acid (dodecylbenzenesulphonic acid),CCCCCCCCCCCCc1ccc(S(=O)(=O)O)cc1,Mg,AZ31,H2 evolution,0.5 wt.% NaCl,50.0,63,(Lamaka et al.;2017);,2017,Corrosion Science,CCCCCCCCCCCCc1ccc(S(=O)(=O)O)cc1,57.272782398590074,AAAAAAAAAAAAaraaa{E{~B}{~B}B}aar,SAMPLE_16,BASE_4
874,244,4-dodecylbenzenesulfonic acid (dodecylbenzenesulphonic acid),CCCCCCCCCCCCc1ccc(S(=O)(=O)O)cc1,Mg,AZ91,H2 evolution,0.5 wt.% NaCl,50.0,67,(Lamaka et al.;2017);,2017,Corrosion Science,CCCCCCCCCCCCc1ccc(S(=O)(=O)O)cc1,56.16470836177948,AAAAAAAAAAAAaraaa{E{~B}{~B}B}aar,SAMPLE_17,BASE_4
875,244,4-dodecylbenzenesulfonic acid (dodecylbenzenesulphonic acid),CCCCCCCCCCCCc1ccc(S(=O)(=O)O)cc1,Mg,AM50,H2 evolution,0.5 wt.% NaCl,50.0,57,(Lamaka et al.;2017);,2017,Corrosion Science,CCCCCCCCCCCCc1ccc(S(=O)(=O)O)cc1,58.72827838893943,AAAAAAAAAAAAaraaa{E{~B}{~B}B}aar,SAMPLE_14,BASE_4
876,245,sodium 4-dodecylbenzenesulfonate (Sodium dodecylbenzenesulphonate),CCCCCCCCCCCCc1ccc(S(=O)(=O)[O-])cc1.[Na+],Al,AA2024-T3,optical inspection,0.1M NaCl,1.0,20,"WINKLER, D. A., BREEDON, M., WHITE, P., HUGHES, A. E., SAPPER, E. D. & COLE, I.",2016,Corrosion Science,CCCCCCCCCCCCc1ccc(S(=O)(=O)[O-])cc1.[Na+],64.74103632529831,AAAAAAAAAAAAaraaa{E{~B}{~B}<BM>}aar!<DaT>,SAMPLE_4,BASE_1
877,245,sodium 4-dodecylbenzenesulfonate (Sodium dodecylbenzenesulphonate),CCCCCCCCCCCCc1ccc(S(=O)(=O)[O-])cc1.[Na+],Al,AA2024-T3,optical inspection,0.1M NaCl,1.0,0,"WINKLER, D. A., BREEDON, M., WHITE, P., HUGHES, A. E., SAPPER, E. D. & COLE, I.",2016,Corrosion Science,CCCCCCCCCCCCc1ccc(S(=O)(=O)[O-])cc1.[Na+],66.90220070551119,AAAAAAAAAAAAaraaa{E{~B}{~B}<BM>}aar!<DaT>,SAMPLE_4,BASE_1
878,245,sodium 4-dodecylbenzenesulfonate (Sodium dodecylbenzenesulphonate),CCCCCCCCCCCCc1ccc(S(=O)(=O)[O-])cc1.[Na+],Al,AA2024-T3,optical inspection,0.1M NaCl,1.0,40,"WINKLER, D. A., BREEDON, M., WHITE, P., HUGHES, A. E., SAPPER, E. D. & COLE, I.",2016,Corrosion Science,CCCCCCCCCCCCc1ccc(S(=O)(=O)[O-])cc1.[Na+],61.95481084781117,AAAAAAAAAAAAaraaa{E{~B}{~B}<BM>}aar!<DaT>,SAMPLE_4,BASE_1
879,245,sodium 4-dodecylbenzenesulfonate (Sodium dodecylbenzenesulphonate),CCCCCCCCCCCCc1ccc(S(=O)(=O)[O-])cc1.[Na+],Al,AA2024-T3,optical inspection,0.1M NaCl,1.0,10,"WINKLER, D. A., BREEDON, M., WHITE, P., HUGHES, A. E., SAPPER, E. D. & COLE, I.",2016,Corrosion Science,CCCCCCCCCCCCc1ccc(S(=O)(=O)[O-])cc1.[Na+],65.88177509975425,AAAAAAAAAAAAaraaa{E{~B}{~B}<BM>}aar!<DaT>,SAMPLE_4,BASE_1
880,245,sodium 4-dodecylbenzenesulfonate (Sodium dodecylbenzenesulphonate),CCCCCCCCCCCCc1ccc(S(=O)(=O)[O-])cc1.[Na+],Al,AA7075-T6,optical inspection,0.1M NaCl,1.0,10,"WINKLER, D. A., BREEDON, M., WHITE, P., HUGHES, A. E., SAPPER, E. D. & COLE, I.",2016,Corrosion Science,CCCCCCCCCCCCc1ccc(S(=O)(=O)[O-])cc1.[Na+],65.88177509975425,AAAAAAAAAAAAaraaa{E{~B}{~B}<BM>}aar!<DaT>,SAMPLE_12,BASE_1
881,245,sodium 4-dodecylbenzenesulfonate (Sodium dodecylbenzenesulphonate),CCCCCCCCCCCCc1ccc(S(=O)(=O)[O-])cc1.[Na+],Al,AA7075-T6,optical inspection,0.1M NaCl,1.0,10,"WINKLER, D. A., BREEDON, M., WHITE, P., HUGHES, A. E., SAPPER, E. D. & COLE, I.",2016,Corrosion Science,CCCCCCCCCCCCc1ccc(S(=O)(=O)[O-])cc1.[Na+],65.88177509975425,AAAAAAAAAAAAaraaa{E{~B}{~B}<BM>}aar!<DaT>,SAMPLE_12,BASE_1
882,245,sodium 4-dodecylbenzenesulfonate (Sodium dodecylbenzenesulphonate),CCCCCCCCCCCCc1ccc(S(=O)(=O)[O-])cc1.[Na+],Al,AA7075-T6,optical inspection,0.1M NaCl,1.0,10,"WINKLER, D. A., BREEDON, M., WHITE, P., HUGHES, A. E., SAPPER, E. D. & COLE, I.",2016,Corrosion Science,CCCCCCCCCCCCc1ccc(S(=O)(=O)[O-])cc1.[Na+],65.88177509975425,AAAAAAAAAAAAaraaa{E{~B}{~B}<BM>}aar!<DaT>,SAMPLE_12,BASE_1
883,245,sodium 4-dodecylbenzenesulfonate (Sodium dodecylbenzenesulphonate),CCCCCCCCCCCCc1ccc(S(=O)(=O)[O-])cc1.[Na+],Al,AA7075-T6,optical inspection,0.1M NaCl,1.0,10,"WINKLER, D. A., BREEDON, M., WHITE, P., HUGHES, A. E., SAPPER, E. D. & COLE, I.",2016,Corrosion Science,CCCCCCCCCCCCc1ccc(S(=O)(=O)[O-])cc1.[Na+],65.88177509975425,AAAAAAAAAAAAaraaa{E{~B}{~B}<BM>}aar!<DaT>,SAMPLE_12,BASE_1
884,246,2-(undecylamino)acetic acid (N-undecylglycine),CCCCCCCCCCCNCC(=O)O,Al,powder,H2 evolution,"1M HCl, 2.5% NaCl",10.0,19,"HORNER, L. & MEISEL, K.",1978,Werkstoffe Und Korrosion-Materials and Corrosion,CCCCCCCCCCCNCC(=O)O,64.86134949399732,AAAAAAAAAAADAA{~B}B,SAMPLE_37,BASE_1
885,247,"4,4′-((1E,1′E)-((3,3′-dimethoxy-[1,1′-biphenyl]-4,4′-diyl)bis(azaneylylidene))bis(methaneylylidene))bis(N-decyl-N,Ndimethylbenzenaminium)(I10)",CCCCCCCCCCC[N+](C)(C)c1ccc(/C=N/c2ccc(-c3ccc(/N=C/c4ccc([N+](C)(C)CCCCCCCCCCC)cc4)c(OC)c3)cc2OC)cc1.[Br-].[Br-],Fe,Carbon Steel,potentiodynamic polarization,1.0M HCL,0.1,96.08,New Gemini surfactants based on alkyl benzenaminium: Synthesis and links to application of corrosion protection,2021,Journal of Molecular Liquids,CCCCCCCCCCC[N+](C)(C)c1ccc(/C=N/c2ccc(-c3ccc(/N=C/c4ccc([N+](C)(C)CCCCCCCCCCC)cc4)c(OC)c3)cc2OC)cc1.[Br-].[Br-],35.53144807903265,AAAAAAAAAAA<DT>{A}{A}araaa{LA~DLaeaaa{Mataaa{LD~ALauaaa{<DT>{A}{A}AAAAAAAAAAA}aau}a{BA}at}aaeBA}aar!<XM>!<XM>,SAMPLE_23,BASE_3
886,247,"4,4′-((1E,1′E)-((3,3′-dimethoxy-[1,1′-biphenyl]-4,4′-diyl)bis(azaneylylidene))bis(methaneylylidene))bis(N-decyl-N,Ndimethylbenzenaminium)(I10)",CCCCCCCCCCC[N+](C)(C)c1ccc(/C=N/c2ccc(-c3ccc(/N=C/c4ccc([N+](C)(C)CCCCCCCCCCC)cc4)c(OC)c3)cc2OC)cc1.[Br-].[Br-],Fe,Carbon Steel,potentiodynamic polarization,1.0M HCL,0.05,94.18,New Gemini surfactants based on alkyl benzenaminium: Synthesis and links to application of corrosion protection,2021,Journal of Molecular Liquids,CCCCCCCCCCC[N+](C)(C)c1ccc(/C=N/c2ccc(-c3ccc(/N=C/c4ccc([N+](C)(C)CCCCCCCCCCC)cc4)c(OC)c3)cc2OC)cc1.[Br-].[Br-],39.359077249605775,AAAAAAAAAAA<DT>{A}{A}araaa{LA~DLaeaaa{Mataaa{LD~ALauaaa{<DT>{A}{A}AAAAAAAAAAA}aau}a{BA}at}aaeBA}aar!<XM>!<XM>,SAMPLE_23,BASE_3
887,247,"4,4′-((1E,1′E)-((3,3′-dimethoxy-[1,1′-biphenyl]-4,4′-diyl)bis(azaneylylidene))bis(methaneylylidene))bis(N-decyl-N,Ndimethylbenzenaminium)(I10)",CCCCCCCCCCC[N+](C)(C)c1ccc(/C=N/c2ccc(-c3ccc(/N=C/c4ccc([N+](C)(C)CCCCCCCCCCC)cc4)c(OC)c3)cc2OC)cc1.[Br-].[Br-],Fe,Carbon Steel,potentiodynamic polarization,1.0M HCL,0.5,97.39,New Gemini surfactants based on alkyl benzenaminium: Synthesis and links to application of corrosion protection,2021,Journal of Molecular Liquids,CCCCCCCCCCC[N+](C)(C)c1ccc(/C=N/c2ccc(-c3ccc(/N=C/c4ccc([N+](C)(C)CCCCCCCCCCC)cc4)c(OC)c3)cc2OC)cc1.[Br-].[Br-],31.59212251650125,AAAAAAAAAAA<DT>{A}{A}araaa{LA~DLaeaaa{Mataaa{LD~ALauaaa{<DT>{A}{A}AAAAAAAAAAA}aau}a{BA}at}aaeBA}aar!<XM>!<XM>,SAMPLE_23,BASE_3
888,247,"4,4′-((1E,1′E)-((3,3′-dimethoxy-[1,1′-biphenyl]-4,4′-diyl)bis(azaneylylidene))bis(methaneylylidene))bis(N-decyl-N,Ndimethylbenzenaminium)(I10)",CCCCCCCCCCC[N+](C)(C)c1ccc(/C=N/c2ccc(-c3ccc(/N=C/c4ccc([N+](C)(C)CCCCCCCCCCC)cc4)c(OC)c3)cc2OC)cc1.[Br-].[Br-],Fe,Carbon Steel,potentiodynamic polarization,1.0M HCL,0.25,96.81,New Gemini surfactants based on alkyl benzenaminium: Synthesis and links to application of corrosion protection,2021,Journal of Molecular Liquids,CCCCCCCCCCC[N+](C)(C)c1ccc(/C=N/c2ccc(-c3ccc(/N=C/c4ccc([N+](C)(C)CCCCCCCCCCC)cc4)c(OC)c3)cc2OC)cc1.[Br-].[Br-],33.5356353656567,AAAAAAAAAAA<DT>{A}{A}araaa{LA~DLaeaaa{Mataaa{LD~ALauaaa{<DT>{A}{A}AAAAAAAAAAA}aau}a{BA}at}aaeBA}aar!<XM>!<XM>,SAMPLE_23,BASE_3
889,247,"4,4′-((1E,1′E)-((3,3′-dimethoxy-[1,1′-biphenyl]-4,4′-diyl)bis(azaneylylidene))bis(methaneylylidene))bis(N-decyl-N,Ndimethylbenzenaminium)(I10)",CCCCCCCCCCC[N+](C)(C)c1ccc(/C=N/c2ccc(-c3ccc(/N=C/c4ccc([N+](C)(C)CCCCCCCCCCC)cc4)c(OC)c3)cc2OC)cc1.[Br-].[Br-],Fe,Carbon Steel,potentiodynamic polarization,1.0M HCL,5.0,97.39,New Gemini surfactants based on alkyl benzenaminium: Synthesis and links to application of corrosion protection,2021,Journal of Molecular Liquids,CCCCCCCCCCC[N+](C)(C)c1ccc(/C=N/c2ccc(-c3ccc(/N=C/c4ccc([N+](C)(C)CCCCCCCCCCC)cc4)c(OC)c3)cc2OC)cc1.[Br-].[Br-],31.59212251650125,AAAAAAAAAAA<DT>{A}{A}araaa{LA~DLaeaaa{Mataaa{LD~ALauaaa{<DT>{A}{A}AAAAAAAAAAA}aau}a{BA}at}aaeBA}aar!<XM>!<XM>,SAMPLE_23,BASE_3
890,247,"4,4′-((1E,1′E)-((3,3′-dimethoxy-[1,1′-biphenyl]-4,4′-diyl)bis(azaneylylidene))bis(methaneylylidene))bis(N-decyl-N,Ndimethylbenzenaminium)(I10)",CCCCCCCCCCC[N+](C)(C)c1ccc(/C=N/c2ccc(-c3ccc(/N=C/c4ccc([N+](C)(C)CCCCCCCCCCC)cc4)c(OC)c3)cc2OC)cc1.[Br-].[Br-],Fe,Carbon Steel,potentiodynamic polarization,1.0M HCL,2.5,96.81,New Gemini surfactants based on alkyl benzenaminium: Synthesis and links to application of corrosion protection,2021,Journal of Molecular Liquids,CCCCCCCCCCC[N+](C)(C)c1ccc(/C=N/c2ccc(-c3ccc(/N=C/c4ccc([N+](C)(C)CCCCCCCCCCC)cc4)c(OC)c3)cc2OC)cc1.[Br-].[Br-],33.5356353656567,AAAAAAAAAAA<DT>{A}{A}araaa{LA~DLaeaaa{Mataaa{LD~ALauaaa{<DT>{A}{A}AAAAAAAAAAA}aau}a{BA}at}aaeBA}aar!<XM>!<XM>,SAMPLE_23,BASE_3
891,249,"C-Undecyl-N,N-diphenyltetrazolium Bromide",CCCCCCCCCCCc1nn[n+](-c2ccccc2)n1-c1ccccc1.[Br-],Al,powder,H2 evolution,"1M HCl, 2.5% NaCl",10.0,52,"HORNER, L. & MEISEL, K.",1978,Werkstoffe Und Korrosion-Materials and Corrosion,CCCCCCCCCCCc1nn[n+](-c2ccccc2)n1-c1ccccc1.[Br-],59.7936464675983,AAAAAAAAAAAardd<dT>{Maeaaaaae}drMaraaaaar!<XM>,SAMPLE_37,BASE_1
892,249,"C-Undecyl-N,N-diphenyltetrazolium Bromide",CCCCCCCCCCCc1nn[n+](-c2ccccc2)n1-c1ccccc1.[Br-],Al,powder,H2 evolution,"1M HCl, 2.5% NaCl",1.25,55,"HORNER, L. & MEISEL, K.",1978,Werkstoffe Und Korrosion-Materials and Corrosion,CCCCCCCCCCCc1nn[n+](-c2ccccc2)n1-c1ccccc1.[Br-],59.16858537032404,AAAAAAAAAAAardd<dT>{Maeaaaaae}drMaraaaaar!<XM>,SAMPLE_37,BASE_1
893,249,"C-Undecyl-N,N-diphenyltetrazolium Bromide",CCCCCCCCCCCc1nn[n+](-c2ccccc2)n1-c1ccccc1.[Br-],Al,powder,H2 evolution,"1M HCl, 2.5% NaCl",2.5,56,"HORNER, L. & MEISEL, K.",1978,Werkstoffe Und Korrosion-Materials and Corrosion,CCCCCCCCCCCc1nn[n+](-c2ccccc2)n1-c1ccccc1.[Br-],58.950933839266604,AAAAAAAAAAAardd<dT>{Maeaaaaae}drMaraaaaar!<XM>,SAMPLE_37,BASE_1
894,249,"C-Undecyl-N,N-diphenyltetrazolium Bromide",CCCCCCCCCCCc1nn[n+](-c2ccccc2)n1-c1ccccc1.[Br-],Al,powder,H2 evolution,"1M HCl, 2.5% NaCl",5.0,58,"HORNER, L. & MEISEL, K.",1978,Werkstoffe Und Korrosion-Materials and Corrosion,CCCCCCCCCCCc1nn[n+](-c2ccccc2)n1-c1ccccc1.[Br-],58.50038350893013,AAAAAAAAAAAardd<dT>{Maeaaaaae}drMaraaaaar!<XM>,SAMPLE_37,BASE_1
895,249,"C-Undecyl-N,N-diphenyltetrazolium Bromide",CCCCCCCCCCCc1nn[n+](-c2ccccc2)n1-c1ccccc1.[Br-],Zn,unknown_probably_pure,H2 evolution,2.5% NaCl,10.0,87,"HORNER, L. & MEISEL, K.",1978,Werkstoffe Und Korrosion-Materials and Corrosion,CCCCCCCCCCCc1nn[n+](-c2ccccc2)n1-c1ccccc1.[Br-],47.142487478704545,AAAAAAAAAAAardd<dT>{Maeaaaaae}drMaraaaaar!<XM>,SAMPLE_40,BASE_5
896,250,sodium decyl sulfate(Decyl sulphate sodium salt),CCCCCCCCCCOS(=O)(=O)[O-].[Na+],Al,unknown_probably_pure,weight loss,1M HCl,0.001,65.6,Elewady et al.,2008,International Journal of Electrochemical Science,CCCCCCCCCCOS(=O)(=O)[O-].[Na+],56.56711400872655,AAAAAAAAAABE{~B}{~B}<BM>!<DaT>,SAMPLE_40,BASE_1
897,250,sodium decyl sulfate(Decyl sulphate sodium salt),CCCCCCCCCCOS(=O)(=O)[O-].[Na+],Al,unknown_probably_pure,weight loss,1M HCl,0.003,67.2,Elewady et al.,2008,International Journal of Electrochemical Science,CCCCCCCCCCOS(=O)(=O)[O-].[Na+],56.10583228058163,AAAAAAAAAABE{~B}{~B}<BM>!<DaT>,SAMPLE_40,BASE_1
898,250,sodium decyl sulfate(Decyl sulphate sodium salt),CCCCCCCCCCOS(=O)(=O)[O-].[Na+],Al,unknown_probably_pure,weight loss,1M HCl,0.005,68.9,Elewady et al.,2008,International Journal of Electrochemical Science,CCCCCCCCCCOS(=O)(=O)[O-].[Na+],55.5903852858073,AAAAAAAAAABE{~B}{~B}<BM>!<DaT>,SAMPLE_40,BASE_1
899,250,sodium decyl sulfate(Decyl sulphate sodium salt),CCCCCCCCCCOS(=O)(=O)[O-].[Na+],Al,unknown_probably_pure,weight loss,1M HCl,0.007,69.7,Elewady et al.,2008,International Journal of Electrochemical Science,CCCCCCCCCCOS(=O)(=O)[O-].[Na+],55.33799092375759,AAAAAAAAAABE{~B}{~B}<BM>!<DaT>,SAMPLE_40,BASE_1
900,250,sodium decyl sulfate(Decyl sulphate sodium salt),CCCCCCCCCCOS(=O)(=O)[O-].[Na+],Al,unknown_probably_pure,weight loss,1M HCl,0.009,71.2,Elewady et al.,2008,International Journal of Electrochemical Science,CCCCCCCCCCOS(=O)(=O)[O-].[Na+],54.846256609898276,AAAAAAAAAABE{~B}{~B}<BM>!<DaT>,SAMPLE_40,BASE_1
901,250,sodium decyl sulfate(Decyl sulphate sodium salt),CCCCCCCCCCOS(=O)(=O)[O-].[Na+],Al,unknown_probably_pure,weight loss,1M HCl,0.011,71.3,Elewady et al.,2008,International Journal of Electrochemical Science,CCCCCCCCCCOS(=O)(=O)[O-].[Na+],54.812569321913465,AAAAAAAAAABE{~B}{~B}<BM>!<DaT>,SAMPLE_40,BASE_1
902,251,"bis(p-(N,N,N-decyldimethylammonium bromide)benzylidene thiourea (10-S-10)",CCCCCCCCCC[N+](C)(C)c1ccc(/C=N/C(=S)/N=C/c2ccc([N+](C)(C)CCCCCCCCCC)cc2)cc1.[Br-].[Br-],Fe,Carbon Steel,potentiodynamic polarization,1.0M HCL,0.01,44.72,A novel Schiff base-based cationic gemini surfactants: Synthesis and effect on corrosion inhibition of carbon steel in hydrochloric acid solution,2009,Corrosion Science,CCCCCCCCCC[N+](C)(C)c1ccc(/C=N/C(=S)/N=C/c2ccc([N+](C)(C)CCCCCCCCCC)cc2)cc1.[Br-].[Br-],61.16127902789436,AAAAAAAAAA<DT>{A}{A}araaa{LA~DLA{~E}LD~ALaeaaa{<DT>{A}{A}AAAAAAAAAA}aae}aar!<XM>!<XM>,SAMPLE_23,BASE_3
903,251,"bis(p-(N,N,N-decyldimethylammonium bromide)benzylidene thiourea (10-S-10)",CCCCCCCCCC[N+](C)(C)c1ccc(/C=N/C(=S)/N=C/c2ccc([N+](C)(C)CCCCCCCCCC)cc2)cc1.[Br-].[Br-],Fe,Carbon Steel,potentiodynamic polarization,1.0M HCL,0.1,72.87,A novel Schiff base-based cationic gemini surfactants: Synthesis and effect on corrosion inhibition of carbon steel in hydrochloric acid solution,2009,Corrosion Science,CCCCCCCCCC[N+](C)(C)c1ccc(/C=N/C(=S)/N=C/c2ccc([N+](C)(C)CCCCCCCCCC)cc2)cc1.[Br-].[Br-],54.2677155030078,AAAAAAAAAA<DT>{A}{A}araaa{LA~DLA{~E}LD~ALaeaaa{<DT>{A}{A}AAAAAAAAAA}aae}aar!<XM>!<XM>,SAMPLE_23,BASE_3
904,251,"bis(p-(N,N,N-decyldimethylammonium bromide)benzylidene thiourea (10-S-10)",CCCCCCCCCC[N+](C)(C)c1ccc(/C=N/C(=S)/N=C/c2ccc([N+](C)(C)CCCCCCCCCC)cc2)cc1.[Br-].[Br-],Fe,Carbon Steel,potentiodynamic polarization,1.0M HCL,0.05,60.25,A novel Schiff base-based cationic gemini surfactants: Synthesis and effect on corrosion inhibition of carbon steel in hydrochloric acid solution,2009,Corrosion Science,CCCCCCCCCC[N+](C)(C)c1ccc(/C=N/C(=S)/N=C/c2ccc([N+](C)(C)CCCCCCCCCC)cc2)cc1.[Br-].[Br-],57.96712485758391,AAAAAAAAAA<DT>{A}{A}araaa{LA~DLA{~E}LD~ALaeaaa{<DT>{A}{A}AAAAAAAAAA}aae}aar!<XM>!<XM>,SAMPLE_23,BASE_3
905,251,"bis(p-(N,N,N-decyldimethylammonium bromide)benzylidene thiourea (10-S-10)",CCCCCCCCCC[N+](C)(C)c1ccc(/C=N/C(=S)/N=C/c2ccc([N+](C)(C)CCCCCCCCCC)cc2)cc1.[Br-].[Br-],Fe,Carbon Steel,potentiodynamic polarization,1.0M HCL,0.5,87.78,A novel Schiff base-based cationic gemini surfactants: Synthesis and effect on corrosion inhibition of carbon steel in hydrochloric acid solution,2009,Corrosion Science,CCCCCCCCCC[N+](C)(C)c1ccc(/C=N/C(=S)/N=C/c2ccc([N+](C)(C)CCCCCCCCCC)cc2)cc1.[Br-].[Br-],46.5432189014176,AAAAAAAAAA<DT>{A}{A}araaa{LA~DLA{~E}LD~ALaeaaa{<DT>{A}{A}AAAAAAAAAA}aae}aar!<XM>!<XM>,SAMPLE_23,BASE_3
906,252,"4,4'-((1E,1'E)-((3,3'-dimethoxy-[1,1'-biphenyl]-4,4'-diyl)bis(azaneylylidene))bis(methaneylylidene))bis(N-decyl-N,Ndimethylbenzenaminium)(I10)",CCCCCCCCCC[N+](C)(C)c1ccc(/C=N/c2ccc(-c3ccc(/N=C/c4ccc([N+](C)(C)CCCCCCCCC)cc4)c(OC)c3)cc2OC)cc1.[Br-].[Br-],Fe,Carbon Steel,potentiodynamic polarization,1.0M HCL,1.0,97.76,New Gemini surfactants based on alkyl benzenaminium: Synthesis and links to application of corrosion protection,2021,Journal of Molecular Liquids,CCCCCCCCCC[N+](C)(C)c1ccc(/C=N/c2ccc(-c3ccc(/N=C/c4ccc([N+](C)(C)CCCCCCCCC)cc4)c(OC)c3)cc2OC)cc1.[Br-].[Br-],30.111521308270582,AAAAAAAAAA<DT>{A}{A}araaa{LA~DLaeaaa{Mataaa{LD~ALauaaa{<DT>{A}{A}AAAAAAAAA}aau}a{BA}at}aaeBA}aar!<XM>!<XM>,SAMPLE_23,BASE_3
907,253,"bis(p-(N,N,N-decyldimethylammonium bromide)benzylidene thiourea (10-S-10)",CCCCCCCCCC[N+](C)(C)c1ccc(C=NC(=S)N=Cc2ccc([N+](C)(C)CCCCCCCCCC)cc2)cc1.[Br-].[Br-],Fe,Carbon Steel,potentiodynamic polarization,1.0M HCL,1.0,93.46,A novel Schiff base-based cationic gemini surfactants: Synthesis and effect on corrosion inhibition of carbon steel in hydrochloric acid solution,2009,Corrosion Science,CCCCCCCCCC[N+](C)(C)c1ccc(C=NC(=S)N=Cc2ccc([N+](C)(C)CCCCCCCCCC)cc2)cc1.[Br-].[Br-],40.48871563828364,AAAAAAAAAA<DT>{A}{A}araaa{A~DA{~E}D~Aaeaaa{<DT>{A}{A}AAAAAAAAAA}aae}aar!<XM>!<XM>,SAMPLE_23,BASE_3
908,253,"bis(p-(N,N,N-decyldimethylammonium bromide)benzylidene thiourea (10-S-10)",CCCCCCCCCC[N+](C)(C)c1ccc(C=NC(=S)N=Cc2ccc([N+](C)(C)CCCCCCCCCC)cc2)cc1.[Br-].[Br-],Fe,Carbon Steel,potentiodynamic polarization,1.0M HCL,5.0,94.79,A novel Schiff base-based cationic gemini surfactants: Synthesis and effect on corrosion inhibition of carbon steel in hydrochloric acid solution,2009,Corrosion Science,CCCCCCCCCC[N+](C)(C)c1ccc(C=NC(=S)N=Cc2ccc([N+](C)(C)CCCCCCCCCC)cc2)cc1.[Br-].[Br-],38.28674064765944,AAAAAAAAAA<DT>{A}{A}araaa{A~DA{~E}D~Aaeaaa{<DT>{A}{A}AAAAAAAAAA}aae}aar!<XM>!<XM>,SAMPLE_23,BASE_3
909,253,"bis(p-(N,N,N-decyldimethylammonium bromide)benzylidene thiourea (10-S-10)",CCCCCCCCCC[N+](C)(C)c1ccc(C=NC(=S)N=Cc2ccc([N+](C)(C)CCCCCCCCCC)cc2)cc1.[Br-].[Br-],Fe,Carbon Steel,potentiodynamic polarization,1.0M HCL,0.01,44.72,A novel Schiff base-based cationic gemini surfactants: Synthesis and effect on corrosion inhibition of carbon steel in hydrochloric acid solution,2009,Corrosion Science,CCCCCCCCCC[N+](C)(C)c1ccc(C=NC(=S)N=Cc2ccc([N+](C)(C)CCCCCCCCCC)cc2)cc1.[Br-].[Br-],61.16127902789436,AAAAAAAAAA<DT>{A}{A}araaa{A~DA{~E}D~Aaeaaa{<DT>{A}{A}AAAAAAAAAA}aae}aar!<XM>!<XM>,SAMPLE_23,BASE_3
910,253,"bis(p-(N,N,N-decyldimethylammonium bromide)benzylidene thiourea (10-S-10)",CCCCCCCCCC[N+](C)(C)c1ccc(C=NC(=S)N=Cc2ccc([N+](C)(C)CCCCCCCCCC)cc2)cc1.[Br-].[Br-],Fe,Carbon Steel,potentiodynamic polarization,1.0M HCL,0.05,60.25,A novel Schiff base-based cationic gemini surfactants: Synthesis and effect on corrosion inhibition of carbon steel in hydrochloric acid solution,2009,Corrosion Science,CCCCCCCCCC[N+](C)(C)c1ccc(C=NC(=S)N=Cc2ccc([N+](C)(C)CCCCCCCCCC)cc2)cc1.[Br-].[Br-],57.96712485758391,AAAAAAAAAA<DT>{A}{A}araaa{A~DA{~E}D~Aaeaaa{<DT>{A}{A}AAAAAAAAAA}aae}aar!<XM>!<XM>,SAMPLE_23,BASE_3
911,253,"bis(p-(N,N,N-decyldimethylammonium bromide)benzylidene thiourea (10-S-10)",CCCCCCCCCC[N+](C)(C)c1ccc(C=NC(=S)N=Cc2ccc([N+](C)(C)CCCCCCCCCC)cc2)cc1.[Br-].[Br-],Fe,Carbon Steel,potentiodynamic polarization,1.0M HCL,0.1,72.87,A novel Schiff base-based cationic gemini surfactants: Synthesis and effect on corrosion inhibition of carbon steel in hydrochloric acid solution,2009,Corrosion Science,CCCCCCCCCC[N+](C)(C)c1ccc(C=NC(=S)N=Cc2ccc([N+](C)(C)CCCCCCCCCC)cc2)cc1.[Br-].[Br-],54.2677155030078,AAAAAAAAAA<DT>{A}{A}araaa{A~DA{~E}D~Aaeaaa{<DT>{A}{A}AAAAAAAAAA}aae}aar!<XM>!<XM>,SAMPLE_23,BASE_3
912,253,"bis(p-(N,N,N-decyldimethylammonium bromide)benzylidene thiourea (10-S-10)",CCCCCCCCCC[N+](C)(C)c1ccc(C=NC(=S)N=Cc2ccc([N+](C)(C)CCCCCCCCCC)cc2)cc1.[Br-].[Br-],Fe,Carbon Steel,potentiodynamic polarization,1.0M HCL,0.5,87.78,A novel Schiff base-based cationic gemini surfactants: Synthesis and effect on corrosion inhibition of carbon steel in hydrochloric acid solution,2009,Corrosion Science,CCCCCCCCCC[N+](C)(C)c1ccc(C=NC(=S)N=Cc2ccc([N+](C)(C)CCCCCCCCCC)cc2)cc1.[Br-].[Br-],46.5432189014176,AAAAAAAAAA<DT>{A}{A}araaa{A~DA{~E}D~Aaeaaa{<DT>{A}{A}AAAAAAAAAA}aae}aar!<XM>!<XM>,SAMPLE_23,BASE_3
913,255,"4,4′-((1E,1′E)-((3,3′-dimethoxy-[1,1′-biphenyl]-4,4′-diyl)bis azaneylylidene))bis(methaneylylidene))bis(N,N-dimethyl-N-octylbenzenaminium) bromide(I8)",CCCCCCCCC[N+](C)(C)c1ccc(/C=N/c2ccc(-c3ccc(/N=C/c4ccc([N+](C)(C)CCCCCCCCC)cc4)c(OC)c3)cc2OC)cc1.[Br-].[Br-],Fe,Carbon Steel,potentiodynamic polarization,1.0M HCL,0.1,95.35,New Gemini surfactants based on alkyl benzenaminium: Synthesis and links to application of corrosion protection,2021,Journal of Molecular Liquids,CCCCCCCCC[N+](C)(C)c1ccc(/C=N/c2ccc(-c3ccc(/N=C/c4ccc([N+](C)(C)CCCCCCCCC)cc4)c(OC)c3)cc2OC)cc1.[Br-].[Br-],37.18542404041392,AAAAAAAAA<DT>{A}{A}araaa{LA~DLaeaaa{Mataaa{LD~ALauaaa{<DT>{A}{A}AAAAAAAAA}aau}a{BA}at}aaeBA}aar!<XM>!<XM>,SAMPLE_23,BASE_3
914,255,"4,4′-((1E,1′E)-((3,3′-dimethoxy-[1,1′-biphenyl]-4,4′-diyl)bis azaneylylidene))bis(methaneylylidene))bis(N,N-dimethyl-N-octylbenzenaminium) bromide(I8)",CCCCCCCCC[N+](C)(C)c1ccc(/C=N/c2ccc(-c3ccc(/N=C/c4ccc([N+](C)(C)CCCCCCCCC)cc4)c(OC)c3)cc2OC)cc1.[Br-].[Br-],Fe,Carbon Steel,potentiodynamic polarization,1.0M HCL,0.05,90.61,New Gemini surfactants based on alkyl benzenaminium: Synthesis and links to application of corrosion protection,2021,Journal of Molecular Liquids,CCCCCCCCC[N+](C)(C)c1ccc(/C=N/c2ccc(-c3ccc(/N=C/c4ccc([N+](C)(C)CCCCCCCCC)cc4)c(OC)c3)cc2OC)cc1.[Br-].[Br-],43.991889792881345,AAAAAAAAA<DT>{A}{A}araaa{LA~DLaeaaa{Mataaa{LD~ALauaaa{<DT>{A}{A}AAAAAAAAA}aau}a{BA}at}aaeBA}aar!<XM>!<XM>,SAMPLE_23,BASE_3
915,255,"4,4′-((1E,1′E)-((3,3′-dimethoxy-[1,1′-biphenyl]-4,4′-diyl)bis azaneylylidene))bis(methaneylylidene))bis(N,N-dimethyl-N-octylbenzenaminium) bromide(I8)",CCCCCCCCC[N+](C)(C)c1ccc(/C=N/c2ccc(-c3ccc(/N=C/c4ccc([N+](C)(C)CCCCCCCCC)cc4)c(OC)c3)cc2OC)cc1.[Br-].[Br-],Fe,Carbon Steel,potentiodynamic polarization,1.0M HCL,0.5,96.7,New Gemini surfactants based on alkyl benzenaminium: Synthesis and links to application of corrosion protection,2021,Journal of Molecular Liquids,CCCCCCCCC[N+](C)(C)c1ccc(/C=N/c2ccc(-c3ccc(/N=C/c4ccc([N+](C)(C)CCCCCCCCC)cc4)c(OC)c3)cc2OC)cc1.[Br-].[Br-],33.86397479327592,AAAAAAAAA<DT>{A}{A}araaa{LA~DLaeaaa{Mataaa{LD~ALauaaa{<DT>{A}{A}AAAAAAAAA}aau}a{BA}at}aaeBA}aar!<XM>!<XM>,SAMPLE_23,BASE_3
916,255,"4,4′-((1E,1′E)-((3,3′-dimethoxy-[1,1′-biphenyl]-4,4′-diyl)bis azaneylylidene))bis(methaneylylidene))bis(N,N-dimethyl-N-octylbenzenaminium) bromide(I8)",CCCCCCCCC[N+](C)(C)c1ccc(/C=N/c2ccc(-c3ccc(/N=C/c4ccc([N+](C)(C)CCCCCCCCC)cc4)c(OC)c3)cc2OC)cc1.[Br-].[Br-],Fe,Carbon Steel,potentiodynamic polarization,1.0M HCL,0.25,95.59,New Gemini surfactants based on alkyl benzenaminium: Synthesis and links to application of corrosion protection,2021,Journal of Molecular Liquids,CCCCCCCCC[N+](C)(C)c1ccc(/C=N/c2ccc(-c3ccc(/N=C/c4ccc([N+](C)(C)CCCCCCCCC)cc4)c(OC)c3)cc2OC)cc1.[Br-].[Br-],36.67218685348859,AAAAAAAAA<DT>{A}{A}araaa{LA~DLaeaaa{Mataaa{LD~ALauaaa{<DT>{A}{A}AAAAAAAAA}aau}a{BA}at}aaeBA}aar!<XM>!<XM>,SAMPLE_23,BASE_3
917,255,"4,4′-((1E,1′E)-((3,3′-dimethoxy-[1,1′-biphenyl]-4,4′-diyl)bis azaneylylidene))bis(methaneylylidene))bis(N,N-dimethyl-N-octylbenzenaminium) bromide(I8)",CCCCCCCCC[N+](C)(C)c1ccc(/C=N/c2ccc(-c3ccc(/N=C/c4ccc([N+](C)(C)CCCCCCCCC)cc4)c(OC)c3)cc2OC)cc1.[Br-].[Br-],Fe,Carbon Steel,potentiodynamic polarization,1.0M HCL,5.0,96.7,New Gemini surfactants based on alkyl benzenaminium: Synthesis and links to application of corrosion protection,2021,Journal of Molecular Liquids,CCCCCCCCC[N+](C)(C)c1ccc(/C=N/c2ccc(-c3ccc(/N=C/c4ccc([N+](C)(C)CCCCCCCCC)cc4)c(OC)c3)cc2OC)cc1.[Br-].[Br-],33.86397479327592,AAAAAAAAA<DT>{A}{A}araaa{LA~DLaeaaa{Mataaa{LD~ALauaaa{<DT>{A}{A}AAAAAAAAA}aau}a{BA}at}aaeBA}aar!<XM>!<XM>,SAMPLE_23,BASE_3
918,255,"4,4′-((1E,1′E)-((3,3′-dimethoxy-[1,1′-biphenyl]-4,4′-diyl)bis azaneylylidene))bis(methaneylylidene))bis(N,N-dimethyl-N-octylbenzenaminium) bromide(I8)",CCCCCCCCC[N+](C)(C)c1ccc(/C=N/c2ccc(-c3ccc(/N=C/c4ccc([N+](C)(C)CCCCCCCCC)cc4)c(OC)c3)cc2OC)cc1.[Br-].[Br-],Fe,Carbon Steel,potentiodynamic polarization,1.0M HCL,2.5,95.59,New Gemini surfactants based on alkyl benzenaminium: Synthesis and links to application of corrosion protection,2021,Journal of Molecular Liquids,CCCCCCCCC[N+](C)(C)c1ccc(/C=N/c2ccc(-c3ccc(/N=C/c4ccc([N+](C)(C)CCCCCCCCC)cc4)c(OC)c3)cc2OC)cc1.[Br-].[Br-],36.67218685348859,AAAAAAAAA<DT>{A}{A}araaa{LA~DLaeaaa{Mataaa{LD~ALauaaa{<DT>{A}{A}AAAAAAAAA}aau}a{BA}at}aaeBA}aar!<XM>!<XM>,SAMPLE_23,BASE_3
919,256,1-nonylpyridazinium iodide,CCCCCCCCC[n+]1ccccn1.[I-],Fe,Carbon Steel,potentiodynamic polarization,1.0M HCL,1.0,87.7,Experimental and quantum studies of newly synthesized pyridazinium derivatives on mild steel in hydrochloric acid medium,2019,Materials Today: Proceedings,CCCCCCCCC[n+]1ccccn1.[I-],46.60641707366428,AAAAAAAAA<dT>raaaadr!<HM>,SAMPLE_23,BASE_3
920,256,1-nonylpyridazinium iodide,CCCCCCCCC[n+]1ccccn1.[I-],Fe,Carbon Steel,potentiodynamic polarization,1.0M HCL,0.01,77.9,Experimental and quantum studies of newly synthesized pyridazinium derivatives on mild steel in hydrochloric acid medium,2019,Materials Today: Proceedings,CCCCCCCCC[n+]1ccccn1.[I-],52.28166747551046,AAAAAAAAA<dT>raaaadr!<HM>,SAMPLE_23,BASE_3
921,256,1-nonylpyridazinium iodide,CCCCCCCCC[n+]1ccccn1.[I-],Fe,Carbon Steel,potentiodynamic polarization,1.0M HCL,0.1,85.4,Experimental and quantum studies of newly synthesized pyridazinium derivatives on mild steel in hydrochloric acid medium,2019,Materials Today: Proceedings,CCCCCCCCC[n+]1ccccn1.[I-],48.26665638507906,AAAAAAAAA<dT>raaaadr!<HM>,SAMPLE_23,BASE_3
922,256,1-nonylpyridazinium iodide,CCCCCCCCC[n+]1ccccn1.[I-],Fe,Carbon Steel,potentiodynamic polarization,1.0M HCL,0.001,73,Experimental and quantum studies of newly synthesized pyridazinium derivatives on mild steel in hydrochloric acid medium,2019,Materials Today: Proceedings,CCCCCCCCC[n+]1ccccn1.[I-],54.22119551262402,AAAAAAAAA<dT>raaaadr!<HM>,SAMPLE_23,BASE_3
923,258,Melamine(S2),CCCCCCCCNc1nc(NCCCN(C)C)nc(NCCCN(C)C)n1,Fe,Carbon Steel,potentiodynamic polarization,1.0M HCL,1.0,96.53,"Synthesis, experimental and theoretical studies of triazine derivatives with surface activity as effective corrosion inhibitors for medium carbon steel in acid medium",2020,Journal of Molecular Liquids,CCCCCCCCNc1nc(NCCCN(C)C)nc(NCCCN(C)C)n1,34.350477225024825,AAAAAAAADarda{DAAAD{A}A}da{DAAAD{A}A}dr,SAMPLE_23,BASE_3
924,258,Melamine(S2),CCCCCCCCNc1nc(NCCCN(C)C)nc(NCCCN(C)C)n1,Fe,Carbon Steel,potentiodynamic polarization,1.0M HCL,0.1,94.91,"Synthesis, experimental and theoretical studies of triazine derivatives with surface activity as effective corrosion inhibitors for medium carbon steel in acid medium",2020,Journal of Molecular Liquids,CCCCCCCCNc1nc(NCCCN(C)C)nc(NCCCN(C)C)n1,38.06105854051984,AAAAAAAADarda{DAAAD{A}A}da{DAAAD{A}A}dr,SAMPLE_23,BASE_3
925,258,Melamine(S2),CCCCCCCCNc1nc(NCCCN(C)C)nc(NCCCN(C)C)n1,Fe,Carbon Steel,potentiodynamic polarization,1.0M HCL,0.05,85.28,"Synthesis, experimental and theoretical studies of triazine derivatives with surface activity as effective corrosion inhibitors for medium carbon steel in acid medium",2020,Journal of Molecular Liquids,CCCCCCCCNc1nc(NCCCN(C)C)nc(NCCCN(C)C)n1,48.34593447192157,AAAAAAAADarda{DAAAD{A}A}da{DAAAD{A}A}dr,SAMPLE_23,BASE_3
926,258,Melamine(S2),CCCCCCCCNc1nc(NCCCN(C)C)nc(NCCCN(C)C)n1,Fe,Carbon Steel,potentiodynamic polarization,1.0M HCL,0.5,96.09,"Synthesis, experimental and theoretical studies of triazine derivatives with surface activity as effective corrosion inhibitors for medium carbon steel in acid medium",2020,Journal of Molecular Liquids,CCCCCCCCNc1nc(NCCCN(C)C)nc(NCCCN(C)C)n1,35.506709660649676,AAAAAAAADarda{DAAAD{A}A}da{DAAAD{A}A}dr,SAMPLE_23,BASE_3
927,258,Melamine(S2),CCCCCCCCNc1nc(NCCCN(C)C)nc(NCCCN(C)C)n1,Fe,Carbon Steel,potentiodynamic polarization,1.0M HCL,0.25,94.64,"Synthesis, experimental and theoretical studies of triazine derivatives with surface activity as effective corrosion inhibitors for medium carbon steel in acid medium",2020,Journal of Molecular Liquids,CCCCCCCCNc1nc(NCCCN(C)C)nc(NCCCN(C)C)n1,38.56164327097648,AAAAAAAADarda{DAAAD{A}A}da{DAAAD{A}A}dr,SAMPLE_23,BASE_3
928,258,Melamine(S2),CCCCCCCCNc1nc(NCCCN(C)C)nc(NCCCN(C)C)n1,Fe,Carbon Steel,potentiodynamic polarization,1.0M HCL,1.0,94.41,The study of surface activity and anti-corrosion of novel surfactants for carbon steel in 1 M HCl,2022,Journal of Molecular Liquids,CCCCCCCCNc1nc(NCCCN(C)C)nc(NCCCN(C)C)n1,38.96856516213278,AAAAAAAADarda{DAAAD{A}A}da{DAAAD{A}A}dr,SAMPLE_23,BASE_3
929,258,Melamine(S2),CCCCCCCCNc1nc(NCCCN(C)C)nc(NCCCN(C)C)n1,Fe,Carbon Steel,potentiodynamic polarization,1.0M HCL,0.5,93.01,The study of surface activity and anti-corrosion of novel surfactants for carbon steel in 1 M HCl,2022,Journal of Molecular Liquids,CCCCCCCCNc1nc(NCCCN(C)C)nc(NCCCN(C)C)n1,41.13319406949088,AAAAAAAADarda{DAAAD{A}A}da{DAAAD{A}A}dr,SAMPLE_23,BASE_3
930,258,Melamine(S2),CCCCCCCCNc1nc(NCCCN(C)C)nc(NCCCN(C)C)n1,Fe,Carbon Steel,potentiodynamic polarization,1.0M HCL,0.25,92.65,The study of surface activity and anti-corrosion of novel surfactants for carbon steel in 1 M HCl,2022,Journal of Molecular Liquids,CCCCCCCCNc1nc(NCCCN(C)C)nc(NCCCN(C)C)n1,41.61957671118861,AAAAAAAADarda{DAAAD{A}A}da{DAAAD{A}A}dr,SAMPLE_23,BASE_3
931,258,Melamine(S2),CCCCCCCCNc1nc(NCCCN(C)C)nc(NCCCN(C)C)n1,Fe,Carbon Steel,potentiodynamic polarization,1.0M HCL,0.1,89.6,The study of surface activity and anti-corrosion of novel surfactants for carbon steel in 1 M HCl,2022,Journal of Molecular Liquids,CCCCCCCCNc1nc(NCCCN(C)C)nc(NCCCN(C)C)n1,44.98132309849167,AAAAAAAADarda{DAAAD{A}A}da{DAAAD{A}A}dr,SAMPLE_23,BASE_3
932,258,Melamine(S2),CCCCCCCCNc1nc(NCCCN(C)C)nc(NCCCN(C)C)n1,Fe,Carbon Steel,potentiodynamic polarization,1.0M HCL,0.05,87.33,The study of surface activity and anti-corrosion of novel surfactants for carbon steel in 1 M HCl,2022,Journal of Molecular Liquids,CCCCCCCCNc1nc(NCCCN(C)C)nc(NCCCN(C)C)n1,46.89346104259596,AAAAAAAADarda{DAAAD{A}A}da{DAAAD{A}A}dr,SAMPLE_23,BASE_3
