Repository: MatthiasHBusch/CrossAlloyTL

# CrossAlloyTL — cross-alloy transfer learning for Mg corrosion inhibitors

Code, data, and manuscript sources for:

> **Different Alloy, Different Story? Impact of Transfer Learning on
> Predictive Models for In Silico Screening of Mg Dissolution Modulators.**
> M. Busch, M. Tacke, S. V. Lamaka, M. L. Zheludkevich, C. J. Cyron,
> R. C. Aydin, C. Feiler (2026). *Corrosion Science* (submitted).

## Summary

We probe cross-alloy transfer learning (TL) for predicting the
inhibition efficiency (IE) of small organic dissolution modulators on
magnesium alloys, using the Mg subset of the
[ExCorr](https://excorr.web.app/) electrochemical
corrosion database.

File: data/ExCorrDatasetClean.csv (part 10 of 45)
Unnamed: 0,index,IUPAC,isomeric_SMILES,BaseMaterial,Alloy,Method,AggressiveComponent,Operating_Concentration_mM,IE,References,Year,Journal,canonical_SMILES,transformed_IE,transformed_smiles,transformed_alloy,transformed_base_material
933,258,Melamine(S2),CCCCCCCCNc1nc(NCCCN(C)C)nc(NCCCN(C)C)n1,Fe,Carbon Steel,potentiodynamic polarization,1.0M HCL,0.01,83.61,The study of surface activity and anti-corrosion of novel surfactants for carbon steel in 1 M HCl,2022,Journal of Molecular Liquids,CCCCCCCCNc1nc(NCCCN(C)C)nc(NCCCN(C)C)n1,49.38673520999163,AAAAAAAADarda{DAAAD{A}A}da{DAAAD{A}A}dr,SAMPLE_23,BASE_3
934,259,Melamine(S3),CCCCCCCCNc1nc(NCCCN(C)C)nc(Sc2nnc(C)s2)n1,Fe,Carbon Steel,potentiodynamic polarization,1.0M HCL,1.0,96.72,"Synthesis, experimental and theoretical studies of triazine derivatives with surface activity as effective corrosion inhibitors for medium carbon steel in acid medium",2020,Journal of Molecular Liquids,CCCCCCCCNc1nc(NCCCN(C)C)nc(Sc2nnc(C)s2)n1,33.80509871207809,AAAAAAAADarda{DAAAD{A}A}da{Eaedda{A}ee}dr,SAMPLE_23,BASE_3
935,259,Melamine(S3),CCCCCCCCNc1nc(NCCCN(C)C)nc(Sc2nnc(C)s2)n1,Fe,Carbon Steel,potentiodynamic polarization,1.0M HCL,0.1,95.41,"Synthesis, experimental and theoretical studies of triazine derivatives with surface activity as effective corrosion inhibitors for medium carbon steel in acid medium",2020,Journal of Molecular Liquids,CCCCCCCCNc1nc(NCCCN(C)C)nc(Sc2nnc(C)s2)n1,37.05964194092638,AAAAAAAADarda{DAAAD{A}A}da{Eaedda{A}ee}dr,SAMPLE_23,BASE_3
936,259,Melamine(S3),CCCCCCCCNc1nc(NCCCN(C)C)nc(Sc2nnc(C)s2)n1,Fe,Carbon Steel,potentiodynamic polarization,1.0M HCL,0.05,90.45,"Synthesis, experimental and theoretical studies of triazine derivatives with surface activity as effective corrosion inhibitors for medium carbon steel in acid medium",2020,Journal of Molecular Liquids,CCCCCCCCNc1nc(NCCCN(C)C)nc(Sc2nnc(C)s2)n1,44.155527654428404,AAAAAAAADarda{DAAAD{A}A}da{Eaedda{A}ee}dr,SAMPLE_23,BASE_3
937,259,Melamine(S3),CCCCCCCCNc1nc(NCCCN(C)C)nc(Sc2nnc(C)s2)n1,Fe,Carbon Steel,potentiodynamic polarization,1.0M HCL,0.5,96.53,"Synthesis, experimental and theoretical studies of triazine derivatives with surface activity as effective corrosion inhibitors for medium carbon steel in acid medium",2020,Journal of Molecular Liquids,CCCCCCCCNc1nc(NCCCN(C)C)nc(Sc2nnc(C)s2)n1,34.350477225024825,AAAAAAAADarda{DAAAD{A}A}da{Eaedda{A}ee}dr,SAMPLE_23,BASE_3
938,259,Melamine(S3),CCCCCCCCNc1nc(NCCCN(C)C)nc(Sc2nnc(C)s2)n1,Fe,Carbon Steel,potentiodynamic polarization,1.0M HCL,0.25,96.18,"Synthesis, experimental and theoretical studies of triazine derivatives with surface activity as effective corrosion inhibitors for medium carbon steel in acid medium",2020,Journal of Molecular Liquids,CCCCCCCCNc1nc(NCCCN(C)C)nc(Sc2nnc(C)s2)n1,35.28117354478528,AAAAAAAADarda{DAAAD{A}A}da{Eaedda{A}ee}dr,SAMPLE_23,BASE_3
939,260,octyl 3;4;5-trihydroxybenzoate(n-Octyl gallate; Progallin O),CCCCCCCCOC(=O)c1cc(O)c(O)c(O)c1,Mg,CPMg220ppmFe,H2 evolution,0.5 wt.% NaCl,50.0,89,"FEILER, C., MEI, D., VAGHEFINAZARI, B., WÜRGER, T., MEISSNE, R. H., LUTHRINGER-FEYERABEND, B. J. C., WINKLER, D. A., ZHELUDKEVICH, M. L. & LAMAKA, S. V.",2019,Corrosion Science,CCCCCCCCOC(=O)c1cc(O)c(O)c(O)c1,45.52455438040617,AAAAAAAABA{~B}araa{B}a{B}a{B}ar,SAMPLE_20,BASE_4
940,260,octyl 3;4;5-trihydroxybenzoate(n-Octyl gallate; Progallin O),CCCCCCCCOC(=O)c1cc(O)c(O)c(O)c1,Mg,CPMg342ppmFe,H2 evolution,0.5 wt.% NaCl,50.0,96,"FEILER, C., MEI, D., VAGHEFINAZARI, B., WÜRGER, T., MEISSNE, R. H., LUTHRINGER-FEYERABEND, B. J. C., WINKLER, D. A., ZHELUDKEVICH, M. L. & LAMAKA, S. V.",2019,Corrosion Science,CCCCCCCCOC(=O)c1cc(O)c(O)c(O)c1,35.727113027364545,AAAAAAAABA{~B}araa{B}a{B}a{B}ar,SAMPLE_21,BASE_4
941,262,ZGO(8carbons),CCCCCCCCOP(=O)([O-])Oc1ccc(/C=N/CC[N+](C)(C)CCCCCCCC)cc1OC.[Br-].[Na+],Fe,Carbon Steel,potentiodynamic polarization,1.0M HCL,1.0,90.09,The role of 1-octyl-3-methylimidazolium hexafluorophosphate in anticorrosion coating formula development,2022,Journal of Saudi Chemical Society,CCCCCCCCOP(=O)([O-])Oc1ccc(/C=N/CC[N+](C)(C)CCCCCCCC)cc1OC.[Br-].[Na+],44.513906751785875,AAAAAAAABK{~B}{<BM>}Baraaa{LA~DLAA<DT>{A}{A}AAAAAAAA}aarBA!<XM>!<DaT>,SAMPLE_23,BASE_3
942,263,sodium octyl sulfate(Octyl sulphate sodium salt),CCCCCCCCOS(=O)(=O)[O-].[Na+],Al,unknown_probably_pure,weight loss,1M HCl,0.001,56.6,Elewady et al.,2008,International Journal of Electrochemical Science,CCCCCCCCOS(=O)(=O)[O-].[Na+],58.817955747523534,AAAAAAAABE{~B}{~B}<BM>!<DaT>,SAMPLE_40,BASE_1
943,263,sodium octyl sulfate(Octyl sulphate sodium salt),CCCCCCCCOS(=O)(=O)[O-].[Na+],Al,unknown_probably_pure,weight loss,1M HCl,0.003,65.6,Elewady et al.,2008,International Journal of Electrochemical Science,CCCCCCCCOS(=O)(=O)[O-].[Na+],56.56711400872655,AAAAAAAABE{~B}{~B}<BM>!<DaT>,SAMPLE_40,BASE_1
944,263,sodium octyl sulfate(Octyl sulphate sodium salt),CCCCCCCCOS(=O)(=O)[O-].[Na+],Al,unknown_probably_pure,weight loss,1M HCl,0.005,67.2,Elewady et al.,2008,International Journal of Electrochemical Science,CCCCCCCCOS(=O)(=O)[O-].[Na+],56.10583228058163,AAAAAAAABE{~B}{~B}<BM>!<DaT>,SAMPLE_40,BASE_1
945,263,sodium octyl sulfate(Octyl sulphate sodium salt),CCCCCCCCOS(=O)(=O)[O-].[Na+],Al,unknown_probably_pure,weight loss,1M HCl,0.007,69.7,Elewady et al.,2008,International Journal of Electrochemical Science,CCCCCCCCOS(=O)(=O)[O-].[Na+],55.33799092375759,AAAAAAAABE{~B}{~B}<BM>!<DaT>,SAMPLE_40,BASE_1
946,263,sodium octyl sulfate(Octyl sulphate sodium salt),CCCCCCCCOS(=O)(=O)[O-].[Na+],Al,unknown_probably_pure,weight loss,1M HCl,0.009,70.5,Elewady et al.,2008,International Journal of Electrochemical Science,CCCCCCCCOS(=O)(=O)[O-].[Na+],55.07884273995388,AAAAAAAABE{~B}{~B}<BM>!<DaT>,SAMPLE_40,BASE_1
947,263,sodium octyl sulfate(Octyl sulphate sodium salt),CCCCCCCCOS(=O)(=O)[O-].[Na+],Al,unknown_probably_pure,weight loss,1M HCl,0.011,71.3,Elewady et al.,2008,International Journal of Electrochemical Science,CCCCCCCCOS(=O)(=O)[O-].[Na+],54.812569321913465,AAAAAAAABE{~B}{~B}<BM>!<DaT>,SAMPLE_40,BASE_1
948,265,Octylphosphoric acid;1-octanephosphonic acid,CCCCCCCCP(=O)(O)O,Al,powder,H2 evolution,"1M HCl, 2.5% NaCl",0.625,56,"HORNER, L. & MEISEL, K.",1978,Werkstoffe Und Korrosion-Materials and Corrosion,CCCCCCCCP(=O)(O)O,58.950933839266604,AAAAAAAAK{~B}{B}B,SAMPLE_37,BASE_1
949,265,Octylphosphoric acid;1-octanephosphonic acid,CCCCCCCCP(=O)(O)O,Al,powder,H2 evolution,"1M HCl, 2.5% NaCl",1.25,74,"HORNER, L. & MEISEL, K.",1978,Werkstoffe Und Korrosion-Materials and Corrosion,CCCCCCCCP(=O)(O)O,53.85567720813477,AAAAAAAAK{~B}{B}B,SAMPLE_37,BASE_1
950,265,Octylphosphoric acid;1-octanephosphonic acid,CCCCCCCCP(=O)(O)O,Al,powder,H2 evolution,"1M HCl, 2.5% NaCl",2.5,90,"HORNER, L. & MEISEL, K.",1978,Werkstoffe Und Korrosion-Materials and Corrosion,CCCCCCCCP(=O)(O)O,44.601467137007646,AAAAAAAAK{~B}{B}B,SAMPLE_37,BASE_1
951,265,Octylphosphoric acid;1-octanephosphonic acid,CCCCCCCCP(=O)(O)O,Al,powder,H2 evolution,"1M HCl, 2.5% NaCl",10.0,91,"HORNER, L. & MEISEL, K.",1978,Werkstoffe Und Korrosion-Materials and Corrosion,CCCCCCCCP(=O)(O)O,43.581041531250705,AAAAAAAAK{~B}{B}B,SAMPLE_37,BASE_1
952,265,Octylphosphoric acid;1-octanephosphonic acid,CCCCCCCCP(=O)(O)O,Al,powder,H2 evolution,"1M HCl, 2.5% NaCl",5.0,91,"HORNER, L. & MEISEL, K.",1978,Werkstoffe Und Korrosion-Materials and Corrosion,CCCCCCCCP(=O)(O)O,43.581041531250705,AAAAAAAAK{~B}{B}B,SAMPLE_37,BASE_1
953,265,Octylphosphoric acid;1-octanephosphonic acid,CCCCCCCCP(=O)(O)O,Zn,unknown_probably_pure,H2 evolution,2.5% NaCl,10.0,97,"HORNER, L. & MEISEL, K.",1978,Werkstoffe Und Korrosion-Materials and Corrosion,CCCCCCCCP(=O)(O)O,32.94088754987741,AAAAAAAAK{~B}{B}B,SAMPLE_40,BASE_5
954,266,"Hydroxy-ethoxy N-(2-(2-hydroxyethoxy)ethyl)-N,N-dimethyloctan-1-aminium bromide",CCCCCCCC[N+](C)(C)CCOCCO.[Br-],Fe,Carbon Steel,potentiodynamic polarization,1.0M HCL,1.0,91.9,"Corrosion inhibition and surface examination of carbon steel 1018 via N-(2-(2-hydroxyethoxy)ethyl)-N,N-dimethyloctan-1-aminium bromide in 1.0 M HCl",2021,Journal of Molecular Structure,CCCCCCCC[N+](C)(C)CCOCCO.[Br-],42.56061592549377,AAAAAAAA<DT>{A}{A}AABAAB!<XM>,SAMPLE_23,BASE_3
955,266,"Hydroxy-ethoxy N-(2-(2-hydroxyethoxy)ethyl)-N,N-dimethyloctan-1-aminium bromide",CCCCCCCC[N+](C)(C)CCOCCO.[Br-],Fe,Carbon Steel,potentiodynamic polarization,1.0M HCL,0.01,75.5,"Corrosion inhibition and surface examination of carbon steel 1018 via N-(2-(2-hydroxyethoxy)ethyl)-N,N-dimethyloctan-1-aminium bromide in 1.0 M HCl",2021,Journal of Molecular Structure,CCCCCCCC[N+](C)(C)CCOCCO.[Br-],53.280156298318865,AAAAAAAA<DT>{A}{A}AABAAB!<XM>,SAMPLE_23,BASE_3
956,266,"Hydroxy-ethoxy N-(2-(2-hydroxyethoxy)ethyl)-N,N-dimethyloctan-1-aminium bromide",CCCCCCCC[N+](C)(C)CCOCCO.[Br-],Fe,Carbon Steel,potentiodynamic polarization,1.0M HCL,0.1,84.3,"Corrosion inhibition and surface examination of carbon steel 1018 via N-(2-(2-hydroxyethoxy)ethyl)-N,N-dimethyloctan-1-aminium bromide in 1.0 M HCl",2021,Journal of Molecular Structure,CCCCCCCC[N+](C)(C)CCOCCO.[Br-],48.97017309154842,AAAAAAAA<DT>{A}{A}AABAAB!<XM>,SAMPLE_23,BASE_3
957,266,"Hydroxy-ethoxy N-(2-(2-hydroxyethoxy)ethyl)-N,N-dimethyloctan-1-aminium bromide",CCCCCCCC[N+](C)(C)CCOCCO.[Br-],Fe,Carbon Steel,potentiodynamic polarization,1.0M HCL,0.05,80.8,"Corrosion inhibition and surface examination of carbon steel 1018 via N-(2-(2-hydroxyethoxy)ethyl)-N,N-dimethyloctan-1-aminium bromide in 1.0 M HCl",2021,Journal of Molecular Structure,CCCCCCCC[N+](C)(C)CCOCCO.[Br-],50.919292357955186,AAAAAAAA<DT>{A}{A}AABAAB!<XM>,SAMPLE_23,BASE_3
958,266,"Hydroxy-ethoxy N-(2-(2-hydroxyethoxy)ethyl)-N,N-dimethyloctan-1-aminium bromide",CCCCCCCC[N+](C)(C)CCOCCO.[Br-],Fe,Carbon Steel,potentiodynamic polarization,1.0M HCL,0.5,88.3,"Corrosion inhibition and surface examination of carbon steel 1018 via N-(2-(2-hydroxyethoxy)ethyl)-N,N-dimethyloctan-1-aminium bromide in 1.0 M HCl",2021,Journal of Molecular Structure,CCCCCCCC[N+](C)(C)CCOCCO.[Br-],46.12206187294761,AAAAAAAA<DT>{A}{A}AABAAB!<XM>,SAMPLE_23,BASE_3
959,266,"Hydroxy-ethoxy N-(2-(2-hydroxyethoxy)ethyl)-N,N-dimethyloctan-1-aminium bromide",CCCCCCCC[N+](C)(C)CCOCCO.[Br-],Fe,Carbon Steel,potentiodynamic polarization,1.0M HCL,0.005,71,"Corrosion inhibition and surface examination of carbon steel 1018 via N-(2-(2-hydroxyethoxy)ethyl)-N,N-dimethyloctan-1-aminium bromide in 1.0 M HCl",2021,Journal of Molecular Structure,CCCCCCCC[N+](C)(C)CCOCCO.[Br-],54.913281690761714,AAAAAAAA<DT>{A}{A}AABAAB!<XM>,SAMPLE_23,BASE_3
960,267,"N,N-dimethyl-4-(((1-methyl-2-phenyl-2,3-dihydro-1H-pyrazol-4-yl)imino)methyl)-N-octylbenzenaminium bromide",CCCCCCCC[N+](C)(C)c1ccc(/C=N/c2ccc(-c3ccc(/N=C/c4ccc([N+](C)(C)CCCCCCC)cc4)c(OC)c3)cc2OC)cc1.[Br-].[Br-],Fe,Carbon Steel,potentiodynamic polarization,1.0M HCL,1.0,97.27,"Corrosion inhibition efficiency and adsorption behavior of N,N-dimethyl-4-(((1-methyl-2-phenyl-2,3-dihydro-1H-pyrazol-4-yl)imino)methyl)-N-alkylbenzenaminium bromide surfactant at carbon steel/hydrochloric acid interface",2015,Journal of Molecular Liquids,CCCCCCCC[N+](C)(C)c1ccc(/C=N/c2ccc(-c3ccc(/N=C/c4ccc([N+](C)(C)CCCCCCC)cc4)c(OC)c3)cc2OC)cc1.[Br-].[Br-],32.02748055269326,AAAAAAAA<DT>{A}{A}araaa{LA~DLaeaaa{Mataaa{LD~ALauaaa{<DT>{A}{A}AAAAAAA}aau}a{BA}at}aaeBA}aar!<XM>!<XM>,SAMPLE_23,BASE_3
961,268,"N,N-dimethyl-4-(((1-methyl-2-phenyl-2,3-dihydro-1H-pyrazol-4-yl)imino)methyl)-N-octylbenzenaminium bromide",CCCCCCCC[N+](C)(C)c1ccc(/C=N\c2cn(C)n(-c3ccccc3)c2=O)cc1.[Br-],Fe,Carbon Steel,potentiodynamic polarization,1.0M HCL,0.1,74.92,"Corrosion inhibition efficiency and adsorption behavior of N,N-dimethyl-4-(((1-methyl-2-phenyl-2,3-dihydro-1H-pyrazol-4-yl)imino)methyl)-N-alkylbenzenaminium bromide surfactant at carbon steel/hydrochloric acid interface",2015,Journal of Molecular Liquids,CCCCCCCC[N+](C)(C)c1ccc(/C=N\c2cn(C)n(-c3ccccc3)c2=O)cc1.[Br-],53.506764038246374,AAAAAAAA<DT>{A}{A}araaa{LA~DRaead{A}d{Mataaaaat}ae~B}aar!<XM>,SAMPLE_23,BASE_3
962,268,"N,N-dimethyl-4-(((1-methyl-2-phenyl-2,3-dihydro-1H-pyrazol-4-yl)imino)methyl)-N-octylbenzenaminium bromide",CCCCCCCC[N+](C)(C)c1ccc(/C=N\c2cn(C)n(-c3ccccc3)c2=O)cc1.[Br-],Fe,Carbon Steel,potentiodynamic polarization,1.0M HCL,0.05,40.28,"Corrosion inhibition efficiency and adsorption behavior of N,N-dimethyl-4-(((1-methyl-2-phenyl-2,3-dihydro-1H-pyrazol-4-yl)imino)methyl)-N-alkylbenzenaminium bromide surfactant at carbon steel/hydrochloric acid interface",2015,Journal of Molecular Liquids,CCCCCCCC[N+](C)(C)c1ccc(/C=N\c2cn(C)n(-c3ccccc3)c2=O)cc1.[Br-],61.90950799292883,AAAAAAAA<DT>{A}{A}araaa{LA~DRaead{A}d{Mataaaaat}ae~B}aar!<XM>,SAMPLE_23,BASE_3
963,268,"N,N-dimethyl-4-(((1-methyl-2-phenyl-2,3-dihydro-1H-pyrazol-4-yl)imino)methyl)-N-octylbenzenaminium bromide",CCCCCCCC[N+](C)(C)c1ccc(/C=N\c2cn(C)n(-c3ccccc3)c2=O)cc1.[Br-],Fe,Carbon Steel,potentiodynamic polarization,1.0M HCL,0.5,80.48,"Corrosion inhibition efficiency and adsorption behavior of N,N-dimethyl-4-(((1-methyl-2-phenyl-2,3-dihydro-1H-pyrazol-4-yl)imino)methyl)-N-alkylbenzenaminium bromide surfactant at carbon steel/hydrochloric acid interface",2015,Journal of Molecular Liquids,CCCCCCCC[N+](C)(C)c1ccc(/C=N\c2cn(C)n(-c3ccccc3)c2=O)cc1.[Br-],51.07938006112363,AAAAAAAA<DT>{A}{A}araaa{LA~DRaead{A}d{Mataaaaat}ae~B}aar!<XM>,SAMPLE_23,BASE_3
964,268,"N,N-dimethyl-4-(((1-methyl-2-phenyl-2,3-dihydro-1H-pyrazol-4-yl)imino)methyl)-N-octylbenzenaminium bromide",CCCCCCCC[N+](C)(C)c1ccc(/C=N\c2cn(C)n(-c3ccccc3)c2=O)cc1.[Br-],Fe,Carbon Steel,potentiodynamic polarization,1.0M HCL,5.0,86.48,"Corrosion inhibition efficiency and adsorption behavior of N,N-dimethyl-4-(((1-methyl-2-phenyl-2,3-dihydro-1H-pyrazol-4-yl)imino)methyl)-N-alkylbenzenaminium bromide surfactant at carbon steel/hydrochloric acid interface",2015,Journal of Molecular Liquids,CCCCCCCC[N+](C)(C)c1ccc(/C=N\c2cn(C)n(-c3ccccc3)c2=O)cc1.[Br-],47.522343440188564,AAAAAAAA<DT>{A}{A}araaa{LA~DRaead{A}d{Mataaaaat}ae~B}aar!<XM>,SAMPLE_23,BASE_3
965,269,1-octylpyridazinium iodide,CCCCCCCC[n+]1ccccn1.[I-],Fe,Carbon Steel,potentiodynamic polarization,1.0M HCL,1.0,89.2,Experimental and quantum studies of newly synthesized pyridazinium derivatives on mild steel in hydrochloric acid medium,2019,materialstoday:proceedings,CCCCCCCC[n+]1ccccn1.[I-],45.346841402980914,AAAAAAAA<dT>raaaadr!<HM>,SAMPLE_23,BASE_3
966,269,1-octylpyridazinium iodide,CCCCCCCC[n+]1ccccn1.[I-],Fe,Carbon Steel,potentiodynamic polarization,1.0M HCL,0.01,80.9,Experimental and quantum studies of newly synthesized pyridazinium derivatives on mild steel in hydrochloric acid medium,2019,materialstoday:proceedings,CCCCCCCC[n+]1ccccn1.[I-],50.868717383858616,AAAAAAAA<dT>raaaadr!<HM>,SAMPLE_23,BASE_3
967,269,1-octylpyridazinium iodide,CCCCCCCC[n+]1ccccn1.[I-],Fe,Carbon Steel,potentiodynamic polarization,1.0M HCL,0.1,87.2,Experimental and quantum studies of newly synthesized pyridazinium derivatives on mild steel in hydrochloric acid medium,2019,materialstoday:proceedings,CCCCCCCC[n+]1ccccn1.[I-],46.99232810601211,AAAAAAAA<dT>raaaadr!<HM>,SAMPLE_23,BASE_3
968,269,1-octylpyridazinium iodide,CCCCCCCC[n+]1ccccn1.[I-],Fe,Carbon Steel,potentiodynamic polarization,1.0M HCL,0.001,74,Experimental and quantum studies of newly synthesized pyridazinium derivatives on mild steel in hydrochloric acid medium,2019,materialstoday:proceedings,CCCCCCCC[n+]1ccccn1.[I-],53.85567720813477,AAAAAAAA<dT>raaaadr!<HM>,SAMPLE_23,BASE_3
969,273,1-heptylpyridazinium iodide,CCCCCCC[n+]1ccccn1.[I-],Fe,Carbon Steel,potentiodynamic polarization,1.0M HCL,1.0,91.4,Experimental and quantum studies of newly synthesized pyridazinium derivatives on mild steel in hydrochloric acid medium,2019,materialstoday:proceedings,CCCCCCC[n+]1ccccn1.[I-],43.140734549866096,AAAAAAA<dT>raaaadr!<HM>,SAMPLE_23,BASE_3
970,273,1-heptylpyridazinium iodide,CCCCCCC[n+]1ccccn1.[I-],Fe,Carbon Steel,potentiodynamic polarization,1.0M HCL,0.01,84.5,Experimental and quantum studies of newly synthesized pyridazinium derivatives on mild steel in hydrochloric acid medium,2019,materialstoday:proceedings,CCCCCCC[n+]1ccccn1.[I-],48.84600362754415,AAAAAAA<dT>raaaadr!<HM>,SAMPLE_23,BASE_3
971,273,1-heptylpyridazinium iodide,CCCCCCC[n+]1ccccn1.[I-],Fe,Carbon Steel,potentiodynamic polarization,1.0M HCL,0.1,85.4,Experimental and quantum studies of newly synthesized pyridazinium derivatives on mild steel in hydrochloric acid medium,2019,materialstoday:proceedings,CCCCCCC[n+]1ccccn1.[I-],48.26665638507906,AAAAAAA<dT>raaaadr!<HM>,SAMPLE_23,BASE_3
972,273,1-heptylpyridazinium iodide,CCCCCCC[n+]1ccccn1.[I-],Fe,Carbon Steel,potentiodynamic polarization,1.0M HCL,0.001,65.1,Experimental and quantum studies of newly synthesized pyridazinium derivatives on mild steel in hydrochloric acid medium,2019,materialstoday:proceedings,CCCCCCC[n+]1ccccn1.[I-],56.70687235783349,AAAAAAA<dT>raaaadr!<HM>,SAMPLE_23,BASE_3
973,274,"2-(n-Hexylamino)-4,6-bis(3-N,N-dimethylaminopropyl)amino-1,3,5-triazine",CCCCCCNc1nc(NCCCN(C)C)nc(NCCCN(C)C)n1,Fe,Carbon Steel,potentiodynamic polarization,1.0M HCL,1.0,93.45,The study of surface activity and anti-corrosion of novel surfactants for carbon steel in 1 M HCl,2022,Journal of Molecular Liquids,CCCCCCNc1nc(NCCCN(C)C)nc(NCCCN(C)C)n1,40.50351332722982,AAAAAADarda{DAAAD{A}A}da{DAAAD{A}A}dr,SAMPLE_23,BASE_3
974,274,"2-(n-Hexylamino)-4,6-bis(3-N,N-dimethylaminopropyl)amino-1,3,5-triazine",CCCCCCNc1nc(NCCCN(C)C)nc(NCCCN(C)C)n1,Fe,Carbon Steel,potentiodynamic polarization,1.0M HCL,0.5,92.19,The study of surface activity and anti-corrosion of novel surfactants for carbon steel in 2 M HCl,2022,Journal of Molecular Liquids,CCCCCCNc1nc(NCCCN(C)C)nc(NCCCN(C)C)n1,42.207506444651,AAAAAADarda{DAAAD{A}A}da{DAAAD{A}A}dr,SAMPLE_23,BASE_3
975,274,"2-(n-Hexylamino)-4,6-bis(3-N,N-dimethylaminopropyl)amino-1,3,5-triazine",CCCCCCNc1nc(NCCCN(C)C)nc(NCCCN(C)C)n1,Fe,Carbon Steel,potentiodynamic polarization,1.0M HCL,0.25,90.75,The study of surface activity and anti-corrosion of novel surfactants for carbon steel in 3 M HCl,2022,Journal of Molecular Liquids,CCCCCCNc1nc(NCCCN(C)C)nc(NCCCN(C)C)n1,43.84640293972962,AAAAAADarda{DAAAD{A}A}da{DAAAD{A}A}dr,SAMPLE_23,BASE_3
976,274,"2-(n-Hexylamino)-4,6-bis(3-N,N-dimethylaminopropyl)amino-1,3,5-triazine",CCCCCCNc1nc(NCCCN(C)C)nc(NCCCN(C)C)n1,Fe,Carbon Steel,potentiodynamic polarization,1.0M HCL,0.1,87.15,The study of surface activity and anti-corrosion of novel surfactants for carbon steel in 4 M HCl,2022,Journal of Molecular Liquids,CCCCCCNc1nc(NCCCN(C)C)nc(NCCCN(C)C)n1,47.03008677189312,AAAAAADarda{DAAAD{A}A}da{DAAAD{A}A}dr,SAMPLE_23,BASE_3
977,274,"2-(n-Hexylamino)-4,6-bis(3-N,N-dimethylaminopropyl)amino-1,3,5-triazine",CCCCCCNc1nc(NCCCN(C)C)nc(NCCCN(C)C)n1,Fe,Carbon Steel,potentiodynamic polarization,1.0M HCL,0.05,85.49,The study of surface activity and anti-corrosion of novel surfactants for carbon steel in 5 M HCl,2022,Journal of Molecular Liquids,CCCCCCNc1nc(NCCCN(C)C)nc(NCCCN(C)C)n1,48.20676902849097,AAAAAADarda{DAAAD{A}A}da{DAAAD{A}A}dr,SAMPLE_23,BASE_3
978,274,"2-(n-Hexylamino)-4,6-bis(3-N,N-dimethylaminopropyl)amino-1,3,5-triazine",CCCCCCNc1nc(NCCCN(C)C)nc(NCCCN(C)C)n1,Fe,Carbon Steel,potentiodynamic polarization,1.0M HCL,0.01,78.6,The study of surface activity and anti-corrosion of novel surfactants for carbon steel in 6 M HCl,2022,Journal of Molecular Liquids,CCCCCCNc1nc(NCCCN(C)C)nc(NCCCN(C)C)n1,51.96993666383187,AAAAAADarda{DAAAD{A}A}da{DAAAD{A}A}dr,SAMPLE_23,BASE_3
979,275,"2-(n-hexylamino)-4-(3-N,Ndimethylaminopropyl)amino-6-(2-aminobenzimidazol)-1,3,5-s-triazine (BDCT)",CCCCCCNc1nc(NCCCN(C)C)nc(Nc2nc3ccccc3[nH]2)n1,Fe,Carbon Steel,potentiodynamic polarization,1.0M HCL,5.0,97.04,2-aminobenzimidazole derivative with surface activity as corrosion inhibitor of carbon steel in HCl: Experimental and theoretical study,2020,Journal of Molecular Liquids,CCCCCCNc1nc(NCCCN(C)C)nc(Nc2nc3ccccc3[nH]2)n1,32.810884449873626,AAAAAADarda{DAAAD{A}A}da{Daedataaaaat<dH>e}dr,SAMPLE_23,BASE_3
980,275,"2-(n-hexylamino)-4-(3-N,Ndimethylaminopropyl)amino-6-(2-aminobenzimidazol)-1,3,5-s-triazine (BDCT)",CCCCCCNc1nc(NCCCN(C)C)nc(Nc2nc3ccccc3[nH]2)n1,Fe,Carbon Steel,potentiodynamic polarization,1.0M HCL,0.05,93.66,2-aminobenzimidazole derivative with surface activity as corrosion inhibitor of carbon steel in HCl: Experimental and theoretical study,2020,Journal of Molecular Liquids,CCCCCCNc1nc(NCCCN(C)C)nc(Nc2nc3ccccc3[nH]2)n1,40.18791240668335,AAAAAADarda{DAAAD{A}A}da{Daedataaaaat<dH>e}dr,SAMPLE_23,BASE_3
981,275,"2-(n-hexylamino)-4-(3-N,Ndimethylaminopropyl)amino-6-(2-aminobenzimidazol)-1,3,5-s-triazine (BDCT)",CCCCCCNc1nc(NCCCN(C)C)nc(Nc2nc3ccccc3[nH]2)n1,Fe,Carbon Steel,potentiodynamic polarization,1.0M HCL,0.1,95.01,2-aminobenzimidazole derivative with surface activity as corrosion inhibitor of carbon steel in HCl: Experimental and theoretical study,2020,Journal of Molecular Liquids,CCCCCCNc1nc(NCCCN(C)C)nc(Nc2nc3ccccc3[nH]2)n1,37.86888784047826,AAAAAADarda{DAAAD{A}A}da{Daedataaaaat<dH>e}dr,SAMPLE_23,BASE_3
982,275,"2-(n-hexylamino)-4-(3-N,Ndimethylaminopropyl)amino-6-(2-aminobenzimidazol)-1,3,5-s-triazine (BDCT)",CCCCCCNc1nc(NCCCN(C)C)nc(Nc2nc3ccccc3[nH]2)n1,Fe,Carbon Steel,potentiodynamic polarization,1.0M HCL,0.5,95.9,2-aminobenzimidazole derivative with surface activity as corrosion inhibitor of carbon steel in HCl: Experimental and theoretical study,2020,Journal of Molecular Liquids,CCCCCCNc1nc(NCCCN(C)C)nc(Nc2nc3ccccc3[nH]2)n1,35.96626309229096,AAAAAADarda{DAAAD{A}A}da{Daedataaaaat<dH>e}dr,SAMPLE_23,BASE_3
983,275,"2-(n-hexylamino)-4-(3-N,Ndimethylaminopropyl)amino-6-(2-aminobenzimidazol)-1,3,5-s-triazine (BDCT)",CCCCCCNc1nc(NCCCN(C)C)nc(Nc2nc3ccccc3[nH]2)n1,Fe,Carbon Steel,potentiodynamic polarization,1.0M HCL,1.0,96.88,2-aminobenzimidazole derivative with surface activity as corrosion inhibitor of carbon steel in HCl: Experimental and theoretical study,2020,Journal of Molecular Liquids,CCCCCCNc1nc(NCCCN(C)C)nc(Nc2nc3ccccc3[nH]2)n1,33.32074351136144,AAAAAADarda{DAAAD{A}A}da{Daedataaaaat<dH>e}dr,SAMPLE_23,BASE_3
984,275,"2-(n-hexylamino)-4-(3-N,Ndimethylaminopropyl)amino-6-(2-aminobenzimidazol)-1,3,5-s-triazine (BDCT)",CCCCCCNc1nc(NCCCN(C)C)nc(Nc2nc3ccccc3[nH]2)n1,Fe,Carbon Steel,potentiodynamic polarization,1.0M HCL,3.0,97.02,2-aminobenzimidazole derivative with surface activity as corrosion inhibitor of carbon steel in HCl: Experimental and theoretical study,2020,Journal of Molecular Liquids,CCCCCCNc1nc(NCCCN(C)C)nc(Nc2nc3ccccc3[nH]2)n1,32.876104127519795,AAAAAADarda{DAAAD{A}A}da{Daedataaaaat<dH>e}dr,SAMPLE_23,BASE_3
985,276,"5,6-anhydro-3-O-hexadecyl-1,2-O-isopropylidene-a-D-glucofuranose (G-C6)",CCCCCCOC1C(C2CO2)OC2OC(C)(C)OC21,Fe,Carbon Steel,potentiodynamic polarization,1.0M HCL,0.01,86.8,New Epoxy sugar based glucose derivatives as eco friendly corrosion inhibitors for the carbon steel in 1.0 M HCl: Experimental and theoretical investigations,2020,Journal of Alloys and Compounds,CCCCCCOC1C(C2CO2)OC2OC(C)(C)OC21,47.29035425213638,AAAAAABArA{AeABe}BAeBA{A}{A}BAer,SAMPLE_23,BASE_3
986,276,"5,6-anhydro-3-O-hexadecyl-1,2-O-isopropylidene-a-D-glucofuranose (G-C6)",CCCCCCOC1C(C2CO2)OC2OC(C)(C)OC21,Fe,Carbon Steel,potentiodynamic polarization,1.0M HCL,0.1,90.4,New Epoxy sugar based glucose derivatives as eco friendly corrosion inhibitors for the carbon steel in 1.0 M HCl: Experimental and theoretical investigations,2020,Journal of Alloys and Compounds,CCCCCCOC1C(C2CO2)OC2OC(C)(C)OC21,44.20610262852497,AAAAAABArA{AeABe}BAeBA{A}{A}BAer,SAMPLE_23,BASE_3
987,276,"5,6-anhydro-3-O-hexadecyl-1,2-O-isopropylidene-a-D-glucofuranose (G-C6)",CCCCCCOC1C(C2CO2)OC2OC(C)(C)OC21,Fe,Carbon Steel,potentiodynamic polarization,1.0M HCL,1.0,94.6,New Epoxy sugar based glucose derivatives as eco friendly corrosion inhibitors for the carbon steel in 1.0 M HCl: Experimental and theoretical investigations,2020,Journal of Alloys and Compounds,CCCCCCOC1C(C2CO2)OC2OC(C)(C)OC21,38.6336516735507,AAAAAABArA{AeABe}BAeBA{A}{A}BAer,SAMPLE_23,BASE_3
988,277,(E)-2-(6-methoxynaphthalen-2-yl)-N’-(1-phenylethylidene)propanehydrazide,CCCCCCSc1nc2ccccc2[nH]1,Fe,Carbon Steel,potentiodynamic polarization,1.0M HCL,0.1,83,A joint experimental and theoretical investigation of the corrosion inhibition behavior and mechanism of hydrazone derivatives for mild steel in HCl solution,2021,Colloids and Surfaces A: Physicochemical and Engineering Aspects,CCCCCCSc1nc2ccccc2[nH]1,49.740647133813546,AAAAAAEardaeaaaaae<dH>r,SAMPLE_23,BASE_3
989,278,"1,2,4-triazolederivative,namely5-hexylsulfanyl-1,2,4-triazole(HST)",CCCCCCSc1ncn[nH]1,Fe,Carbon Steel,potentiodynamic polarization,1.0M HCL,1.0,91,"Exploring the potential of a new 1,2,4-triazole derivative for corrosion protection of carbon steel in HCl: A computational and experimental evaluation",2020,Colloids and Surfaces A: Physicochemical and Engineering Aspects,CCCCCCSc1ncn[nH]1,43.581041531250705,AAAAAAEardad<dH>r,SAMPLE_23,BASE_3
990,279,"1,2,4-triazole de-rivative, namely 5-hexylsulfanyl-1,2,4-triazole",CCCCCCSc1ncnn1N,Fe,Carbon Steel,potentiodynamic polarization,1.0M HCL,0.01,87,"Exploring the potential of a new 1,2,4-triazole derivative for corrosion protection of carbon steel in HCl: A computational and experimental evaluation",2020,Colloids and Surfaces A: Physicochemical and Engineering Aspects,CCCCCCSc1ncnn1N,47.142487478704545,AAAAAAEardaddrD,SAMPLE_23,BASE_3
991,279,"1,2,4-triazole de-rivative, namely 5-hexylsulfanyl-1,2,4-triazole",CCCCCCSc1ncnn1N,Fe,Carbon Steel,potentiodynamic polarization,1.0M HCL,0.1,90,"Exploring the potential of a new 1,2,4-triazole derivative for corrosion protection of carbon steel in HCl: A computational and experimental evaluation",2020,Colloids and Surfaces A: Physicochemical and Engineering Aspects,CCCCCCSc1ncnn1N,44.601467137007646,AAAAAAEardaddrD,SAMPLE_23,BASE_3
992,279,"1,2,4-triazole de-rivative, namely 5-hexylsulfanyl-1,2,4-triazole",CCCCCCSc1ncnn1N,Fe,Carbon Steel,potentiodynamic polarization,1.0M HCL,0.001,86,"Exploring the potential of a new 1,2,4-triazole derivative for corrosion protection of carbon steel in HCl: A computational and experimental evaluation",2020,Colloids and Surfaces A: Physicochemical and Engineering Aspects,CCCCCCSc1ncnn1N,47.860229527556804,AAAAAAEardaddrD,SAMPLE_23,BASE_3
993,279,"1,2,4-triazole de-rivative, namely 5-hexylsulfanyl-1,2,4-triazole",CCCCCCSc1ncnn1N,Fe,Carbon Steel,potentiodynamic polarization,1.0M HCL,1.0,91,"Exploring the potential of a new 1,2,4-triazole derivative for corrosion protection of carbon steel in HCl: A computational and experimental evaluation",2020,Colloids and Surfaces A: Physicochemical and Engineering Aspects,CCCCCCSc1ncnn1N,43.581041531250705,AAAAAAEardaddrD,SAMPLE_23,BASE_3
994,280,F6H6,CCCCCC[N+](C)(C)CCNCc1ccc(OS(=O)(=O)C(F)(F)C(F)(F)C(F)(F)C(F)(F)C(F)(F)C(F)(F)F)cc1.[Br-],Fe,Carbon Steel,potentiodynamic polarization,1.0M HCL,0.01,92.4,"Fluorocarbon-hydrocarbon hybrid cationic surfactants: Synthesis, surface-activity properties and anti-corrosion performance",2020,Journal of Molecular Liquids,CCCCCC[N+](C)(C)CCNCc1ccc(OS(=O)(=O)C(F)(F)C(F)(F)C(F)(F)C(F)(F)C(F)(F)C(F)(F)F)cc1.[Br-],41.94352281347453,AAAAAA<DT>{A}{A}AADAaraaa{BE{~B}{~B}A{G}{G}A{G}{G}A{G}{G}A{G}{G}A{G}{G}A{G}{G}G}aar!<XM>,SAMPLE_23,BASE_3
995,280,F6H6,CCCCCC[N+](C)(C)CCNCc1ccc(OS(=O)(=O)C(F)(F)C(F)(F)C(F)(F)C(F)(F)C(F)(F)C(F)(F)F)cc1.[Br-],Fe,Carbon Steel,potentiodynamic polarization,1.0M HCL,0.05,94.5,"Fluorocarbon-hydrocarbon hybrid cationic surfactants: Synthesis, surface-activity properties and anti-corrosion performance",2020,Journal of Molecular Liquids,CCCCCC[N+](C)(C)CCNCc1ccc(OS(=O)(=O)C(F)(F)C(F)(F)C(F)(F)C(F)(F)C(F)(F)C(F)(F)F)cc1.[Br-],38.81136465097595,AAAAAA<DT>{A}{A}AADAaraaa{BE{~B}{~B}A{G}{G}A{G}{G}A{G}{G}A{G}{G}A{G}{G}A{G}{G}G}aar!<XM>,SAMPLE_23,BASE_3
996,280,F6H6,CCCCCC[N+](C)(C)CCNCc1ccc(OS(=O)(=O)C(F)(F)C(F)(F)C(F)(F)C(F)(F)C(F)(F)C(F)(F)F)cc1.[Br-],Fe,Carbon Steel,potentiodynamic polarization,1.0M HCL,0.005,86.1,"Fluorocarbon-hydrocarbon hybrid cationic surfactants: Synthesis, surface-activity properties and anti-corrosion performance",2020,Journal of Molecular Liquids,CCCCCC[N+](C)(C)CCNCc1ccc(OS(=O)(=O)C(F)(F)C(F)(F)C(F)(F)C(F)(F)C(F)(F)C(F)(F)F)cc1.[Br-],47.790802093826976,AAAAAA<DT>{A}{A}AADAaraaa{BE{~B}{~B}A{G}{G}A{G}{G}A{G}{G}A{G}{G}A{G}{G}A{G}{G}G}aar!<XM>,SAMPLE_23,BASE_3
997,280,F6H6,CCCCCC[N+](C)(C)CCNCc1ccc(OS(=O)(=O)C(F)(F)C(F)(F)C(F)(F)C(F)(F)C(F)(F)C(F)(F)F)cc1.[Br-],Fe,Carbon Steel,potentiodynamic polarization,1.0M HCL,0.0075,87.8,"Fluorocarbon-hydrocarbon hybrid cationic surfactants: Synthesis, surface-activity properties and anti-corrosion performance",2020,Journal of Molecular Liquids,CCCCCC[N+](C)(C)CCNCc1ccc(OS(=O)(=O)C(F)(F)C(F)(F)C(F)(F)C(F)(F)C(F)(F)C(F)(F)F)cc1.[Br-],46.52735471190629,AAAAAA<DT>{A}{A}AADAaraaa{BE{~B}{~B}A{G}{G}A{G}{G}A{G}{G}A{G}{G}A{G}{G}A{G}{G}G}aar!<XM>,SAMPLE_23,BASE_3
998,281,F4H6,CCCCCC[N+](C)(C)CCNCc1ccc(OS(=O)(=O)C(F)(F)C(F)(F)C(F)(F)C(F)(F)F)cc1.[Br-],Fe,Carbon Steel,potentiodynamic polarization,1.0M HCL,0.01,83.8,"Fluorocarbon-hydrocarbon hybrid cationic surfactants: Synthesis, surface-activity properties and anti-corrosion performance",2020,Journal of Molecular Liquids,CCCCCC[N+](C)(C)CCNCc1ccc(OS(=O)(=O)C(F)(F)C(F)(F)C(F)(F)C(F)(F)F)cc1.[Br-],49.273805654924004,AAAAAA<DT>{A}{A}AADAaraaa{BE{~B}{~B}A{G}{G}A{G}{G}A{G}{G}A{G}{G}G}aar!<XM>,SAMPLE_23,BASE_3
999,281,F4H6,CCCCCC[N+](C)(C)CCNCc1ccc(OS(=O)(=O)C(F)(F)C(F)(F)C(F)(F)C(F)(F)F)cc1.[Br-],Fe,Carbon Steel,potentiodynamic polarization,1.0M HCL,0.05,91.8,"Fluorocarbon-hydrocarbon hybrid cationic surfactants: Synthesis, surface-activity properties and anti-corrosion performance",2020,Journal of Molecular Liquids,CCCCCC[N+](C)(C)CCNCc1ccc(OS(=O)(=O)C(F)(F)C(F)(F)C(F)(F)C(F)(F)F)cc1.[Br-],42.6794528217212,AAAAAA<DT>{A}{A}AADAaraaa{BE{~B}{~B}A{G}{G}A{G}{G}A{G}{G}A{G}{G}G}aar!<XM>,SAMPLE_23,BASE_3
1000,281,F4H6,CCCCCC[N+](C)(C)CCNCc1ccc(OS(=O)(=O)C(F)(F)C(F)(F)C(F)(F)C(F)(F)F)cc1.[Br-],Fe,Carbon Steel,potentiodynamic polarization,1.0M HCL,0.005,52.9,"Fluorocarbon-hydrocarbon hybrid cationic surfactants: Synthesis, surface-activity properties and anti-corrosion performance",2020,Journal of Molecular Liquids,CCCCCC[N+](C)(C)CCNCc1ccc(OS(=O)(=O)C(F)(F)C(F)(F)C(F)(F)C(F)(F)F)cc1.[Br-],59.61032707292173,AAAAAA<DT>{A}{A}AADAaraaa{BE{~B}{~B}A{G}{G}A{G}{G}A{G}{G}A{G}{G}G}aar!<XM>,SAMPLE_23,BASE_3
1001,281,F4H6,CCCCCC[N+](C)(C)CCNCc1ccc(OS(=O)(=O)C(F)(F)C(F)(F)C(F)(F)C(F)(F)F)cc1.[Br-],Fe,Carbon Steel,potentiodynamic polarization,1.0M HCL,0.0075,67.5,"Fluorocarbon-hydrocarbon hybrid cationic surfactants: Synthesis, surface-activity properties and anti-corrosion performance",2020,Journal of Molecular Liquids,CCCCCC[N+](C)(C)CCNCc1ccc(OS(=O)(=O)C(F)(F)C(F)(F)C(F)(F)C(F)(F)F)cc1.[Br-],56.016841588347646,AAAAAA<DT>{A}{A}AADAaraaa{BE{~B}{~B}A{G}{G}A{G}{G}A{G}{G}A{G}{G}G}aar!<XM>,SAMPLE_23,BASE_3
1002,282,1-Methyl-3-propylimidazolium iodide,CCCCCCn1cc[n+](C)c1.[I-],Fe,Carbon Steel,potentiodynamic polarization,1.0M HCL,1.0,92.4,Controlling of mild-steel corrosion in acidic solution using environmentally friendly ionic liquid inhibitors: Effect of alkyl chain,2018,Journal of Molecular Liquids,CCCCCCn1cc[n+](C)c1.[I-],41.94352281347453,AAAAAAdraa<dT>{A}ar!<HM>,SAMPLE_23,BASE_3
1003,282,1-Methyl-3-propylimidazolium iodide,CCCCCCn1cc[n+](C)c1.[I-],Fe,Carbon Steel,potentiodynamic polarization,1.0M HCL,0.1,74.7,Controlling of mild-steel corrosion in acidic solution using environmentally friendly ionic liquid inhibitors: Effect of alkyl chain,2018,Journal of Molecular Liquids,CCCCCCn1cc[n+](C)c1.[I-],53.59135047574584,AAAAAAdraa<dT>{A}ar!<HM>,SAMPLE_23,BASE_3
1004,282,1-Methyl-3-propylimidazolium iodide,CCCCCCn1cc[n+](C)c1.[I-],Fe,Carbon Steel,potentiodynamic polarization,1.0M HCL,0.05,58.7,Controlling of mild-steel corrosion in acidic solution using environmentally friendly ionic liquid inhibitors: Effect of alkyl chain,2018,Journal of Molecular Liquids,CCCCCCn1cc[n+](C)c1.[I-],58.33760513050303,AAAAAAdraa<dT>{A}ar!<HM>,SAMPLE_23,BASE_3
1005,282,1-Methyl-3-propylimidazolium iodide,CCCCCCn1cc[n+](C)c1.[I-],Fe,Carbon Steel,potentiodynamic polarization,1.0M HCL,0.5,85.1,Controlling of mild-steel corrosion in acidic solution using environmentally friendly ionic liquid inhibitors: Effect of alkyl chain,2018,Journal of Molecular Liquids,CCCCCCn1cc[n+](C)c1.[I-],48.463647966593115,AAAAAAdraa<dT>{A}ar!<HM>,SAMPLE_23,BASE_3
1006,282,1-Methyl-3-propylimidazolium iodide,CCCCCCn1cc[n+](C)c1.[I-],Fe,Carbon Steel,potentiodynamic polarization,1.0M HCL,5.0,93.6,Controlling of mild-steel corrosion in acidic solution using environmentally friendly ionic liquid inhibitors: Effect of alkyl chain,2018,Journal of Molecular Liquids,CCCCCCn1cc[n+](C)c1.[I-],40.2791383765819,AAAAAAdraa<dT>{A}ar!<HM>,SAMPLE_23,BASE_3
1007,283,pentan-1-amine (Amylamine),CCCCCN,Fe,Steel,gravimetry,2M H2SO4,180.0,61,"MANN, C. A., LAUER, B. E. & HULTIN, C. T.",1936,Industrial and Engineering Chemistry,CCCCCN,57.78264146007785,AAAAAD,SAMPLE_32,BASE_3
1008,284,N;N-dipentylpentan-1-amine (Triamylamine),CCCCCN(CCCCC)CCCCC,Fe,Steel,gravimetry,2M H2SO4,180.0,100,"MANN, C. A., LAUER, B. E. & HULTIN, C. T.",1936,Industrial and Engineering Chemistry,CCCCCN(CCCCC)CCCCC,0.0,AAAAAD{AAAAA}AAAAA,SAMPLE_32,BASE_3
1009,285,N-pentylpentan-1-amine (Diamylamine),CCCCCNCCCCC,Fe,Steel,gravimetry,2M H2SO4,180.0,100,"MANN, C. A., LAUER, B. E. & HULTIN, C. T.",1936,Industrial and Engineering Chemistry,CCCCCNCCCCC,0.0,AAAAADAAAAA,SAMPLE_32,BASE_3
1010,286,(E)-4-(2-(4-fluorobenzylidene)hydrazinecarbonyl)-1-pentylpyridin-1-ium iodide,CCCCC[n+]1ccc(C(=O)N/N=C/c2ccc(F)cc2)cc1.[I-],Fe,Carbon Steel,potentiodynamic polarization,1.0M HCL,1.0,87.8,Pyridinium-based ionic liquids as novel eco-friendly corrosion inhibitors for mild steel in molar hydrochloric acid: Experimental & computational approach,2021,Surfaces and Interfaces,CCCCC[n+]1ccc(C(=O)N/N=C/c2ccc(F)cc2)cc1.[I-],46.52735471190629,AAAAA<dT>raaa{A{~B}DLD~ALaeaaa{G}aae}aar!<HM>,SAMPLE_23,BASE_3
1011,286,(E)-4-(2-(4-fluorobenzylidene)hydrazinecarbonyl)-1-pentylpyridin-1-ium iodide,CCCCC[n+]1ccc(C(=O)N/N=C/c2ccc(F)cc2)cc1.[I-],Fe,Carbon Steel,potentiodynamic polarization,1.0M HCL,0.1,44.6,Pyridinium-based ionic liquids as novel eco-friendly corrosion inhibitors for mild steel in molar hydrochloric acid: Experimental & computational approach,2021,Surfaces and Interfaces,CCCCC[n+]1ccc(C(=O)N/N=C/c2ccc(F)cc2)cc1.[I-],61.18228030579711,AAAAA<dT>raaa{A{~B}DLD~ALaeaaa{G}aae}aar!<HM>,SAMPLE_23,BASE_3
1012,286,(E)-4-(2-(4-fluorobenzylidene)hydrazinecarbonyl)-1-pentylpyridin-1-ium iodide,CCCCC[n+]1ccc(C(=O)N/N=C/c2ccc(F)cc2)cc1.[I-],Fe,Carbon Steel,potentiodynamic polarization,1.0M HCL,0.05,30.7,Pyridinium-based ionic liquids as novel eco-friendly corrosion inhibitors for mild steel in molar hydrochloric acid: Experimental & computational approach,2021,Surfaces and Interfaces,CCCCC[n+]1ccc(C(=O)N/N=C/c2ccc(F)cc2)cc1.[I-],63.35043500427173,AAAAA<dT>raaa{A{~B}DLD~ALaeaaa{G}aae}aar!<HM>,SAMPLE_23,BASE_3
1013,286,(E)-4-(2-(4-fluorobenzylidene)hydrazinecarbonyl)-1-pentylpyridin-1-ium iodide,CCCCC[n+]1ccc(C(=O)N/N=C/c2ccc(F)cc2)cc1.[I-],Fe,Carbon Steel,potentiodynamic polarization,1.0M HCL,0.5,80.9,Pyridinium-based ionic liquids as novel eco-friendly corrosion inhibitors for mild steel in molar hydrochloric acid: Experimental & computational approach,2021,Surfaces and Interfaces,CCCCC[n+]1ccc(C(=O)N/N=C/c2ccc(F)cc2)cc1.[I-],50.868717383858616,AAAAA<dT>raaa{A{~B}DLD~ALaeaaa{G}aae}aar!<HM>,SAMPLE_23,BASE_3
1014,287,butan-1-amine (n-Butylamine),CCCCN,Fe,Steel,gravimetry,2M H2SO4,180.0,45,"MANN, C. A., LAUER, B. E. & HULTIN, C. T.",1936,Industrial and Engineering Chemistry,CCCCN,61.11209821947949,AAAAD,SAMPLE_32,BASE_3
1015,288,1;1-dibutylthiourea(di-butyl-thiourea),CCCCN(CCCC)C(N)=S,Al,unknown_probably_pure,gravimetry,4% NaCl; 0.02M HCl,0.5309546564723373,-54.2,"EL-WARRAKY, A. A. & EL-DAHAN, H. A.",1997,Journal of Materials Science,CCCCN(CCCC)C(N)=S,71.09662021212687,AAAAD{AAAA}A{D}~E,SAMPLE_40,BASE_1
1016,288,1;1-dibutylthiourea(di-butyl-thiourea),CCCCN(CCCC)C(N)=S,Al,unknown_probably_pure,gravimetry,4% NaCl; 0.02M HCl,1.0619093129446746,-44.5,"EL-WARRAKY, A. A. & EL-DAHAN, H. A.",1997,Journal of Materials Science,CCCCN(CCCC)C(N)=S,70.46737096969278,AAAAD{AAAA}A{D}~E,SAMPLE_40,BASE_1
1017,288,1;1-dibutylthiourea(di-butyl-thiourea),CCCCN(CCCC)C(N)=S,Al,unknown_probably_pure,gravimetry,4% NaCl; 0.02M HCl,1.592863969417012,-3.6,"EL-WARRAKY, A. A. & EL-DAHAN, H. A.",1997,Journal of Materials Science,CCCCN(CCCC)C(N)=S,67.24473451856946,AAAAD{AAAA}A{D}~E,SAMPLE_40,BASE_1
1018,289,N;N-dibutylbutan-1-amine (Tributylamine),CCCCN(CCCC)CCCC,Fe,Steel,gravimetry,2M H2SO4,180.0,97,"MANN, C. A., LAUER, B. E. & HULTIN, C. T.",1936,Industrial and Engineering Chemistry,CCCCN(CCCC)CCCC,32.94088754987741,AAAAD{AAAA}AAAA,SAMPLE_32,BASE_3
1019,290,sodium N-butylcarbamodithioate (Sodium butyl dithiocarbamate),CCCCNC(=S)[S-].[Na+],Al,unknown_probably_pure,potentiodynamic polarization,1M NaCl,0.01,48,"ABDULHAY, M. A.",1995,Indian Journal of Chemical Technology,CCCCNC(=S)[S-].[Na+],60.568866937565,AAAADA{~E}<EM>!<DaT>,SAMPLE_40,BASE_1
1020,290,sodium N-butylcarbamodithioate (Sodium butyl dithiocarbamate),CCCCNC(=S)[S-].[Na+],Al,unknown_probably_pure,potentiodynamic polarization,1M NaCl,0.05,56,"ABDULHAY, M. A.",1995,Indian Journal of Chemical Technology,CCCCNC(=S)[S-].[Na+],58.950933839266604,AAAADA{~E}<EM>!<DaT>,SAMPLE_40,BASE_1
1021,290,sodium N-butylcarbamodithioate (Sodium butyl dithiocarbamate),CCCCNC(=S)[S-].[Na+],Al,unknown_probably_pure,potentiodynamic polarization,1M NaCl,0.1,47,"ABDULHAY, M. A.",1995,Indian Journal of Chemical Technology,CCCCNC(=S)[S-].[Na+],60.753350335071055,AAAADA{~E}<EM>!<DaT>,SAMPLE_40,BASE_1
1022,290,sodium N-butylcarbamodithioate (Sodium butyl dithiocarbamate),CCCCNC(=S)[S-].[Na+],Al,unknown_probably_pure,potentiodynamic polarization,1M NaCl,0.5,42,"ABDULHAY, M. A.",1995,Indian Journal of Chemical Technology,CCCCNC(=S)[S-].[Na+],61.62647142019195,AAAADA{~E}<EM>!<DaT>,SAMPLE_40,BASE_1
1023,290,sodium N-butylcarbamodithioate (Sodium butyl dithiocarbamate),CCCCNC(=S)[S-].[Na+],Al,unknown_probably_pure,potentiodynamic polarization,1M NaCl,1.0,48,"ABDULHAY, M. A.",1995,Indian Journal of Chemical Technology,CCCCNC(=S)[S-].[Na+],60.568866937565,AAAADA{~E}<EM>!<DaT>,SAMPLE_40,BASE_1
1024,290,sodium N-butylcarbamodithioate (Sodium butyl dithiocarbamate),CCCCNC(=S)[S-].[Na+],Al,unknown_probably_pure,potentiodynamic polarization,1M NaCl,0.01,31,"ABDULHAY, M. A.",1995,Indian Journal of Chemical Technology,CCCCNC(=S)[S-].[Na+],63.30841721372063,AAAADA{~E}<EM>!<DaT>,SAMPLE_40,BASE_1
1025,290,sodium N-butylcarbamodithioate (Sodium butyl dithiocarbamate),CCCCNC(=S)[S-].[Na+],Al,unknown_probably_pure,potentiodynamic polarization,1M NaCl,0.05,65,"ABDULHAY, M. A.",1995,Indian Journal of Chemical Technology,CCCCNC(=S)[S-].[Na+],56.73458363719991,AAAADA{~E}<EM>!<DaT>,SAMPLE_40,BASE_1
1026,290,sodium N-butylcarbamodithioate (Sodium butyl dithiocarbamate),CCCCNC(=S)[S-].[Na+],Al,unknown_probably_pure,potentiodynamic polarization,1M NaCl,0.1,66,"ABDULHAY, M. A.",1995,Indian Journal of Chemical Technology,CCCCNC(=S)[S-].[Na+],56.45383686324378,AAAADA{~E}<EM>!<DaT>,SAMPLE_40,BASE_1
1027,290,sodium N-butylcarbamodithioate (Sodium butyl dithiocarbamate),CCCCNC(=S)[S-].[Na+],Al,unknown_probably_pure,potentiodynamic polarization,1M NaCl,0.5,53,"ABDULHAY, M. A.",1995,Indian Journal of Chemical Technology,CCCCNC(=S)[S-].[Na+],59.58974239879402,AAAADA{~E}<EM>!<DaT>,SAMPLE_40,BASE_1
1028,290,sodium N-butylcarbamodithioate (Sodium butyl dithiocarbamate),CCCCNC(=S)[S-].[Na+],Al,unknown_probably_pure,potentiodynamic polarization,1M NaCl,1.0,63,"ABDULHAY, M. A.",1995,Indian Journal of Chemical Technology,CCCCNC(=S)[S-].[Na+],57.272782398590074,AAAADA{~E}<EM>!<DaT>,SAMPLE_40,BASE_1
1029,290,sodium N-butylcarbamodithioate (Sodium butyl dithiocarbamate),CCCCNC(=S)[S-].[Na+],Al,unknown_probably_pure,potentiodynamic polarization,1M NaCl,0.01,57,"ABDULHAY, M. A.",1995,Indian Journal of Chemical Technology,CCCCNC(=S)[S-].[Na+],58.72827838893943,AAAADA{~E}<EM>!<DaT>,SAMPLE_40,BASE_1
