Repository: MatthiasHBusch/CrossAlloyTL

# CrossAlloyTL — cross-alloy transfer learning for Mg corrosion inhibitors

Code, data, and manuscript sources for:

> **Different Alloy, Different Story? Impact of Transfer Learning on
> Predictive Models for In Silico Screening of Mg Dissolution Modulators.**
> M. Busch, M. Tacke, S. V. Lamaka, M. L. Zheludkevich, C. J. Cyron,
> R. C. Aydin, C. Feiler (2026). *Corrosion Science* (submitted).

## Summary

We probe cross-alloy transfer learning (TL) for predicting the
inhibition efficiency (IE) of small organic dissolution modulators on
magnesium alloys, using the Mg subset of the
[ExCorr](https://excorr.web.app/) electrochemical
corrosion database.

File: data/ExCorrDatasetClean.csv (part 11 of 45)
Unnamed: 0,index,IUPAC,isomeric_SMILES,BaseMaterial,Alloy,Method,AggressiveComponent,Operating_Concentration_mM,IE,References,Year,Journal,canonical_SMILES,transformed_IE,transformed_smiles,transformed_alloy,transformed_base_material
1030,290,sodium N-butylcarbamodithioate (Sodium butyl dithiocarbamate),CCCCNC(=S)[S-].[Na+],Al,unknown_probably_pure,potentiodynamic polarization,1M NaCl,0.05,59,"ABDULHAY, M. A.",1995,Indian Journal of Chemical Technology,CCCCNC(=S)[S-].[Na+],58.26699666079451,AAAADA{~E}<EM>!<DaT>,SAMPLE_40,BASE_1
1031,290,sodium N-butylcarbamodithioate (Sodium butyl dithiocarbamate),CCCCNC(=S)[S-].[Na+],Al,unknown_probably_pure,potentiodynamic polarization,1M NaCl,0.1,54,"ABDULHAY, M. A.",1995,Indian Journal of Chemical Technology,CCCCNC(=S)[S-].[Na+],59.38145296177755,AAAADA{~E}<EM>!<DaT>,SAMPLE_40,BASE_1
1032,290,sodium N-butylcarbamodithioate (Sodium butyl dithiocarbamate),CCCCNC(=S)[S-].[Na+],Al,unknown_probably_pure,potentiodynamic polarization,1M NaCl,0.5,36,"ABDULHAY, M. A.",1995,Indian Journal of Chemical Technology,CCCCNC(=S)[S-].[Na+],62.57987194508542,AAAADA{~E}<EM>!<DaT>,SAMPLE_40,BASE_1
1033,290,sodium N-butylcarbamodithioate (Sodium butyl dithiocarbamate),CCCCNC(=S)[S-].[Na+],Al,unknown_probably_pure,potentiodynamic polarization,1M NaCl,1.0,44,"ABDULHAY, M. A.",1995,Indian Journal of Chemical Technology,CCCCNC(=S)[S-].[Na+],61.28660898641726,AAAADA{~E}<EM>!<DaT>,SAMPLE_40,BASE_1
1034,290,sodium N-butylcarbamodithioate (Sodium butyl dithiocarbamate),CCCCNC(=S)[S-].[Na+],Al,unknown_probably_pure,potentiodynamic polarization,1M NaCl,0.05,55,"ABDULHAY, M. A.",1995,Indian Journal of Chemical Technology,CCCCNC(=S)[S-].[Na+],59.16858537032404,AAAADA{~E}<EM>!<DaT>,SAMPLE_40,BASE_1
1035,290,sodium N-butylcarbamodithioate (Sodium butyl dithiocarbamate),CCCCNC(=S)[S-].[Na+],Al,unknown_probably_pure,potentiodynamic polarization,1M NaCl,0.1,54,"ABDULHAY, M. A.",1995,Indian Journal of Chemical Technology,CCCCNC(=S)[S-].[Na+],59.38145296177755,AAAADA{~E}<EM>!<DaT>,SAMPLE_40,BASE_1
1036,290,sodium N-butylcarbamodithioate (Sodium butyl dithiocarbamate),CCCCNC(=S)[S-].[Na+],Al,unknown_probably_pure,potentiodynamic polarization,1M NaCl,0.5,58,"ABDULHAY, M. A.",1995,Indian Journal of Chemical Technology,CCCCNC(=S)[S-].[Na+],58.50038350893013,AAAADA{~E}<EM>!<DaT>,SAMPLE_40,BASE_1
1037,290,sodium N-butylcarbamodithioate (Sodium butyl dithiocarbamate),CCCCNC(=S)[S-].[Na+],Al,unknown_probably_pure,potentiodynamic polarization,1M NaCl,1.0,56,"ABDULHAY, M. A.",1995,Indian Journal of Chemical Technology,CCCCNC(=S)[S-].[Na+],58.950933839266604,AAAADA{~E}<EM>!<DaT>,SAMPLE_40,BASE_1
1038,291,N-butylbutan-1-amine (Dibutylamine),CCCCNCCCC,Fe,steel,gravimetry,2M H2SO4,180.0,88,"MANN, C. A., LAUER, B. E. & HULTIN, C. T.",1936,Industrial and Engineering Chemistry,CCCCNCCCC,46.367267008737855,AAAADAAAA,SAMPLE_39,BASE_3
1039,292,Sodium dibutyl phosphate,CCCCOP(=O)([O-])OCCCC.[Na+],Al,AA2024-T3,optical inspection,0.1M NaCl,1.0,40,"WINKLER, D. A., BREEDON, M., WHITE, P., HUGHES, A. E., SAPPER, E. D. & COLE, I.",2016,Corrosion Science,CCCCOP(=O)([O-])OCCCC.[Na+],61.95481084781117,AAAABK{~B}{<BM>}BAAAA!<DaT>,SAMPLE_4,BASE_1
1040,292,Sodium dibutyl phosphate,CCCCOP(=O)([O-])OCCCC.[Na+],Al,AA2024-T3,optical inspection,0.1M NaCl,1.0,40,"WINKLER, D. A., BREEDON, M., WHITE, P., HUGHES, A. E., SAPPER, E. D. & COLE, I.",2016,Corrosion Science,CCCCOP(=O)([O-])OCCCC.[Na+],61.95481084781117,AAAABK{~B}{<BM>}BAAAA!<DaT>,SAMPLE_4,BASE_1
1041,292,Sodium dibutyl phosphate,CCCCOP(=O)([O-])OCCCC.[Na+],Al,AA2024-T3,optical inspection,0.1M NaCl,1.0,30,"WINKLER, D. A., BREEDON, M., WHITE, P., HUGHES, A. E., SAPPER, E. D. & COLE, I.",2016,Corrosion Science,CCCCOP(=O)([O-])OCCCC.[Na+],63.44777336663013,AAAABK{~B}{<BM>}BAAAA!<DaT>,SAMPLE_4,BASE_1
1042,292,Sodium dibutyl phosphate,CCCCOP(=O)([O-])OCCCC.[Na+],Al,AA2024-T3,optical inspection,0.1M NaCl,1.0,40,"WINKLER, D. A., BREEDON, M., WHITE, P., HUGHES, A. E., SAPPER, E. D. & COLE, I.",2016,Corrosion Science,CCCCOP(=O)([O-])OCCCC.[Na+],61.95481084781117,AAAABK{~B}{<BM>}BAAAA!<DaT>,SAMPLE_4,BASE_1
1043,292,Sodium dibutyl phosphate,CCCCOP(=O)([O-])OCCCC.[Na+],Al,AA7075-T6,optical inspection,0.1M NaCl,1.0,10,"WINKLER, D. A., BREEDON, M., WHITE, P., HUGHES, A. E., SAPPER, E. D. & COLE, I.",2016,Corrosion Science,CCCCOP(=O)([O-])OCCCC.[Na+],65.88177509975425,AAAABK{~B}{<BM>}BAAAA!<DaT>,SAMPLE_12,BASE_1
1044,292,Sodium dibutyl phosphate,CCCCOP(=O)([O-])OCCCC.[Na+],Al,AA7075-T6,optical inspection,0.1M NaCl,1.0,30,"WINKLER, D. A., BREEDON, M., WHITE, P., HUGHES, A. E., SAPPER, E. D. & COLE, I.",2016,Corrosion Science,CCCCOP(=O)([O-])OCCCC.[Na+],63.44777336663013,AAAABK{~B}{<BM>}BAAAA!<DaT>,SAMPLE_12,BASE_1
1045,292,Sodium dibutyl phosphate,CCCCOP(=O)([O-])OCCCC.[Na+],Al,AA7075-T6,optical inspection,0.1M NaCl,1.0,20,"WINKLER, D. A., BREEDON, M., WHITE, P., HUGHES, A. E., SAPPER, E. D. & COLE, I.",2016,Corrosion Science,CCCCOP(=O)([O-])OCCCC.[Na+],64.74103632529831,AAAABK{~B}{<BM>}BAAAA!<DaT>,SAMPLE_12,BASE_1
1046,292,Sodium dibutyl phosphate,CCCCOP(=O)([O-])OCCCC.[Na+],Al,AA7075-T6,optical inspection,0.1M NaCl,1.0,30,"WINKLER, D. A., BREEDON, M., WHITE, P., HUGHES, A. E., SAPPER, E. D. & COLE, I.",2016,Corrosion Science,CCCCOP(=O)([O-])OCCCC.[Na+],63.44777336663013,AAAABK{~B}{<BM>}BAAAA!<DaT>,SAMPLE_12,BASE_1
1047,293,5;12;18;25;31;38;44;51-octabutoxy-2;15;28;41;53;54;55;56-octazatridecacyclo[40.10.1.13;14.116;27.129;40.04;13.06;11.017;26.019;24.030;39.032;37.043;52.045;50]hexapentaconta-1;3;5;7;9;11;13;15;17;19;21;23;25;27(55);28;30;32;34;36;38;40;42(53);43;45;47;49;51-heptacosaene(5;9;14;18;23;27;32;36-octabutoxy-2;3-naphthalocyanine)105528-25-4,CCCCOc1c2c(c(OCCCC)c3ccccc13)-c1nc-2nc2[nH]c(nc3nc(nc4[nH]c(n1)c1c(OCCCC)c5ccccc5c(OCCCC)c41)-c1c-3c(OCCCC)c3ccccc3c1OCCCC)c1c(OCCCC)c3ccccc3c(OCCCC)c21,Al,pure,potentiodynamic polarization,1M HCl,0.019,70,"DIBETSOE, M.",2015,Molecules,CCCCOc1c2c(c(OCCCC)c3ccccc13)-c1nc-2nc2[nH]c(nc3nc(nc4[nH]c(n1)c1c(OCCCC)c5ccccc5c(OCCCC)c41)-c1c-3c(OCCCC)c3ccccc3c1OCCCC)c1c(OCCCC)c3ccccc3c(OCCCC)c21,55.24162111838095,AAAABaraea{a{BAAAA}ataaaaart}MardaMedae<dH>a{datda{dau<dH>a{dr}ara{BAAAA}avaaaaava{BAAAA}aur}MaraMta{BAAAA}ataaaaatarBAAAA}ara{BAAAA}ataaaaata{BAAAA}aer,SAMPLE_38,BASE_1
1048,293,5;12;18;25;31;38;44;51-octabutoxy-2;15;28;41;53;54;55;56-octazatridecacyclo[40.10.1.13;14.116;27.129;40.04;13.06;11.017;26.019;24.030;39.032;37.043;52.045;50]hexapentaconta-1;3;5;7;9;11;13;15;17;19;21;23;25;27(55);28;30;32;34;36;38;40;42(53);43;45;47;49;51-heptacosaene(5;9;14;18;23;27;32;36-octabutoxy-2;3-naphthalocyanine)105528-25-4,CCCCOc1c2c(c(OCCCC)c3ccccc13)-c1nc-2nc2[nH]c(nc3nc(nc4[nH]c(n1)c1c(OCCCC)c5ccccc5c(OCCCC)c41)-c1c-3c(OCCCC)c3ccccc3c1OCCCC)c1c(OCCCC)c3ccccc3c(OCCCC)c21,Al,pure,potentiodynamic polarization,1M HCl,0.039,86.1,"DIBETSOE, M.",2015,Molecules,CCCCOc1c2c(c(OCCCC)c3ccccc13)-c1nc-2nc2[nH]c(nc3nc(nc4[nH]c(n1)c1c(OCCCC)c5ccccc5c(OCCCC)c41)-c1c-3c(OCCCC)c3ccccc3c1OCCCC)c1c(OCCCC)c3ccccc3c(OCCCC)c21,47.790802093826976,AAAABaraea{a{BAAAA}ataaaaart}MardaMedae<dH>a{datda{dau<dH>a{dr}ara{BAAAA}avaaaaava{BAAAA}aur}MaraMta{BAAAA}ataaaaatarBAAAA}ara{BAAAA}ataaaaata{BAAAA}aer,SAMPLE_38,BASE_1
1049,293,5;12;18;25;31;38;44;51-octabutoxy-2;15;28;41;53;54;55;56-octazatridecacyclo[40.10.1.13;14.116;27.129;40.04;13.06;11.017;26.019;24.030;39.032;37.043;52.045;50]hexapentaconta-1;3;5;7;9;11;13;15;17;19;21;23;25;27(55);28;30;32;34;36;38;40;42(53);43;45;47;49;51-heptacosaene(5;9;14;18;23;27;32;36-octabutoxy-2;3-naphthalocyanine)105528-25-4,CCCCOc1c2c(c(OCCCC)c3ccccc13)-c1nc-2nc2[nH]c(nc3nc(nc4[nH]c(n1)c1c(OCCCC)c5ccccc5c(OCCCC)c41)-c1c-3c(OCCCC)c3ccccc3c1OCCCC)c1c(OCCCC)c3ccccc3c(OCCCC)c21,Al,pure,potentiodynamic polarization,1M HCl,0.077,71.2,"DIBETSOE, M.",2015,Molecules,CCCCOc1c2c(c(OCCCC)c3ccccc13)-c1nc-2nc2[nH]c(nc3nc(nc4[nH]c(n1)c1c(OCCCC)c5ccccc5c(OCCCC)c41)-c1c-3c(OCCCC)c3ccccc3c1OCCCC)c1c(OCCCC)c3ccccc3c(OCCCC)c21,54.846256609898276,AAAABaraea{a{BAAAA}ataaaaart}MardaMedae<dH>a{datda{dau<dH>a{dr}ara{BAAAA}avaaaaava{BAAAA}aur}MaraMta{BAAAA}ataaaaatarBAAAA}ara{BAAAA}ataaaaata{BAAAA}aer,SAMPLE_38,BASE_1
1050,294,5;8;14;17;23;26;32;35-octabutoxy-2;11;20;29;37;38;39;40-octazanonacyclo[28.6.1.13;10.112;19.121;28.04;9.013;18.022;27.031;36]tetraconta-1;3;5;7;9;11;13;15;17;19(39);20;22;24;26;28;30(37);31;33;35-nonadecaene(1;4;8;11;15;18;22;25-octabutoxy-29H;31H-phthalocyanine),CCCCOc1ccc(OCCCC)c2c1-c1nc-2nc2[nH]c(nc3nc(nc4[nH]c(n1)c1c(OCCCC)ccc(OCCCC)c41)-c1c(OCCCC)ccc(OCCCC)c1-3)c1c(OCCCC)ccc(OCCCC)c21,Al,pure,potentiodynamic polarization,1M HCl,0.023,76.5,"DIBETSOE, M.",2015,Molecules,CCCCOc1ccc(OCCCC)c2c1-c1nc-2nc2[nH]c(nc3nc(nc4[nH]c(n1)c1c(OCCCC)ccc(OCCCC)c41)-c1c(OCCCC)ccc(OCCCC)c1-3)c1c(OCCCC)ccc(OCCCC)c21,52.8765526693638,AAAABaraaa{BAAAA}aearMardaMedae<dH>a{datda{dau<dH>a{dr}ara{BAAAA}aaa{BAAAA}aur}Mara{BAAAA}aaa{BAAAA}arMt}ara{BAAAA}aaa{BAAAA}aer,SAMPLE_38,BASE_1
1051,294,5;8;14;17;23;26;32;35-octabutoxy-2;11;20;29;37;38;39;40-octazanonacyclo[28.6.1.13;10.112;19.121;28.04;9.013;18.022;27.031;36]tetraconta-1;3;5;7;9;11;13;15;17;19(39);20;22;24;26;28;30(37);31;33;35-nonadecaene(1;4;8;11;15;18;22;25-octabutoxy-29H;31H-phthalocyanine),CCCCOc1ccc(OCCCC)c2c1-c1nc-2nc2[nH]c(nc3nc(nc4[nH]c(n1)c1c(OCCCC)ccc(OCCCC)c41)-c1c(OCCCC)ccc(OCCCC)c1-3)c1c(OCCCC)ccc(OCCCC)c21,Al,pure,potentiodynamic polarization,1M HCl,0.046,81.4,"DIBETSOE, M.",2015,Molecules,CCCCOc1ccc(OCCCC)c2c1-c1nc-2nc2[nH]c(nc3nc(nc4[nH]c(n1)c1c(OCCCC)ccc(OCCCC)c41)-c1c(OCCCC)ccc(OCCCC)c1-3)c1c(OCCCC)ccc(OCCCC)c21,50.61180349927435,AAAABaraaa{BAAAA}aearMardaMedae<dH>a{datda{dau<dH>a{dr}ara{BAAAA}aaa{BAAAA}aur}Mara{BAAAA}aaa{BAAAA}arMt}ara{BAAAA}aaa{BAAAA}aer,SAMPLE_38,BASE_1
1052,294,5;8;14;17;23;26;32;35-octabutoxy-2;11;20;29;37;38;39;40-octazanonacyclo[28.6.1.13;10.112;19.121;28.04;9.013;18.022;27.031;36]tetraconta-1;3;5;7;9;11;13;15;17;19(39);20;22;24;26;28;30(37);31;33;35-nonadecaene(1;4;8;11;15;18;22;25-octabutoxy-29H;31H-phthalocyanine),CCCCOc1ccc(OCCCC)c2c1-c1nc-2nc2[nH]c(nc3nc(nc4[nH]c(n1)c1c(OCCCC)ccc(OCCCC)c41)-c1c(OCCCC)ccc(OCCCC)c1-3)c1c(OCCCC)ccc(OCCCC)c21,Al,pure,potentiodynamic polarization,1M HCl,0.092,83.9,"DIBETSOE, M.",2015,Molecules,CCCCOc1ccc(OCCCC)c2c1-c1nc-2nc2[nH]c(nc3nc(nc4[nH]c(n1)c1c(OCCCC)ccc(OCCCC)c41)-c1c(OCCCC)ccc(OCCCC)c1-3)c1c(OCCCC)ccc(OCCCC)c21,49.21383589346627,AAAABaraaa{BAAAA}aearMardaMedae<dH>a{datda{dau<dH>a{dr}ara{BAAAA}aaa{BAAAA}aur}Mara{BAAAA}aaa{BAAAA}arMt}ara{BAAAA}aaa{BAAAA}aer,SAMPLE_38,BASE_1
1053,295,Butylphosphonic acid (n-Butyl-1-phosphonic acid),CCCCP(=O)(O)O,Al,powder,H2 evolution,"1M HCl, 2.5% NaCl",10.0,33,"HORNER, L. & MEISEL, K.",1978,Werkstoffe Und Korrosion-Materials and Corrosion,CCCCP(=O)(O)O,63.0235412196929,AAAAK{~B}{B}B,SAMPLE_37,BASE_1
1054,296,2-aminohexanoic acid(Norleucine),CCCC[C@H](N)C(=O)O,Mg,CPMg220ppmFe,H2 evolution,0.5 wt.% NaCl,50.0,-43,(Lamaka et al.;2017),2017,Corrosion Science,CCCC[C@H](N)C(=O)O,70.36630829060661,AAAA<A*H>{D}A{~B}B,SAMPLE_20,BASE_4
1055,296,2-aminohexanoic acid(Norleucine),CCCC[C@H](N)C(=O)O,Mg,WE43,H2 evolution,0.5 wt.% NaCl,50.0,-113,(Lamaka et al.;2017),2017,Corrosion Science,CCCC[C@H](N)C(=O)O,74.22530675112934,AAAA<A*H>{D}A{~B}B,SAMPLE_33,BASE_4
1056,296,2-aminohexanoic acid(Norleucine),CCCC[C@H](N)C(=O)O,Mg,ZE41,H2 evolution,0.5 wt.% NaCl,50.0,-138,(Lamaka et al.;2017),2017,Corrosion Science,CCCC[C@H](N)C(=O)O,75.30014309286626,AAAA<A*H>{D}A{~B}B,SAMPLE_34,BASE_4
1057,296,2-aminohexanoic acid(Norleucine),CCCC[C@H](N)C(=O)O,Mg,E21,H2 evolution,0.5 wt.% NaCl,50.0,-710,(Lamaka et al.;2017),2017,Corrosion Science,CCCC[C@H](N)C(=O)O,87.16208306250087,AAAA<A*H>{D}A{~B}B,SAMPLE_26,BASE_4
1058,296,2-aminohexanoic acid(Norleucine),CCCC[C@H](N)C(=O)O,Mg,AZ31,H2 evolution,0.5 wt.% NaCl,50.0,-327,(Lamaka et al.;2017),2017,Corrosion Science,CCCC[C@H](N)C(=O)O,80.9612047806021,AAAA<A*H>{D}A{~B}B,SAMPLE_16,BASE_4
1059,296,2-aminohexanoic acid(Norleucine),CCCC[C@H](N)C(=O)O,Mg,AZ91,H2 evolution,0.5 wt.% NaCl,50.0,-127,(Lamaka et al.;2017),2017,Corrosion Science,CCCC[C@H](N)C(=O)O,74.8418384902731,AAAA<A*H>{D}A{~B}B,SAMPLE_17,BASE_4
1060,296,2-aminohexanoic acid(Norleucine),CCCC[C@H](N)C(=O)O,Mg,AM50,H2 evolution,0.5 wt.% NaCl,50.0,-322,(Lamaka et al.;2017),2017,Corrosion Science,CCCC[C@H](N)C(=O)O,80.84712707147541,AAAA<A*H>{D}A{~B}B,SAMPLE_14,BASE_4
1061,297,Tetrabutylphosphonium bromide,CCCC[P+](CCCC)(CCCC)CCCC.[Br-],Al,powder,H2 evolution,"1M HCl, 2.5% NaCl",10.0,31,"HORNER, L. & MEISEL, K.",1978,Werkstoffe Und Korrosion-Materials and Corrosion,CCCC[P+](CCCC)(CCCC)CCCC.[Br-],63.30841721372063,AAAA<KT>{AAAA}{AAAA}AAAA!<XM>,SAMPLE_37,BASE_1
1062,298,1-butyl-4-(2-(4-fluorobenzylidene)hydrazinecarbonyl)pyridin-1-ium iodide,CCCC[n+]1ccc(C(=O)N/N=C/c2ccc(F)cc2)cc1,Fe,Carbon Steel,potentiodynamic polarization,1.0M HCL,0.1,63.5,Electrochemical and theoretical insights on the adsorption and corrosion inhibition of novel pyridinium-derived ionic liquids for mild steel in 1 M HCl,2020,Journal of Molecular Liquids,CCCC[n+]1ccc(C(=O)N/N=C/c2ccc(F)cc2)cc1,57.141010494722174,AAAA<dT>raaa{A{~B}DLD~ALaeaaa{G}aae}aar,SAMPLE_23,BASE_3
1063,298,1-butyl-4-(2-(4-fluorobenzylidene)hydrazinecarbonyl)pyridin-1-ium iodide,CCCC[n+]1ccc(C(=O)N/N=C/c2ccc(F)cc2)cc1,Fe,Carbon Steel,potentiodynamic polarization,1.0M HCL,0.05,63.1,Electrochemical and theoretical insights on the adsorption and corrosion inhibition of novel pyridinium-derived ionic liquids for mild steel in 1 M HCl,2020,Journal of Molecular Liquids,CCCC[n+]1ccc(C(=O)N/N=C/c2ccc(F)cc2)cc1,57.24657105503758,AAAA<dT>raaa{A{~B}DLD~ALaeaaa{G}aae}aar,SAMPLE_23,BASE_3
1064,298,1-butyl-4-(2-(4-fluorobenzylidene)hydrazinecarbonyl)pyridin-1-ium iodide,CCCC[n+]1ccc(C(=O)N/N=C/c2ccc(F)cc2)cc1,Fe,Carbon Steel,potentiodynamic polarization,1.0M HCL,0.5,84.2,Electrochemical and theoretical insights on the adsorption and corrosion inhibition of novel pyridinium-derived ionic liquids for mild steel in 1 M HCl,2020,Journal of Molecular Liquids,CCCC[n+]1ccc(C(=O)N/N=C/c2ccc(F)cc2)cc1,49.03166590467326,AAAA<dT>raaa{A{~B}DLD~ALaeaaa{G}aae}aar,SAMPLE_23,BASE_3
1065,299,1-butyl-4-(2-(4-fluorobenzylidene)hydrazinecarbonyl)pyridin-1-ium iodide,CCCC[n+]1ccc(C(=O)N/N=C/c2ccc(F)cc2)cc1.[I-],Fe,Carbon Steel,potentiodynamic polarization,1.0M HCL,1.0,92.3,Electrochemical and theoretical insights on the adsorption and corrosion inhibition of novel pyridinium-derived ionic liquids for mild steel in 1 M HCl,2020,Journal of Molecular Liquids,CCCC[n+]1ccc(C(=O)N/N=C/c2ccc(F)cc2)cc1.[I-],42.07012704152512,AAAA<dT>raaa{A{~B}DLD~ALaeaaa{G}aae}aar!<HM>,SAMPLE_23,BASE_3
1066,300,Losartan potassium,CCCCc1nc(Cl)c(CO)n1Cc1ccc(-c2ccccc2-c2nnnn2[K])cc1,Fe,Carbon Steel,potentiodynamic polarization,1.0M HCL,1.0,83,Fabrication of environmentally friendly Losartan potassium film for corrosion inhibition of mild steel in HCl medium,2021,Chemical Engineering Journal,CCCCc1nc(Cl)c(CO)n1Cc1ccc(-c2ccccc2-c2nnnn2[K])cc1,49.740647133813546,AAAAarda{Z}a{AB}drAaraaa{MaeaaaaaeMaedddde<K>}aar,SAMPLE_23,BASE_3
1067,300,Losartan potassium,CCCCc1nc(Cl)c(CO)n1Cc1ccc(-c2ccccc2-c2nnnn2[K])cc1,Fe,Carbon Steel,potentiodynamic polarization,1.0M HCL,0.5,80.2,Fabrication of environmentally friendly Losartan potassium film for corrosion inhibition of mild steel in HCl medium,2021,Chemical Engineering Journal,CCCCc1nc(Cl)c(CO)n1Cc1ccc(-c2ccccc2-c2nnnn2[K])cc1,51.21731850407946,AAAAarda{Z}a{AB}drAaraaa{MaeaaaaaeMaedddde<K>}aar,SAMPLE_23,BASE_3
1068,300,Losartan potassium,CCCCc1nc(Cl)c(CO)n1Cc1ccc(-c2ccccc2-c2nnnn2[K])cc1,Fe,Carbon Steel,potentiodynamic polarization,1.0M HCL,5.0,88.9,Fabrication of environmentally friendly Losartan potassium film for corrosion inhibition of mild steel in HCl medium,2021,Chemical Engineering Journal,CCCCc1nc(Cl)c(CO)n1Cc1ccc(-c2ccccc2-c2nnnn2[K])cc1,45.612202811459824,AAAAarda{Z}a{AB}drAaraaa{MaeaaaaaeMaedddde<K>}aar,SAMPLE_23,BASE_3
1069,300,Losartan potassium,CCCCc1nc(Cl)c(CO)n1Cc1ccc(-c2ccccc2-c2nnnn2[K])cc1,Fe,Carbon Steel,potentiodynamic polarization,1.0M HCL,0.5,80.2,Fabrication of environmentally friendly Losartan potassium film for corrosion inhibition of mild steel in HCl medium,2021,Chemical Engineering Journal,CCCCc1nc(Cl)c(CO)n1Cc1ccc(-c2ccccc2-c2nnnn2[K])cc1,51.21731850407946,AAAAarda{Z}a{AB}drAaraaa{MaeaaaaaeMaedddde<K>}aar,SAMPLE_23,BASE_3
1070,300,Losartan potassium,CCCCc1nc(Cl)c(CO)n1Cc1ccc(-c2ccccc2-c2nnnn2[K])cc1,Fe,Carbon Steel,potentiodynamic polarization,1.0M HCL,2.0,86.3,Fabrication of environmentally friendly Losartan potassium film for corrosion inhibition of mild steel in HCl medium,2021,Chemical Engineering Journal,CCCCc1nc(Cl)c(CO)n1Cc1ccc(-c2ccccc2-c2nnnn2[K])cc1,47.65043607849737,AAAAarda{Z}a{AB}drAaraaa{MaeaaaaaeMaedddde<K>}aar,SAMPLE_23,BASE_3
1071,301,1-butyl-3-methylimidazolium iodide,CCCCn1cc[n+](C)c1.[I-],Fe,Carbon Steel,potentiodynamic polarization,1.0M HCL,1.0,82.4,Controlling of mild-steel corrosion in acidic solution using environmentally friendly ionic liquid inhibitors: Effect of alkyl chain,2018,Journal of Molecular Liquids,CCCCn1cc[n+](C)c1.[I-],50.07657972962351,AAAAdraa<dT>{A}ar!<HM>,SAMPLE_23,BASE_3
1072,301,1-butyl-3-methylimidazolium iodide,CCCCn1cc[n+](C)c1.[I-],Fe,Carbon Steel,potentiodynamic polarization,1.0M HCL,0.1,59.2,Controlling of mild-steel corrosion in acidic solution using environmentally friendly ionic liquid inhibitors: Effect of alkyl chain,2018,Journal of Molecular Liquids,CCCCn1cc[n+](C)c1.[I-],58.21963673497398,AAAAdraa<dT>{A}ar!<HM>,SAMPLE_23,BASE_3
1073,301,1-butyl-3-methylimidazolium iodide,CCCCn1cc[n+](C)c1.[I-],Fe,Carbon Steel,potentiodynamic polarization,1.0M HCL,0.05,45.3,Controlling of mild-steel corrosion in acidic solution using environmentally friendly ionic liquid inhibitors: Effect of alkyl chain,2018,Journal of Molecular Liquids,CCCCn1cc[n+](C)c1.[I-],61.05912587850176,AAAAdraa<dT>{A}ar!<HM>,SAMPLE_23,BASE_3
1074,301,1-butyl-3-methylimidazolium iodide,CCCCn1cc[n+](C)c1.[I-],Fe,Carbon Steel,potentiodynamic polarization,1.0M HCL,0.5,74.5,Controlling of mild-steel corrosion in acidic solution using environmentally friendly ionic liquid inhibitors: Effect of alkyl chain,2018,Journal of Molecular Liquids,CCCCn1cc[n+](C)c1.[I-],53.66761138575662,AAAAdraa<dT>{A}ar!<HM>,SAMPLE_23,BASE_3
1075,301,1-butyl-3-methylimidazolium iodide,CCCCn1cc[n+](C)c1.[I-],Fe,Carbon Steel,potentiodynamic polarization,1.0M HCL,5.0,88.1,Controlling of mild-steel corrosion in acidic solution using environmentally friendly ionic liquid inhibitors: Effect of alkyl chain,2018,Journal of Molecular Liquids,CCCCn1cc[n+](C)c1.[I-],46.2862197949325,AAAAdraa<dT>{A}ar!<HM>,SAMPLE_23,BASE_3
1076,302,propan-1-amine (Propylamine),CCCN,Fe,Steel,gravimetry,2M H2SO4,180.0,35,"MANN, C. A., LAUER, B. E. & HULTIN, C. T.",1936,Industrial and Engineering Chemistry,CCCN,62.730031317777865,AAAD,SAMPLE_32,BASE_3
1077,303,N;N-dipropylpropan-1-amine (Tripropylamine),CCCN(CCC)CCC,Fe,Steel,gravimetry,2M H2SO4,180.0,97,"MANN, C. A., LAUER, B. E. & HULTIN, C. T.",1936,Industrial and Engineering Chemistry,CCCN(CCC)CCC,32.94088754987741,AAAD{AAA}AAA,SAMPLE_32,BASE_3
1078,304,"7-N,N-dipropylaminomethyl-8-Hydroxyquinoline",CCCN(CCC)Cc1ccc2cccnc2c1O,Fe,Carbon Steel,potentiodynamic polarization,1.0M HCL,1.0,94,"Experimental and computational investigations on the anti-corrosive and adsorption behavior of 7-N,N’-dialkyaminomethyl-8-Hydroxyquinolines on C40E steel surface in acidic medium",2020,Journal of Colloid and Interface Science,CCCN(CCC)Cc1ccc2cccnc2c1O,39.65407727930763,AAAD{AAA}AaraaaeaaadaearB,SAMPLE_23,BASE_3
1079,304,"7-N,N-dipropylaminomethyl-8-Hydroxyquinoline",CCCN(CCC)Cc1ccc2cccnc2c1O,Fe,Carbon Steel,potentiodynamic polarization,1.0M HCL,0.01,86.6,"Experimental and computational investigations on the anti-corrosive and adsorption behavior of 7-N,N’-dialkyaminomethyl-8-Hydroxyquinolines on C40E steel surface in acidic medium",2020,Journal of Colloid and Interface Science,CCCN(CCC)Cc1ccc2cccnc2c1O,47.43599738061959,AAAD{AAA}AaraaaeaaadaearB,SAMPLE_23,BASE_3
1080,304,"7-N,N-dipropylaminomethyl-8-Hydroxyquinoline",CCCN(CCC)Cc1ccc2cccnc2c1O,Fe,Carbon Steel,potentiodynamic polarization,1.0M HCL,0.1,90.3,"Experimental and computational investigations on the anti-corrosive and adsorption behavior of 7-N,N’-dialkyaminomethyl-8-Hydroxyquinolines on C40E steel surface in acidic medium",2020,Journal of Colloid and Interface Science,CCCN(CCC)Cc1ccc2cccnc2c1O,44.30646710730581,AAAD{AAA}AaraaaeaaadaearB,SAMPLE_23,BASE_3
1081,304,"7-N,N-dipropylaminomethyl-8-Hydroxyquinoline",CCCN(CCC)Cc1ccc2cccnc2c1O,Fe,Carbon Steel,potentiodynamic polarization,1.0M HCL,0.001,81.7,"Experimental and computational investigations on the anti-corrosive and adsorption behavior of 7-N,N’-dialkyaminomethyl-8-Hydroxyquinolines on C40E steel surface in acidic medium",2020,Journal of Colloid and Interface Science,CCCN(CCC)Cc1ccc2cccnc2c1O,50.45431896384936,AAAD{AAA}AaraaaeaaadaearB,SAMPLE_23,BASE_3
1082,305,sodium N-propylcarbamodithioate(Sodium propyl dithiocarbamate),CCCNC(=S)[S-].[Na+],Al,unknown_probably_pure,potentiodynamic polarization,1M NaCl,0.01,40,"ABDULHAY, M. A.",1995,Indian Journal of Chemical Technology,CCCNC(=S)[S-].[Na+],61.95481084781117,AAADA{~E}<EM>!<DaT>,SAMPLE_40,BASE_1
1083,305,sodium N-propylcarbamodithioate(Sodium propyl dithiocarbamate),CCCNC(=S)[S-].[Na+],Al,unknown_probably_pure,potentiodynamic polarization,1M NaCl,0.05,41,"ABDULHAY, M. A.",1995,Indian Journal of Chemical Technology,CCCNC(=S)[S-].[Na+],61.7920324693841,AAADA{~E}<EM>!<DaT>,SAMPLE_40,BASE_1
1084,305,sodium N-propylcarbamodithioate(Sodium propyl dithiocarbamate),CCCNC(=S)[S-].[Na+],Al,unknown_probably_pure,potentiodynamic polarization,1M NaCl,0.1,53,"ABDULHAY, M. A.",1995,Indian Journal of Chemical Technology,CCCNC(=S)[S-].[Na+],59.58974239879402,AAADA{~E}<EM>!<DaT>,SAMPLE_40,BASE_1
1085,305,sodium N-propylcarbamodithioate(Sodium propyl dithiocarbamate),CCCNC(=S)[S-].[Na+],Al,unknown_probably_pure,potentiodynamic polarization,1M NaCl,0.5,84,"ABDULHAY, M. A.",1995,Indian Journal of Chemical Technology,CCCNC(=S)[S-].[Na+],49.15349248622498,AAADA{~E}<EM>!<DaT>,SAMPLE_40,BASE_1
1086,305,sodium N-propylcarbamodithioate(Sodium propyl dithiocarbamate),CCCNC(=S)[S-].[Na+],Al,unknown_probably_pure,potentiodynamic polarization,1M NaCl,1.0,43,"ABDULHAY, M. A.",1995,Indian Journal of Chemical Technology,CCCNC(=S)[S-].[Na+],61.45803090449094,AAADA{~E}<EM>!<DaT>,SAMPLE_40,BASE_1
1087,305,sodium N-propylcarbamodithioate(Sodium propyl dithiocarbamate),CCCNC(=S)[S-].[Na+],Al,unknown_probably_pure,potentiodynamic polarization,1M NaCl,0.01,67,"ABDULHAY, M. A.",1995,Indian Journal of Chemical Technology,CCCNC(=S)[S-].[Na+],56.16470836177948,AAADA{~E}<EM>!<DaT>,SAMPLE_40,BASE_1
1088,305,sodium N-propylcarbamodithioate(Sodium propyl dithiocarbamate),CCCNC(=S)[S-].[Na+],Al,unknown_probably_pure,potentiodynamic polarization,1M NaCl,0.05,33,"ABDULHAY, M. A.",1995,Indian Journal of Chemical Technology,CCCNC(=S)[S-].[Na+],63.0235412196929,AAADA{~E}<EM>!<DaT>,SAMPLE_40,BASE_1
1089,305,sodium N-propylcarbamodithioate(Sodium propyl dithiocarbamate),CCCNC(=S)[S-].[Na+],Al,unknown_probably_pure,potentiodynamic polarization,1M NaCl,0.1,53,"ABDULHAY, M. A.",1995,Indian Journal of Chemical Technology,CCCNC(=S)[S-].[Na+],59.58974239879402,AAADA{~E}<EM>!<DaT>,SAMPLE_40,BASE_1
1090,305,sodium N-propylcarbamodithioate(Sodium propyl dithiocarbamate),CCCNC(=S)[S-].[Na+],Al,unknown_probably_pure,potentiodynamic polarization,1M NaCl,0.5,53,"ABDULHAY, M. A.",1995,Indian Journal of Chemical Technology,CCCNC(=S)[S-].[Na+],59.58974239879402,AAADA{~E}<EM>!<DaT>,SAMPLE_40,BASE_1
1091,305,sodium N-propylcarbamodithioate(Sodium propyl dithiocarbamate),CCCNC(=S)[S-].[Na+],Al,unknown_probably_pure,potentiodynamic polarization,1M NaCl,1.0,55,"ABDULHAY, M. A.",1995,Indian Journal of Chemical Technology,CCCNC(=S)[S-].[Na+],59.16858537032404,AAADA{~E}<EM>!<DaT>,SAMPLE_40,BASE_1
1092,305,sodium N-propylcarbamodithioate(Sodium propyl dithiocarbamate),CCCNC(=S)[S-].[Na+],Al,unknown_probably_pure,potentiodynamic polarization,1M NaCl,0.01,67,"ABDULHAY, M. A.",1995,Indian Journal of Chemical Technology,CCCNC(=S)[S-].[Na+],56.16470836177948,AAADA{~E}<EM>!<DaT>,SAMPLE_40,BASE_1
1093,305,sodium N-propylcarbamodithioate(Sodium propyl dithiocarbamate),CCCNC(=S)[S-].[Na+],Al,unknown_probably_pure,potentiodynamic polarization,1M NaCl,0.05,62,"ABDULHAY, M. A.",1995,Indian Journal of Chemical Technology,CCCNC(=S)[S-].[Na+],57.53106665254786,AAADA{~E}<EM>!<DaT>,SAMPLE_40,BASE_1
1094,305,sodium N-propylcarbamodithioate(Sodium propyl dithiocarbamate),CCCNC(=S)[S-].[Na+],Al,unknown_probably_pure,potentiodynamic polarization,1M NaCl,0.1,14,"ABDULHAY, M. A.",1995,Indian Journal of Chemical Technology,CCCNC(=S)[S-].[Na+],65.44146811836964,AAADA{~E}<EM>!<DaT>,SAMPLE_40,BASE_1
1095,305,sodium N-propylcarbamodithioate(Sodium propyl dithiocarbamate),CCCNC(=S)[S-].[Na+],Al,unknown_probably_pure,potentiodynamic polarization,1M NaCl,0.5,61,"ABDULHAY, M. A.",1995,Indian Journal of Chemical Technology,CCCNC(=S)[S-].[Na+],57.78264146007785,AAADA{~E}<EM>!<DaT>,SAMPLE_40,BASE_1
1096,305,sodium N-propylcarbamodithioate(Sodium propyl dithiocarbamate),CCCNC(=S)[S-].[Na+],Al,unknown_probably_pure,potentiodynamic polarization,1M NaCl,1.0,42,"ABDULHAY, M. A.",1995,Indian Journal of Chemical Technology,CCCNC(=S)[S-].[Na+],61.62647142019195,AAADA{~E}<EM>!<DaT>,SAMPLE_40,BASE_1
1097,305,sodium N-propylcarbamodithioate(Sodium propyl dithiocarbamate),CCCNC(=S)[S-].[Na+],Al,unknown_probably_pure,potentiodynamic polarization,1M NaCl,0.05,46,"ABDULHAY, M. A.",1995,Indian Journal of Chemical Technology,CCCNC(=S)[S-].[Na+],60.93438524205424,AAADA{~E}<EM>!<DaT>,SAMPLE_40,BASE_1
1098,305,sodium N-propylcarbamodithioate(Sodium propyl dithiocarbamate),CCCNC(=S)[S-].[Na+],Al,unknown_probably_pure,potentiodynamic polarization,1M NaCl,0.1,52,"ABDULHAY, M. A.",1995,Indian Journal of Chemical Technology,CCCNC(=S)[S-].[Na+],59.7936464675983,AAADA{~E}<EM>!<DaT>,SAMPLE_40,BASE_1
1099,305,sodium N-propylcarbamodithioate(Sodium propyl dithiocarbamate),CCCNC(=S)[S-].[Na+],Al,unknown_probably_pure,potentiodynamic polarization,1M NaCl,0.5,49,"ABDULHAY, M. A.",1995,Indian Journal of Chemical Technology,CCCNC(=S)[S-].[Na+],60.380801115186856,AAADA{~E}<EM>!<DaT>,SAMPLE_40,BASE_1
1100,305,sodium N-propylcarbamodithioate(Sodium propyl dithiocarbamate),CCCNC(=S)[S-].[Na+],Al,unknown_probably_pure,potentiodynamic polarization,1M NaCl,1.0,56,"ABDULHAY, M. A.",1995,Indian Journal of Chemical Technology,CCCNC(=S)[S-].[Na+],58.950933839266604,AAADA{~E}<EM>!<DaT>,SAMPLE_40,BASE_1
1101,306,N-propylpropan-1-amine (Dipropyl amine),CCCNCCC,Fe,Steel,gravimetry,2M H2SO4,180.0,72,"MANN, C. A., LAUER, B. E. & HULTIN, C. T.",1936,Industrial and Engineering Chemistry,CCCNCCC,54.57341925698702,AAADAAA,SAMPLE_32,BASE_3
1102,307,(E)-4-(2-(4-fluorobenzylidene)hydrazinecarbonyl)-1-propylpyridin-1-ium iodide,CCC[n+]1ccc(C(=O)N/N=C/c2ccc(F)cc2)cc1.[I-],Fe,Carbon Steel,potentiodynamic polarization,1.0M HCL,1.0,88.6,Pyridinium-based ionic liquids as novel eco-friendly corrosion inhibitors for mild steel in molar hydrochloric acid: Experimental & computational approach,2021,Surfaces and Interfaces,CCC[n+]1ccc(C(=O)N/N=C/c2ccc(F)cc2)cc1.[I-],45.870487065417635,AAA<dT>raaa{A{~B}DLD~ALaeaaa{G}aae}aar!<HM>,SAMPLE_23,BASE_3
1103,307,(E)-4-(2-(4-fluorobenzylidene)hydrazinecarbonyl)-1-propylpyridin-1-ium iodide,CCC[n+]1ccc(C(=O)N/N=C/c2ccc(F)cc2)cc1.[I-],Fe,Carbon Steel,potentiodynamic polarization,1.0M HCL,0.1,45,Pyridinium-based ionic liquids as novel eco-friendly corrosion inhibitors for mild steel in molar hydrochloric acid: Experimental & computational approach,2021,Surfaces and Interfaces,CCC[n+]1ccc(C(=O)N/N=C/c2ccc(F)cc2)cc1.[I-],61.11209821947949,AAA<dT>raaa{A{~B}DLD~ALaeaaa{G}aae}aar!<HM>,SAMPLE_23,BASE_3
1104,307,(E)-4-(2-(4-fluorobenzylidene)hydrazinecarbonyl)-1-propylpyridin-1-ium iodide,CCC[n+]1ccc(C(=O)N/N=C/c2ccc(F)cc2)cc1.[I-],Fe,Carbon Steel,potentiodynamic polarization,1.0M HCL,0.05,37,Pyridinium-based ionic liquids as novel eco-friendly corrosion inhibitors for mild steel in molar hydrochloric acid: Experimental & computational approach,2021,Surfaces and Interfaces,CCC[n+]1ccc(C(=O)N/N=C/c2ccc(F)cc2)cc1.[I-],62.427347760873204,AAA<dT>raaa{A{~B}DLD~ALaeaaa{G}aae}aar!<HM>,SAMPLE_23,BASE_3
1105,307,(E)-4-(2-(4-fluorobenzylidene)hydrazinecarbonyl)-1-propylpyridin-1-ium iodide,CCC[n+]1ccc(C(=O)N/N=C/c2ccc(F)cc2)cc1.[I-],Fe,Carbon Steel,potentiodynamic polarization,1.0M HCL,0.5,83.8,Pyridinium-based ionic liquids as novel eco-friendly corrosion inhibitors for mild steel in molar hydrochloric acid: Experimental & computational approach,2021,Surfaces and Interfaces,CCC[n+]1ccc(C(=O)N/N=C/c2ccc(F)cc2)cc1.[I-],49.273805654924004,AAA<dT>raaa{A{~B}DLD~ALaeaaa{G}aae}aar!<HM>,SAMPLE_23,BASE_3
1106,308,1-hexyl-3-methylimidazolium iodide,CCCn1cc[n+](C)c1.[I-],Fe,Carbon Steel,potentiodynamic polarization,1.0M HCL,1.0,77.4,Controlling of mild-steel corrosion in acidic solution using environmentally friendly ionic liquid inhibitors: Effect of alkyl chain,2018,Journal of Molecular Liquids,CCCn1cc[n+](C)c1.[I-],52.498345092792476,AAAdraa<dT>{A}ar!<HM>,SAMPLE_23,BASE_3
1107,308,1-hexyl-3-methylimidazolium iodide,CCCn1cc[n+](C)c1.[I-],Fe,Carbon Steel,potentiodynamic polarization,1.0M HCL,0.1,58.9,Controlling of mild-steel corrosion in acidic solution using environmentally friendly ionic liquid inhibitors: Effect of alkyl chain,2018,Journal of Molecular Liquids,CCCn1cc[n+](C)c1.[I-],58.290590059870674,AAAdraa<dT>{A}ar!<HM>,SAMPLE_23,BASE_3
1108,308,1-hexyl-3-methylimidazolium iodide,CCCn1cc[n+](C)c1.[I-],Fe,Carbon Steel,potentiodynamic polarization,1.0M HCL,0.05,29.2,Controlling of mild-steel corrosion in acidic solution using environmentally friendly ionic liquid inhibitors: Effect of alkyl chain,2018,Journal of Molecular Liquids,CCCn1cc[n+](C)c1.[I-],63.55783234111429,AAAdraa<dT>{A}ar!<HM>,SAMPLE_23,BASE_3
1109,308,1-hexyl-3-methylimidazolium iodide,CCCn1cc[n+](C)c1.[I-],Fe,Carbon Steel,potentiodynamic polarization,1.0M HCL,0.5,70.7,Controlling of mild-steel corrosion in acidic solution using environmentally friendly ionic liquid inhibitors: Effect of alkyl chain,2018,Journal of Molecular Liquids,CCCn1cc[n+](C)c1.[I-],55.01295755028589,AAAdraa<dT>{A}ar!<HM>,SAMPLE_23,BASE_3
1110,308,1-hexyl-3-methylimidazolium iodide,CCCn1cc[n+](C)c1.[I-],Fe,Carbon Steel,potentiodynamic polarization,1.0M HCL,5.0,83.9,Controlling of mild-steel corrosion in acidic solution using environmentally friendly ionic liquid inhibitors: Effect of alkyl chain,2018,Journal of  Molecular Liquids,CCCn1cc[n+](C)c1.[I-],49.21383589346627,AAAdraa<dT>{A}ar!<HM>,SAMPLE_23,BASE_3
1111,309,Ethanamine (Ethylamine),CCN,Fe,steel,gravimetry,2M H2SO4,180.0,23,"MANN, C. A., LAUER, B. E. & HULTIN, C. T.",1936,Industrial and Engineering Chemistry,CCN,64.37086061002866,AAD,SAMPLE_39,BASE_3
1112,310,Diethyldithiocarbamate,CCN(CC)C(=S)[S-],Al,AA2024-T3,weight loss,0.1M NaCl,1.0,97,"WINKLER, D. A., BREEDON, M., HUGHES, A. E., BURDEN, F. R., BARNARD, A. S., HARVEY, T. G. & COLE, I.",2014,Green Chemistry,CCN(CC)C(=S)[S-],32.94088754987741,AAD{AA}A{~E}<EM>,SAMPLE_4,BASE_1
1113,310,Diethyldithiocarbamate,CCN(CC)C(=S)[S-],Al,AA2024-T3,optical inspection,0.1M NaCl,1.0,20,"WINKLER, D. A., BREEDON, M., WHITE, P., HUGHES, A. E., SAPPER, E. D. & COLE, I.",2016,Corrosion Science,CCN(CC)C(=S)[S-],64.74103632529831,AAD{AA}A{~E}<EM>,SAMPLE_4,BASE_1
1114,310,Diethyldithiocarbamate,CCN(CC)C(=S)[S-],Al,AA2024-T3,optical inspection,0.1M NaCl,1.0,20,"WINKLER, D. A., BREEDON, M., WHITE, P., HUGHES, A. E., SAPPER, E. D. & COLE, I.",2016,Corrosion Science,CCN(CC)C(=S)[S-],64.74103632529831,AAD{AA}A{~E}<EM>,SAMPLE_4,BASE_1
1115,310,Diethyldithiocarbamate,CCN(CC)C(=S)[S-],Al,AA2024-T3,optical inspection,0.1M NaCl,1.0,30,"WINKLER, D. A., BREEDON, M., WHITE, P., HUGHES, A. E., SAPPER, E. D. & COLE, I.",2016,Corrosion Science,CCN(CC)C(=S)[S-],63.44777336663013,AAD{AA}A{~E}<EM>,SAMPLE_4,BASE_1
1116,310,Diethyldithiocarbamate,CCN(CC)C(=S)[S-],Al,AA2024-T3,optical inspection,0.1M NaCl,1.0,80,"WINKLER, D. A., BREEDON, M., WHITE, P., HUGHES, A. E., SAPPER, E. D. & COLE, I.",2016,Corrosion Science,CCN(CC)C(=S)[S-],51.31465686643787,AAD{AA}A{~E}<EM>,SAMPLE_4,BASE_1
1117,310,Diethyldithiocarbamate,CCN(CC)C(=S)[S-],Al,AA7075-T6,weight loss,0.1M NaCl,1.0,96,"WINKLER, D. A., BREEDON, M., HUGHES, A. E., BURDEN, F. R., BARNARD, A. S., HARVEY, T. G. & COLE, I.",2014,Green Chemistry,CCN(CC)C(=S)[S-],35.727113027364545,AAD{AA}A{~E}<EM>,SAMPLE_12,BASE_1
1118,310,Diethyldithiocarbamate,CCN(CC)C(=S)[S-],Al,AA7075-T6,optical inspection,0.1M NaCl,1.0,0,"WINKLER, D. A., BREEDON, M., WHITE, P., HUGHES, A. E., SAPPER, E. D. & COLE, I.",2016,Corrosion Science,CCN(CC)C(=S)[S-],66.90220070551119,AAD{AA}A{~E}<EM>,SAMPLE_12,BASE_1
1119,310,Diethyldithiocarbamate,CCN(CC)C(=S)[S-],Al,AA7075-T6,optical inspection,0.1M NaCl,1.0,0,"WINKLER, D. A., BREEDON, M., WHITE, P., HUGHES, A. E., SAPPER, E. D. & COLE, I.",2016,Corrosion Science,CCN(CC)C(=S)[S-],66.90220070551119,AAD{AA}A{~E}<EM>,SAMPLE_12,BASE_1
1120,310,Diethyldithiocarbamate,CCN(CC)C(=S)[S-],Al,AA7075-T6,optical inspection,0.1M NaCl,1.0,0,"WINKLER, D. A., BREEDON, M., WHITE, P., HUGHES, A. E., SAPPER, E. D. & COLE, I.",2016,Corrosion Science,CCN(CC)C(=S)[S-],66.90220070551119,AAD{AA}A{~E}<EM>,SAMPLE_12,BASE_1
1121,310,Diethyldithiocarbamate,CCN(CC)C(=S)[S-],Al,AA7075-T6,optical inspection,0.1M NaCl,1.0,10,"WINKLER, D. A., BREEDON, M., WHITE, P., HUGHES, A. E., SAPPER, E. D. & COLE, I.",2016,Corrosion Science,CCN(CC)C(=S)[S-],65.88177509975425,AAD{AA}A{~E}<EM>,SAMPLE_12,BASE_1
1122,311,sodium;N;N-diethylcarbamodithioate (Sodium Diethyldithiocarbamate),CCN(CC)C(=S)[S-].[Na+],Al,AA2024-T3,optical inspection,0.1M NaCl,1.0,10,"WINKLER, D. A., BREEDON, M., WHITE, P., HUGHES, A. E., SAPPER, E. D. & COLE, I.",2016,Corrosion Science,CCN(CC)C(=S)[S-].[Na+],65.88177509975425,AAD{AA}A{~E}<EM>!<DaT>,SAMPLE_4,BASE_1
1123,311,sodium;N;N-diethylcarbamodithioate (Sodium Diethyldithiocarbamate),CCN(CC)C(=S)[S-].[Na+],Al,AA2024-T3,optical inspection,0.1M NaCl,1.0,0,"WINKLER, D. A., BREEDON, M., WHITE, P., HUGHES, A. E., SAPPER, E. D. & COLE, I.",2016,Corrosion Science,CCN(CC)C(=S)[S-].[Na+],66.90220070551119,AAD{AA}A{~E}<EM>!<DaT>,SAMPLE_4,BASE_1
1124,311,sodium;N;N-diethylcarbamodithioate (Sodium Diethyldithiocarbamate),CCN(CC)C(=S)[S-].[Na+],Al,AA2024-T3,optical inspection,0.1M NaCl,1.0,0,"WINKLER, D. A., BREEDON, M., WHITE, P., HUGHES, A. E., SAPPER, E. D. & COLE, I.",2016,Corrosion Science,CCN(CC)C(=S)[S-].[Na+],66.90220070551119,AAD{AA}A{~E}<EM>!<DaT>,SAMPLE_4,BASE_1
1125,311,sodium;N;N-diethylcarbamodithioate (Sodium Diethyldithiocarbamate),CCN(CC)C(=S)[S-].[Na+],Al,AA2024-T3,optical inspection,0.1M NaCl,1.0,0,"WINKLER, D. A., BREEDON, M., WHITE, P., HUGHES, A. E., SAPPER, E. D. & COLE, I.",2016,Corrosion Science,CCN(CC)C(=S)[S-].[Na+],66.90220070551119,AAD{AA}A{~E}<EM>!<DaT>,SAMPLE_4,BASE_1
1126,311,sodium;N;N-diethylcarbamodithioate (Sodium Diethyldithiocarbamate),CCN(CC)C(=S)[S-].[Na+],Al,AA7075-T6,optical inspection,0.1M NaCl,1.0,20,"WINKLER, D. A., BREEDON, M., WHITE, P., HUGHES, A. E., SAPPER, E. D. & COLE, I.",2016,Corrosion Science,CCN(CC)C(=S)[S-].[Na+],64.74103632529831,AAD{AA}A{~E}<EM>!<DaT>,SAMPLE_12,BASE_1
1127,311,sodium;N;N-diethylcarbamodithioate (Sodium Diethyldithiocarbamate),CCN(CC)C(=S)[S-].[Na+],Al,AA7075-T6,optical inspection,0.1M NaCl,1.0,20,"WINKLER, D. A., BREEDON, M., WHITE, P., HUGHES, A. E., SAPPER, E. D. & COLE, I.",2016,Corrosion Science,CCN(CC)C(=S)[S-].[Na+],64.74103632529831,AAD{AA}A{~E}<EM>!<DaT>,SAMPLE_12,BASE_1
1128,311,sodium;N;N-diethylcarbamodithioate (Sodium Diethyldithiocarbamate),CCN(CC)C(=S)[S-].[Na+],Al,AA7075-T6,optical inspection,0.1M NaCl,1.0,30,"WINKLER, D. A., BREEDON, M., WHITE, P., HUGHES, A. E., SAPPER, E. D. & COLE, I.",2016,Corrosion Science,CCN(CC)C(=S)[S-].[Na+],63.44777336663013,AAD{AA}A{~E}<EM>!<DaT>,SAMPLE_12,BASE_1
1129,311,sodium;N;N-diethylcarbamodithioate (Sodium Diethyldithiocarbamate),CCN(CC)C(=S)[S-].[Na+],Al,AA7075-T6,optical inspection,0.1M NaCl,1.0,30,"WINKLER, D. A., BREEDON, M., WHITE, P., HUGHES, A. E., SAPPER, E. D. & COLE, I.",2016,Corrosion Science,CCN(CC)C(=S)[S-].[Na+],63.44777336663013,AAD{AA}A{~E}<EM>!<DaT>,SAMPLE_12,BASE_1
1130,312,N;N-diethylethanamine (Triethyl amine),CCN(CC)CC,Fe,Steel,gravimetry,2M H2SO4,180.0,86,"MANN, C. A., LAUER, B. E. & HULTIN, C. T.",1936,Industrial and Engineering Chemistry,CCN(CC)CC,47.860229527556804,AAD{AA}AA,SAMPLE_32,BASE_3
1131,313,"5-bromo-1[2-(diethylamino)ethyl]-1H–indole-2,3-dione",CCN(CC)CCN1C(=O)C(=O)c2cc(Br)ccc21,Fe,Carbon Steel,potentiodynamic polarization,1.0M HCL,1.0,93.5,"Anticorrosion performance of three newly synthesized isatin derivatives on carbon steel in hydrochloric acid pickling environment: Electrochemical, surface and theoretical studies",2017,Journal of  Molecular Liquids,CCN(CC)CCN1C(=O)C(=O)c2cc(Br)ccc21,40.42929774927432,AAD{AA}AADrA{~B}A{~B}aeaa{X}aaaer,SAMPLE_23,BASE_3
1132,313,"5-bromo-1[2-(diethylamino)ethyl]-1H–indole-2,3-dione",CCN(CC)CCN1C(=O)C(=O)c2cc(Br)ccc21,Fe,Carbon Steel,potentiodynamic polarization,1.0M HCL,0.01,86.2,"Anticorrosion performance of three newly synthesized isatin derivatives on carbon steel in hydrochloric acid pickling environment: Electrochemical, surface and theoretical studies",2017,Journal of  Molecular Liquids,CCN(CC)CCN1C(=O)C(=O)c2cc(Br)ccc21,47.7208733746473,AAD{AA}AADrA{~B}A{~B}aeaa{X}aaaer,SAMPLE_23,BASE_3
1133,313,"5-bromo-1[2-(diethylamino)ethyl]-1H–indole-2,3-dione",CCN(CC)CCN1C(=O)C(=O)c2cc(Br)ccc21,Fe,Carbon Steel,potentiodynamic polarization,1.0M HCL,0.1,90.3,"Anticorrosion performance of three newly synthesized isatin derivatives on carbon steel in hydrochloric acid pickling environment: Electrochemical, surface and theoretical studies",2017,Journal of  Molecular Liquids,CCN(CC)CCN1C(=O)C(=O)c2cc(Br)ccc21,44.30646710730581,AAD{AA}AADrA{~B}A{~B}aeaa{X}aaaer,SAMPLE_23,BASE_3
1134,313,"5-bromo-1[2-(diethylamino)ethyl]-1H–indole-2,3-dione",CCN(CC)CCN1C(=O)C(=O)c2cc(Br)ccc21,Fe,Carbon Steel,potentiodynamic polarization,1.0M HCL,0.001,79.2,"Anticorrosion performance of three newly synthesized isatin derivatives on carbon steel in hydrochloric acid pickling environment: Electrochemical, surface and theoretical studies",2017,Journal of  Molecular Liquids,CCN(CC)CCN1C(=O)C(=O)c2cc(Br)ccc21,51.69451282792188,AAD{AA}AADrA{~B}A{~B}aeaa{X}aaaer,SAMPLE_23,BASE_3
1135,314,"5-fluro-1[2-(diethylamino)ethyl]-1H–indole-2,3-dione",CCN(CC)CCN1C(=O)C(=O)c2cc(F)ccc21,Fe,Carbon Steel,potentiodynamic polarization,1.0M HCL,1.0,90.6,"Anticorrosion performance of three newly synthesized isatin derivatives on carbon steel in hydrochloric acid pickling environment: Electrochemical, surface and theoretical studies",2017,Journal of  Molecular Liquids,CCN(CC)CCN1C(=O)C(=O)c2cc(F)ccc21,44.00219855972071,AAD{AA}AADrA{~B}A{~B}aeaa{G}aaaer,SAMPLE_23,BASE_3
1136,314,"5-fluro-1[2-(diethylamino)ethyl]-1H–indole-2,3-dione",CCN(CC)CCN1C(=O)C(=O)c2cc(F)ccc21,Fe,Carbon Steel,potentiodynamic polarization,1.0M HCL,0.01,74.3,"Anticorrosion performance of three newly synthesized isatin derivatives on carbon steel in hydrochloric acid pickling environment: Electrochemical, surface and theoretical studies",2017,Journal of  Molecular Liquids,CCN(CC)CCN1C(=O)C(=O)c2cc(F)ccc21,53.74327650132334,AAD{AA}AADrA{~B}A{~B}aeaa{G}aaaer,SAMPLE_23,BASE_3
1137,314,"5-fluro-1[2-(diethylamino)ethyl]-1H–indole-2,3-dione",CCN(CC)CCN1C(=O)C(=O)c2cc(F)ccc21,Fe,Carbon Steel,potentiodynamic polarization,1.0M HCL,0.1,86,"Anticorrosion performance of three newly synthesized isatin derivatives on carbon steel in hydrochloric acid pickling environment: Electrochemical, surface and theoretical studies",2017,Journal of  Molecular Liquids,CCN(CC)CCN1C(=O)C(=O)c2cc(F)ccc21,47.860229527556804,AAD{AA}AADrA{~B}A{~B}aeaa{G}aaaer,SAMPLE_23,BASE_3
