Repository: MatthiasHBusch/CrossAlloyTL

# CrossAlloyTL — cross-alloy transfer learning for Mg corrosion inhibitors

Code, data, and manuscript sources for:

> **Different Alloy, Different Story? Impact of Transfer Learning on
> Predictive Models for In Silico Screening of Mg Dissolution Modulators.**
> M. Busch, M. Tacke, S. V. Lamaka, M. L. Zheludkevich, C. J. Cyron,
> R. C. Aydin, C. Feiler (2026). *Corrosion Science* (submitted).

## Summary

We probe cross-alloy transfer learning (TL) for predicting the
inhibition efficiency (IE) of small organic dissolution modulators on
magnesium alloys, using the Mg subset of the
[ExCorr](https://excorr.web.app/) electrochemical
corrosion database.

File: data/ExCorrDatasetClean.csv (part 12 of 45)
Unnamed: 0,index,IUPAC,isomeric_SMILES,BaseMaterial,Alloy,Method,AggressiveComponent,Operating_Concentration_mM,IE,References,Year,Journal,canonical_SMILES,transformed_IE,transformed_smiles,transformed_alloy,transformed_base_material
1138,314,"5-fluro-1[2-(diethylamino)ethyl]-1H–indole-2,3-dione",CCN(CC)CCN1C(=O)C(=O)c2cc(F)ccc21,Fe,Carbon Steel,potentiodynamic polarization,1.0M HCL,0.001,58.2,"Anticorrosion performance of three newly synthesized isatin derivatives on carbon steel in hydrochloric acid pickling environment: Electrochemical, surface and theoretical studies",2017,Journal of  Molecular Liquids,CCN(CC)CCN1C(=O)C(=O)c2cc(F)ccc21,58.454153895946384,AAD{AA}AADrA{~B}A{~B}aeaa{G}aaaer,SAMPLE_23,BASE_3
1139,315,"1-[2-(diethylamino)ethyl]-1H–indole-2,3-dione",CCN(CC)CCN1C(=O)C(=O)c2ccccc21,Fe,Carbon Steel,potentiodynamic polarization,1.0M HCL,1.0,88.8,"Anticorrosion performance of three newly synthesized isatin derivatives on carbon steel in hydrochloric acid pickling environment: Electrochemical, surface and theoretical studies",2017,Journal of  Molecular Liquids,CCN(CC)CCN1C(=O)C(=O)c2ccccc21,45.69906514734393,AAD{AA}AADrA{~B}A{~B}aeaaaaaer,SAMPLE_23,BASE_3
1140,315,"1-[2-(diethylamino)ethyl]-1H–indole-2,3-dione",CCN(CC)CCN1C(=O)C(=O)c2ccccc21,Fe,Carbon Steel,potentiodynamic polarization,1.0M HCL,0.01,70.3,"Anticorrosion performance of three newly synthesized isatin derivatives on carbon steel in hydrochloric acid pickling environment: Electrochemical, surface and theoretical studies",2017,Journal of  Molecular Liquids,CCN(CC)CCN1C(=O)C(=O)c2ccccc21,55.14428275602255,AAD{AA}AADrA{~B}A{~B}aeaaaaaer,SAMPLE_23,BASE_3
1141,315,"1-[2-(diethylamino)ethyl]-1H–indole-2,3-dione",CCN(CC)CCN1C(=O)C(=O)c2ccccc21,Fe,Carbon Steel,potentiodynamic polarization,1.0M HCL,0.1,84.3,"Anticorrosion performance of three newly synthesized isatin derivatives on carbon steel in hydrochloric acid pickling environment: Electrochemical, surface and theoretical studies",2017,Journal of  Molecular Liquids,CCN(CC)CCN1C(=O)C(=O)c2ccccc21,48.97017309154842,AAD{AA}AADrA{~B}A{~B}aeaaaaaer,SAMPLE_23,BASE_3
1142,315,"1-[2-(diethylamino)ethyl]-1H–indole-2,3-dione",CCN(CC)CCN1C(=O)C(=O)c2ccccc21,Fe,Carbon Steel,potentiodynamic polarization,1.0M HCL,0.001,25.9,"Anticorrosion performance of three newly synthesized isatin derivatives on carbon steel in hydrochloric acid pickling environment: Electrochemical, surface and theoretical studies",2017,Journal of  Molecular Liquids,CCN(CC)CCN1C(=O)C(=O)c2ccccc21,63.999051246187854,AAD{AA}AADrA{~B}A{~B}aeaaaaaer,SAMPLE_23,BASE_3
1143,316,5-((2-(diethylamino)ethoxy)methyl)quinolin-8-ol (DEMQ),CCN(CC)CCOCc1ccc(O)c2ncccc12,Fe,Carbon Steel,potentiodynamic polarization,1.0M HCL,1.0,93.7,Chemically functionalized of 8-hydroxyquinoline derivatives as efficient corrosion inhibition for steel in 1.0 M HCl solution: Experimental and theoretical studies,2020,Surfaces and Interfaces,CCN(CC)CCOCc1ccc(O)c2ncccc12,40.12661419236965,AAD{AA}AABAaraaa{B}aedaaaare,SAMPLE_23,BASE_3
1144,316,5-((2-(diethylamino)ethoxy)methyl)quinolin-8-ol (DEMQ),CCN(CC)CCOCc1ccc(O)c2ncccc12,Fe,Carbon Steel,potentiodynamic polarization,1.0M HCL,0.01,87.3,Chemically functionalized of 8-hydroxyquinoline derivatives as efficient corrosion inhibition for steel in 1.0 M HCl solution: Experimental and theoretical studies,2020,Surfaces and Interfaces,CCN(CC)CCOCc1ccc(O)c2ncccc12,46.91636626146572,AAD{AA}AABAaraaa{B}aedaaaare,SAMPLE_23,BASE_3
1145,316,5-((2-(diethylamino)ethoxy)methyl)quinolin-8-ol (DEMQ),CCN(CC)CCOCc1ccc(O)c2ncccc12,Fe,Carbon Steel,potentiodynamic polarization,1.0M HCL,0.1,87.8,Chemically functionalized of 8-hydroxyquinoline derivatives as efficient corrosion inhibition for steel in 1.0 M HCl solution: Experimental and theoretical studies,2020,Surfaces and Interfaces,CCN(CC)CCOCc1ccc(O)c2ncccc12,46.52735471190629,AAD{AA}AABAaraaa{B}aedaaaare,SAMPLE_23,BASE_3
1146,316,5-((2-(diethylamino)ethoxy)methyl)quinolin-8-ol (DEMQ),CCN(CC)CCOCc1ccc(O)c2ncccc12,Fe,Carbon Steel,potentiodynamic polarization,1.0M HCL,0.001,87.1,Chemically functionalized of 8-hydroxyquinoline derivatives as efficient corrosion inhibition for steel in 1.0 M HCl solution: Experimental and theoretical studies,2020,Surfaces and Interfaces,CCN(CC)CCOCc1ccc(O)c2ncccc12,47.06769880180919,AAD{AA}AABAaraaa{B}aedaaaare,SAMPLE_23,BASE_3
1147,317,2-(diethylamino)ethylphosphonic acidhydrochloride (2-diethylaminoethylphosphonic acidhydrochloride),CCN(CC)CCP(=O)(O)O.Cl,Al,powder,H2 evolution,"1M HCl, 2.5% NaCl",10.0,17,"HORNER, L. & MEISEL, K.",1978,Werkstoffe Und Korrosion-Materials and Corrosion,CCN(CC)CCP(=O)(O)O.Cl,65.09758280373495,AAD{AA}AAK{~B}{B}B!Z,SAMPLE_37,BASE_1
1148,318,[(Z)-[4-(diethylamino)-2-hydroxyphenyl]methylideneamino]urea(2-(4-(Diethylamino)-2-hydroxybenzylidene)hydrazinecarbamide),CCN(CC)c1ccc(/C=N/NC(N)=O)c(O)c1,Al,AA2024-T3,weight loss,0.5M HCl,0.005,59.8,"PRAKASHAIAH, B. G., SHETTY, A. N. & AMITHARANI, B. E.",2018,Surface Engineering and Applied Electrochemistry,CCN(CC)c1ccc(/C=N/NC(N)=O)c(O)c1,58.076151361992885,AAD{AA}araaa{LA~DLDA{D}~B}a{B}ar,SAMPLE_4,BASE_1
1149,318,[(Z)-[4-(diethylamino)-2-hydroxyphenyl]methylideneamino]urea(2-(4-(Diethylamino)-2-hydroxybenzylidene)hydrazinecarbamide),CCN(CC)c1ccc(/C=N/NC(N)=O)c(O)c1,Al,AA2024-T3,weight loss,0.5M HCl,0.01,77.5,"PRAKASHAIAH, B. G., SHETTY, A. N. & AMITHARANI, B. E.",2018,Surface Engineering and Applied Electrochemistry,CCN(CC)c1ccc(/C=N/NC(N)=O)c(O)c1,52.455395640893805,AAD{AA}araaa{LA~DLDA{D}~B}a{B}ar,SAMPLE_4,BASE_1
1150,318,[(Z)-[4-(diethylamino)-2-hydroxyphenyl]methylideneamino]urea(2-(4-(Diethylamino)-2-hydroxybenzylidene)hydrazinecarbamide),CCN(CC)c1ccc(/C=N/NC(N)=O)c(O)c1,Al,AA2024-T3,weight loss,0.5M HCl,0.05,95.6,"PRAKASHAIAH, B. G., SHETTY, A. N. & AMITHARANI, B. E.",2018,Surface Engineering and Applied Electrochemistry,CCN(CC)c1ccc(/C=N/NC(N)=O)c(O)c1,36.65020027076308,AAD{AA}araaa{LA~DLDA{D}~B}a{B}ar,SAMPLE_4,BASE_1
1151,318,[(Z)-[4-(diethylamino)-2-hydroxyphenyl]methylideneamino]urea(2-(4-(Diethylamino)-2-hydroxybenzylidene)hydrazinecarbamide),CCN(CC)c1ccc(/C=N/NC(N)=O)c(O)c1,Al,AA2024-T3,weight loss,0.5M HCl,0.1,98.5,"PRAKASHAIAH, B. G., SHETTY, A. N. & AMITHARANI, B. E.",2018,Surface Engineering and Applied Electrochemistry,CCN(CC)c1ccc(/C=N/NC(N)=O)c(O)c1,26.227697820447183,AAD{AA}araaa{LA~DLDA{D}~B}a{B}ar,SAMPLE_4,BASE_1
1152,318,[(Z)-[4-(diethylamino)-2-hydroxyphenyl]methylideneamino]urea(2-(4-(Diethylamino)-2-hydroxybenzylidene)hydrazinecarbamide),CCN(CC)c1ccc(/C=N/NC(N)=O)c(O)c1,Al,AA2024-T3,weight loss,0.5M HCl,0.2,98.7,"PRAKASHAIAH, B. G., SHETTY, A. N. & AMITHARANI, B. E.",2018,Surface Engineering and Applied Electrochemistry,CCN(CC)c1ccc(/C=N/NC(N)=O)c(O)c1,24.84175391020097,AAD{AA}araaa{LA~DLDA{D}~B}a{B}ar,SAMPLE_4,BASE_1
1153,318,[(Z)-[4-(diethylamino)-2-hydroxyphenyl]methylideneamino]urea(2-(4-(Diethylamino)-2-hydroxybenzylidene)hydrazinecarbamide),CCN(CC)c1ccc(/C=N/NC(N)=O)c(O)c1,Al,AA2024-T3,impedance,0.5M HCl,0.005,66.9,"PRAKASHAIAH, B. G., SHETTY, A. N. & AMITHARANI, B. E.",2018,Surface Engineering and Applied Electrochemistry,CCN(CC)c1ccc(/C=N/NC(N)=O)c(O)c1,56.194012727649664,AAD{AA}araaa{LA~DLDA{D}~B}a{B}ar,SAMPLE_4,BASE_1
1154,318,[(Z)-[4-(diethylamino)-2-hydroxyphenyl]methylideneamino]urea(2-(4-(Diethylamino)-2-hydroxybenzylidene)hydrazinecarbamide),CCN(CC)c1ccc(/C=N/NC(N)=O)c(O)c1,Al,AA2024-T3,impedance,0.5M HCl,0.01,73.2,"PRAKASHAIAH, B. G., SHETTY, A. N. & AMITHARANI, B. E.",2018,Surface Engineering and Applied Electrochemistry,CCN(CC)c1ccc(/C=N/NC(N)=O)c(O)c1,54.14918711004981,AAD{AA}araaa{LA~DLDA{D}~B}a{B}ar,SAMPLE_4,BASE_1
1155,318,[(Z)-[4-(diethylamino)-2-hydroxyphenyl]methylideneamino]urea(2-(4-(Diethylamino)-2-hydroxybenzylidene)hydrazinecarbamide),CCN(CC)c1ccc(/C=N/NC(N)=O)c(O)c1,Al,AA2024-T3,impedance,0.5M HCl,0.05,90,"PRAKASHAIAH, B. G., SHETTY, A. N. & AMITHARANI, B. E.",2018,Surface Engineering and Applied Electrochemistry,CCN(CC)c1ccc(/C=N/NC(N)=O)c(O)c1,44.601467137007646,AAD{AA}araaa{LA~DLDA{D}~B}a{B}ar,SAMPLE_4,BASE_1
1156,318,[(Z)-[4-(diethylamino)-2-hydroxyphenyl]methylideneamino]urea(2-(4-(Diethylamino)-2-hydroxybenzylidene)hydrazinecarbamide),CCN(CC)c1ccc(/C=N/NC(N)=O)c(O)c1,Al,AA2024-T3,impedance,0.5M HCl,0.1,92.3,"PRAKASHAIAH, B. G., SHETTY, A. N. & AMITHARANI, B. E.",2018,Surface Engineering and Applied Electrochemistry,CCN(CC)c1ccc(/C=N/NC(N)=O)c(O)c1,42.07012704152512,AAD{AA}araaa{LA~DLDA{D}~B}a{B}ar,SAMPLE_4,BASE_1
1157,318,[(Z)-[4-(diethylamino)-2-hydroxyphenyl]methylideneamino]urea(2-(4-(Diethylamino)-2-hydroxybenzylidene)hydrazinecarbamide),CCN(CC)c1ccc(/C=N/NC(N)=O)c(O)c1,Al,AA2024-T3,impedance,0.5M HCl,0.2,93.8,"PRAKASHAIAH, B. G., SHETTY, A. N. & AMITHARANI, B. E.",2018,Surface Engineering and Applied Electrochemistry,CCN(CC)c1ccc(/C=N/NC(N)=O)c(O)c1,39.97164951790106,AAD{AA}araaa{LA~DLDA{D}~B}a{B}ar,SAMPLE_4,BASE_1
1158,318,[(Z)-[4-(diethylamino)-2-hydroxyphenyl]methylideneamino]urea(2-(4-(Diethylamino)-2-hydroxybenzylidene)hydrazinecarbamide),CCN(CC)c1ccc(/C=N/NC(N)=O)c(O)c1,Al,AA2024-T3,potentiodynamic polarization,0.5M HCl,0.005,72.1,"PRAKASHAIAH, B. G., SHETTY, A. N. & AMITHARANI, B. E.",2018,Surface Engineering and Applied Electrochemistry,CCN(CC)c1ccc(/C=N/NC(N)=O)c(O)c1,54.53876775121743,AAD{AA}araaa{LA~DLDA{D}~B}a{B}ar,SAMPLE_4,BASE_1
1159,318,[(Z)-[4-(diethylamino)-2-hydroxyphenyl]methylideneamino]urea(2-(4-(Diethylamino)-2-hydroxybenzylidene)hydrazinecarbamide),CCN(CC)c1ccc(/C=N/NC(N)=O)c(O)c1,Al,AA2024-T3,potentiodynamic polarization,0.5M HCl,0.01,74.9,"PRAKASHAIAH, B. G., SHETTY, A. N. & AMITHARANI, B. E.",2018,Surface Engineering and Applied Electrochemistry,CCN(CC)c1ccc(/C=N/NC(N)=O)c(O)c1,53.51448431408856,AAD{AA}araaa{LA~DLDA{D}~B}a{B}ar,SAMPLE_4,BASE_1
1160,318,[(Z)-[4-(diethylamino)-2-hydroxyphenyl]methylideneamino]urea(2-(4-(Diethylamino)-2-hydroxybenzylidene)hydrazinecarbamide),CCN(CC)c1ccc(/C=N/NC(N)=O)c(O)c1,Al,AA2024-T3,potentiodynamic polarization,0.5M HCl,0.05,83.3,"PRAKASHAIAH, B. G., SHETTY, A. N. & AMITHARANI, B. E.",2018,Surface Engineering and Applied Electrochemistry,CCN(CC)c1ccc(/C=N/NC(N)=O)c(O)c1,49.568207821387205,AAD{AA}araaa{LA~DLDA{D}~B}a{B}ar,SAMPLE_4,BASE_1
1161,318,[(Z)-[4-(diethylamino)-2-hydroxyphenyl]methylideneamino]urea(2-(4-(Diethylamino)-2-hydroxybenzylidene)hydrazinecarbamide),CCN(CC)c1ccc(/C=N/NC(N)=O)c(O)c1,Al,AA2024-T3,potentiodynamic polarization,0.5M HCl,0.1,95.6,"PRAKASHAIAH, B. G., SHETTY, A. N. & AMITHARANI, B. E.",2018,Surface Engineering and Applied Electrochemistry,CCN(CC)c1ccc(/C=N/NC(N)=O)c(O)c1,36.65020027076308,AAD{AA}araaa{LA~DLDA{D}~B}a{B}ar,SAMPLE_4,BASE_1
1162,318,[(Z)-[4-(diethylamino)-2-hydroxyphenyl]methylideneamino]urea(2-(4-(Diethylamino)-2-hydroxybenzylidene)hydrazinecarbamide),CCN(CC)c1ccc(/C=N/NC(N)=O)c(O)c1,Al,AA2024-T3,potentiodynamic polarization,0.5M HCl,0.2,96.2,"PRAKASHAIAH, B. G., SHETTY, A. N. & AMITHARANI, B. E.",2018,Surface Engineering and Applied Electrochemistry,CCN(CC)c1ccc(/C=N/NC(N)=O)c(O)c1,35.230333084044304,AAD{AA}araaa{LA~DLDA{D}~B}a{B}ar,SAMPLE_4,BASE_1
1163,319,"5-DAT (5-(4-(diethylamino)benzylidene)amino)-1,3,4-thiadiazole-2-thiol",CCN(CC)c1ccc(/C=N\c2nnc(S)s2)cc1,Fe,Carbon Steel,potentiodynamic polarization,1.0M HCL,0.5,96.2,Illuminating of mild steel/HCI interface in the presence of 5-DAT inhibitor,2021,Journal of  Molecular Liquids,CCN(CC)c1ccc(/C=N\c2nnc(S)s2)cc1,35.230333084044304,AAD{AA}araaa{LA~DRaedda{E}ee}aar,SAMPLE_23,BASE_3
1164,319,"5-DAT (5-(4-(diethylamino)benzylidene)amino)-1,3,4-thiadiazole-2-thiol",CCN(CC)c1ccc(/C=N\c2nnc(S)s2)cc1,Fe,Carbon Steel,potentiodynamic polarization,1.0M HCL,2.0,98.5,Illuminating of mild steel/HCI interface in the presence of 5-DAT inhibitor,2021,Journal of  Molecular Liquids,CCN(CC)c1ccc(/C=N\c2nnc(S)s2)cc1,26.227697820447183,AAD{AA}araaa{LA~DRaedda{E}ee}aar,SAMPLE_23,BASE_3
1165,319,"5-DAT (5-(4-(diethylamino)benzylidene)amino)-1,3,4-thiadiazole-2-thiol",CCN(CC)c1ccc(/C=N\c2nnc(S)s2)cc1,Fe,Carbon Steel,potentiodynamic polarization,1.0M HCL,1.0,96.9,Illuminating of mild steel/HCI interface in the presence of 5-DAT inhibitor,2021,Journal of  Molecular Liquids,CCN(CC)c1ccc(/C=N\c2nnc(S)s2)cc1,33.2584597884708,AAD{AA}araaa{LA~DRaedda{E}ee}aar,SAMPLE_23,BASE_3
1166,319,"5-DAT (5-(4-(diethylamino)benzylidene)amino)-1,3,4-thiadiazole-2-thiol",CCN(CC)c1ccc(/C=N\c2nnc(S)s2)cc1,Fe,Carbon Steel,potentiodynamic polarization,1.0M HCL,3.0,98.9,Illuminating of mild steel/HCI interface in the presence of 5-DAT inhibitor,2021,Journal of  Molecular Liquids,CCN(CC)c1ccc(/C=N\c2nnc(S)s2)cc1,23.223820811902577,AAD{AA}araaa{LA~DRaedda{E}ee}aar,SAMPLE_23,BASE_3
1167,320,"(5-(4-(diethylamino)benzylidene)amino)-1,3,4-thiadiazole-2-thiol(5-DAT)",CCN(CC)c1ccc(C=Nc2nnc(S)s2)cc1,Fe,Carbon Steel,potentiodynamic polarization,1.0M HCL,1.0,96.9,Illuminating of mild steel/HCI interface in the presence of 5-DAT inhibitor,2021,Journal of  Molecular Liquids,CCN(CC)c1ccc(C=Nc2nnc(S)s2)cc1,33.2584597884708,AAD{AA}araaa{A~Daedda{E}ee}aar,SAMPLE_23,BASE_3
1168,321,"9-ethyl-6-methyl-7H-1,2,4-triazolo[4,3-b][1,2,4-triazepin-8(9H)-one(TTY)",CCN1C(=O)CC(C)=Nn2cnnc21,Fe,Carbon Steel,potentiodynamic polarization,1.0M HCL,1.0,96.9,"Electrochemical, DFT and MD simulation of newly synthesized triazolotriazepine derivatives as corrosion inhibitors for carbon steel in 1 M HCl",2019,Journal of  Molecular Liquids,CCN1C(=O)CC(C)=Nn2cnnc21,33.2584597884708,AADrA{~B}AA{A}~Ddeaddaer,SAMPLE_23,BASE_3
1169,321,"9-ethyl-6-methyl-7H-1,2,4-triazolo[4,3-b][1,2,4-triazepin-8(9H)-one(TTY)",CCN1C(=O)CC(C)=Nn2cnnc21,Fe,Carbon Steel,potentiodynamic polarization,1.0M HCL,0.1,95.6,"Electrochemical, DFT and MD simulation of newly synthesized triazolotriazepine derivatives as corrosion inhibitors for carbon steel in 1 M HCl",2019,Journal of  Molecular Liquids,CCN1C(=O)CC(C)=Nn2cnnc21,36.65020027076308,AADrA{~B}AA{A}~Ddeaddaer,SAMPLE_23,BASE_3
1170,321,"9-ethyl-6-methyl-7H-1,2,4-triazolo[4,3-b][1,2,4-triazepin-8(9H)-one(TTY)",CCN1C(=O)CC(C)=Nn2cnnc21,Fe,Carbon Steel,potentiodynamic polarization,1.0M HCL,0.01,90.4,"Electrochemical, DFT and MD simulation of newly synthesized triazolotriazepine derivatives as corrosion inhibitors for carbon steel in 1 M HCl",2019,Journal of  Molecular Liquids,CCN1C(=O)CC(C)=Nn2cnnc21,44.20610262852497,AADrA{~B}AA{A}~Ddeaddaer,SAMPLE_23,BASE_3
1171,321,"9-ethyl-6-methyl-7H-1,2,4-triazolo[4,3-b][1,2,4-triazepin-8(9H)-one(TTY)",CCN1C(=O)CC(C)=Nn2cnnc21,Fe,Carbon Steel,potentiodynamic polarization,1.0M HCL,0.001,86.5,"Electrochemical, DFT and MD simulation of newly synthesized triazolotriazepine derivatives as corrosion inhibitors for carbon steel in 1 M HCl",2019,Journal of  Molecular Liquids,CCN1C(=O)CC(C)=Nn2cnnc21,47.508005783193795,AADrA{~B}AA{A}~Ddeaddaer,SAMPLE_23,BASE_3
1172,322,N-methylethanamine (Ethyl methylamine),CCNC,Fe,steel,gravimetry,2M H2SO4,180.0,61,"MANN, C. A., LAUER, B. E. & HULTIN, C. T.",1936,Industrial and Engineering Chemistry,CCNC,57.78264146007785,AADA,SAMPLE_39,BASE_3
1173,323,sodium N-ethylcarbamodithioate(Sodium ethyl dithiocarbamate),CCNC(=S)[S-].[Na+],Al,unknown_probably_pure,potentiodynamic polarization,1M NaCl,0.01,66,"ABDULHAY, M. A.",1995,Indian Journal of Chemical Technology,CCNC(=S)[S-].[Na+],56.45383686324378,AADA{~E}<EM>!<DaT>,SAMPLE_40,BASE_1
1174,323,sodium N-ethylcarbamodithioate(Sodium ethyl dithiocarbamate),CCNC(=S)[S-].[Na+],Al,unknown_probably_pure,potentiodynamic polarization,1M NaCl,0.05,32,"ABDULHAY, M. A.",1995,Indian Journal of Chemical Technology,CCNC(=S)[S-].[Na+],63.16702659267399,AADA{~E}<EM>!<DaT>,SAMPLE_40,BASE_1
1175,323,sodium N-ethylcarbamodithioate(Sodium ethyl dithiocarbamate),CCNC(=S)[S-].[Na+],Al,unknown_probably_pure,potentiodynamic polarization,1M NaCl,0.1,24,"ABDULHAY, M. A.",1995,Indian Journal of Chemical Technology,CCNC(=S)[S-].[Na+],64.24425638197809,AADA{~E}<EM>!<DaT>,SAMPLE_40,BASE_1
1176,323,sodium N-ethylcarbamodithioate(Sodium ethyl dithiocarbamate),CCNC(=S)[S-].[Na+],Al,unknown_probably_pure,potentiodynamic polarization,1M NaCl,0.5,24,"ABDULHAY, M. A.",1995,Indian Journal of Chemical Technology,CCNC(=S)[S-].[Na+],64.24425638197809,AADA{~E}<EM>!<DaT>,SAMPLE_40,BASE_1
1177,323,sodium N-ethylcarbamodithioate(Sodium ethyl dithiocarbamate),CCNC(=S)[S-].[Na+],Al,unknown_probably_pure,potentiodynamic polarization,1M NaCl,1.0,23,"ABDULHAY, M. A.",1995,Indian Journal of Chemical Technology,CCNC(=S)[S-].[Na+],64.37086061002866,AADA{~E}<EM>!<DaT>,SAMPLE_40,BASE_1
1178,323,sodium N-ethylcarbamodithioate(Sodium ethyl dithiocarbamate),CCNC(=S)[S-].[Na+],Al,unknown_probably_pure,potentiodynamic polarization,1M NaCl,5.0,51,"ABDULHAY, M. A.",1995,Indian Journal of Chemical Technology,CCNC(=S)[S-].[Na+],59.99334602774907,AADA{~E}<EM>!<DaT>,SAMPLE_40,BASE_1
1179,323,sodium N-ethylcarbamodithioate(Sodium ethyl dithiocarbamate),CCNC(=S)[S-].[Na+],Al,unknown_probably_pure,potentiodynamic polarization,1M NaCl,0.01,46,"ABDULHAY, M. A.",1995,Indian Journal of Chemical Technology,CCNC(=S)[S-].[Na+],60.93438524205424,AADA{~E}<EM>!<DaT>,SAMPLE_40,BASE_1
1180,323,sodium N-ethylcarbamodithioate(Sodium ethyl dithiocarbamate),CCNC(=S)[S-].[Na+],Al,unknown_probably_pure,potentiodynamic polarization,1M NaCl,0.05,42,"ABDULHAY, M. A.",1995,Indian Journal of Chemical Technology,CCNC(=S)[S-].[Na+],61.62647142019195,AADA{~E}<EM>!<DaT>,SAMPLE_40,BASE_1
1181,323,sodium N-ethylcarbamodithioate(Sodium ethyl dithiocarbamate),CCNC(=S)[S-].[Na+],Al,unknown_probably_pure,potentiodynamic polarization,1M NaCl,0.1,17,"ABDULHAY, M. A.",1995,Indian Journal of Chemical Technology,CCNC(=S)[S-].[Na+],65.09758280373495,AADA{~E}<EM>!<DaT>,SAMPLE_40,BASE_1
1182,323,sodium N-ethylcarbamodithioate(Sodium ethyl dithiocarbamate),CCNC(=S)[S-].[Na+],Al,unknown_probably_pure,potentiodynamic polarization,1M NaCl,0.5,43,"ABDULHAY, M. A.",1995,Indian Journal of Chemical Technology,CCNC(=S)[S-].[Na+],61.45803090449094,AADA{~E}<EM>!<DaT>,SAMPLE_40,BASE_1
1183,323,sodium N-ethylcarbamodithioate(Sodium ethyl dithiocarbamate),CCNC(=S)[S-].[Na+],Al,unknown_probably_pure,potentiodynamic polarization,1M NaCl,1.0,39,"ABDULHAY, M. A.",1995,Indian Journal of Chemical Technology,CCNC(=S)[S-].[Na+],62.11489855097961,AADA{~E}<EM>!<DaT>,SAMPLE_40,BASE_1
1184,323,sodium N-ethylcarbamodithioate(Sodium ethyl dithiocarbamate),CCNC(=S)[S-].[Na+],Al,unknown_probably_pure,potentiodynamic polarization,1M NaCl,5.0,51,"ABDULHAY, M. A.",1995,Indian Journal of Chemical Technology,CCNC(=S)[S-].[Na+],59.99334602774907,AADA{~E}<EM>!<DaT>,SAMPLE_40,BASE_1
1185,323,sodium N-ethylcarbamodithioate(Sodium ethyl dithiocarbamate),CCNC(=S)[S-].[Na+],Al,unknown_probably_pure,potentiodynamic polarization,1M NaCl,0.01,25,"ABDULHAY, M. A.",1995,Indian Journal of Chemical Technology,CCNC(=S)[S-].[Na+],64.11597522802404,AADA{~E}<EM>!<DaT>,SAMPLE_40,BASE_1
1186,323,sodium N-ethylcarbamodithioate(Sodium ethyl dithiocarbamate),CCNC(=S)[S-].[Na+],Al,unknown_probably_pure,potentiodynamic polarization,1M NaCl,0.05,61,"ABDULHAY, M. A.",1995,Indian Journal of Chemical Technology,CCNC(=S)[S-].[Na+],57.78264146007785,AADA{~E}<EM>!<DaT>,SAMPLE_40,BASE_1
1187,323,sodium N-ethylcarbamodithioate(Sodium ethyl dithiocarbamate),CCNC(=S)[S-].[Na+],Al,unknown_probably_pure,potentiodynamic polarization,1M NaCl,0.1,37,"ABDULHAY, M. A.",1995,Indian Journal of Chemical Technology,CCNC(=S)[S-].[Na+],62.427347760873204,AADA{~E}<EM>!<DaT>,SAMPLE_40,BASE_1
1188,323,sodium N-ethylcarbamodithioate(Sodium ethyl dithiocarbamate),CCNC(=S)[S-].[Na+],Al,unknown_probably_pure,potentiodynamic polarization,1M NaCl,0.5,35,"ABDULHAY, M. A.",1995,Indian Journal of Chemical Technology,CCNC(=S)[S-].[Na+],62.730031317777865,AADA{~E}<EM>!<DaT>,SAMPLE_40,BASE_1
1189,323,sodium N-ethylcarbamodithioate(Sodium ethyl dithiocarbamate),CCNC(=S)[S-].[Na+],Al,unknown_probably_pure,potentiodynamic polarization,1M NaCl,1.0,44,"ABDULHAY, M. A.",1995,Indian Journal of Chemical Technology,CCNC(=S)[S-].[Na+],61.28660898641726,AADA{~E}<EM>!<DaT>,SAMPLE_40,BASE_1
1190,324,N-ethylethanamine (Diethylamine),CCNCC,Fe,steel,gravimetry,2M H2SO4,180.0,45,"MANN, C. A., LAUER, B. E. & HULTIN, C. T.",1936,Industrial and Engineering Chemistry,CCNCC,61.11209821947949,AADAA,SAMPLE_39,BASE_3
1191,326,N-ethylethanamine hydrochloride (Diethylamine hydrochloride),CCNCC.Cl,Al,powder,H2 evolution,"1M HCl, 2.5% NaCl",10.0,-69,"HORNER, L. & MEISEL, K.",1978,Werkstoffe Und Korrosion-Materials and Corrosion,CCNCC.Cl,71.98424138890499,AADAA!Z,SAMPLE_37,BASE_1
1192,327,Ethyl 3-oxo-2;4-diphenylbutanoate-diphenylacetoacetic acid ethyl ester,CCOC(=O)C(C(=O)Cc1ccccc1)c1ccccc1,Al,powder,H2 evolution,"1M HCl, 2.5% NaCl",10.0,46,"HORNER, L. & MEISEL, K.",1978,Werkstoffe Und Korrosion-Materials and Corrosion,CCOC(=O)C(C(=O)Cc1ccccc1)c1ccccc1,60.93438524205424,AABA{~B}A{A{~B}Aaraaaaar}araaaaar,SAMPLE_37,BASE_1
1193,328,diethyl 2-(benzenesulfonyl)propanedioate (Benzenesulfonylmalonic acid diethyl ester),CCOC(=O)C(C(=O)OCC)S(=O)(=O)c1ccccc1,Al,powder,H2 evolution,"1M HCl, 2.5% NaCl",10.0,35,"HORNER, L. & MEISEL, K.",1978,Werkstoffe Und Korrosion-Materials and Corrosion,CCOC(=O)C(C(=O)OCC)S(=O)(=O)c1ccccc1,62.730031317777865,AABA{~B}A{A{~B}BAA}E{~B}{~B}araaaaar,SAMPLE_37,BASE_1
1194,329,diethyl 2-acetamidopropanedioate (Acetaminomalonic acid diethyl ester),CCOC(=O)C(NC(C)=O)C(=O)OCC,Al,powder,H2 evolution,"1M HCl, 2.5% NaCl",10.0,11,"HORNER, L. & MEISEL, K.",1978,Werkstoffe Und Korrosion-Materials and Corrosion,CCOC(=O)C(NC(C)=O)C(=O)OCC,65.77356072779565,AABA{~B}A{DA{A}~B}A{~B}BAA,SAMPLE_37,BASE_1
1195,330,N-diphenylacetoacetic acid ethyl ester,CCOC(=O)C(c1ccccc1)c1ccccc1,Al,powder,H2 evolution,"1M HCl, 2.5% NaCl",10.0,46,"HORNER, L. & MEISEL, K.",1978,Werkstoffe Und Korrosion-Materials and Corrosion,CCOC(=O)C(c1ccccc1)c1ccccc1,60.93438524205424,AABA{~B}A{araaaaar}araaaaar,SAMPLE_37,BASE_1
1196,331,6-amino-5-cyano-2-methyl-4-phenyl-4Hpyran-3-carboxylate,CCOC(=O)C1=C(c2ccccc2)C(C#N)=C(N)OC1C,Fe,Carbon Steel,potentiodynamic polarization,1.0M HCL,1.0,68,Synthesis and spectral studies of some 4H-pyran derivatives: Crystal and molecular structure of isobutyl 6-amino-5-cyano-2-methyl-4-phenyl-4H-pyran-3-carboxylate,2013,Journal of  Molecular Structure,CCOC(=O)C1=C(c2ccccc2)C(C#N)=C(N)OC1C,55.8666822156552,AABA{~B}Ar~A{aeaaaaae}A{A^D}~A{D}BArA,SAMPLE_23,BASE_3
1197,332,"4,5-diethyl 1-[(4-ethyl-2-phenyl-4,5-dihydro-1,3-oxazol-4-yl)methyl]-4,5-dihydro-1H-1,2,3-triazole-4,5-dicarboxylate",CCOC(=O)C1N=NN(CC2(CC)COC(c3ccccc3)=N2)C1C(=O)OCC,Fe,Carbon Steel,potentiodynamic polarization,1.0M HCL,1.0,92.5,Corrosion assessement of mild steel in acid environment using novel triazole derivative as a anti-corrosion agent: A combined experimental and quantum chemical study,2019,Chemical Data Collections,CCOC(=O)C1N=NN(CC2(CC)COC(c3ccccc3)=N2)C1C(=O)OCC,41.8152416595205,AABA{~B}ArD~DD{AAe{AA}ABA{ataaaaat}~De}ArA{~B}BAA,SAMPLE_23,BASE_3
1198,332,"4,5-diethyl 1-[(4-ethyl-2-phenyl-4,5-dihydro-1,3-oxazol-4-yl)methyl]-4,5-dihydro-1H-1,2,3-triazole-4,5-dicarboxylate",CCOC(=O)C1N=NN(CC2(CC)COC(c3ccccc3)=N2)C1C(=O)OCC,Fe,Carbon Steel,potentiodynamic polarization,1.0M HCL,0.01,78.2,Corrosion assessement of mild steel in acid environment using novel triazole derivative as a anti-corrosion agent: A combined experimental and quantum chemical study,2019,Chemical Data Collections,CCOC(=O)C1N=NN(CC2(CC)COC(c3ccccc3)=N2)C1C(=O)OCC,52.14929522541385,AABA{~B}ArD~DD{AAe{AA}ABA{ataaaaat}~De}ArA{~B}BAA,SAMPLE_23,BASE_3
1199,332,"4,5-diethyl 1-[(4-ethyl-2-phenyl-4,5-dihydro-1,3-oxazol-4-yl)methyl]-4,5-dihydro-1H-1,2,3-triazole-4,5-dicarboxylate",CCOC(=O)C1N=NN(CC2(CC)COC(c3ccccc3)=N2)C1C(=O)OCC,Fe,Carbon Steel,potentiodynamic polarization,1.0M HCL,0.1,82.6,Corrosion assessement of mild steel in acid environment using novel triazole derivative as a anti-corrosion agent: A combined experimental and quantum chemical study,2019,Chemical Data Collections,CCOC(=O)C1N=NN(CC2(CC)COC(c3ccccc3)=N2)C1C(=O)OCC,49.9658918330617,AABA{~B}ArD~DD{AAe{AA}ABA{ataaaaat}~De}ArA{~B}BAA,SAMPLE_23,BASE_3
1200,332,"4,5-diethyl 1-[(4-ethyl-2-phenyl-4,5-dihydro-1,3-oxazol-4-yl)methyl]-4,5-dihydro-1H-1,2,3-triazole-4,5-dicarboxylate",CCOC(=O)C1N=NN(CC2(CC)COC(c3ccccc3)=N2)C1C(=O)OCC,Fe,Carbon Steel,potentiodynamic polarization,1.0M HCL,0.001,53.8,Corrosion assessement of mild steel in acid environment using novel triazole derivative as a anti-corrosion agent: A combined experimental and quantum chemical study,2019,Chemical Data Collections,CCOC(=O)C1N=NN(CC2(CC)COC(c3ccccc3)=N2)C1C(=O)OCC,59.42347075232864,AABA{~B}ArD~DD{AAe{AA}ABA{ataaaaat}~De}ArA{~B}BAA,SAMPLE_23,BASE_3
1201,333,ethyl-3-(((8hydroxyquinolin-5-yl)-methyl)-amino)-3-oxopropanoate,CCOC(=O)CC(=O)NCc1ccc(O)c2ncccc12,Fe,Carbon Steel,potentiodynamic polarization,1.0M HCL,1.0,83.2,"In situ synthesis, electrochemical, surface morphological, UV–visible, DFT and Monte Carlo simulations of novel 5-substituted-8-hydroxyquinoline for corrosion protection of carbon steel in a hydrochloric acid solution",2019,Journal of  Molecular Liquids,CCOC(=O)CC(=O)NCc1ccc(O)c2ncccc12,49.62602939928701,AABA{~B}AA{~B}DAaraaa{B}aedaaaare,SAMPLE_23,BASE_3
1202,333,ethyl-3-(((8hydroxyquinolin-5-yl)-methyl)-amino)-3-oxopropanoate,CCOC(=O)CC(=O)NCc1ccc(O)c2ncccc12,Fe,Carbon Steel,potentiodynamic polarization,1.0M HCL,0.01,67.1,"In situ synthesis, electrochemical, surface morphological, UV–visible, DFT and Monte Carlo simulations of novel 5-substituted-8-hydroxyquinoline for corrosion protection of carbon steel in a hydrochloric acid solution",2019,Journal of  Molecular Liquids,CCOC(=O)CC(=O)NCc1ccc(O)c2ncccc12,56.135315059912976,AABA{~B}AA{~B}DAaraaa{B}aedaaaare,SAMPLE_23,BASE_3
1203,333,ethyl-3-(((8hydroxyquinolin-5-yl)-methyl)-amino)-3-oxopropanoate,CCOC(=O)CC(=O)NCc1ccc(O)c2ncccc12,Fe,Carbon Steel,potentiodynamic polarization,1.0M HCL,0.1,77.3,"In situ synthesis, electrochemical, surface morphological, UV–visible, DFT and Monte Carlo simulations of novel 5-substituted-8-hydroxyquinoline for corrosion protection of carbon steel in a hydrochloric acid solution",2019,Journal of  Molecular Liquids,CCOC(=O)CC(=O)NCc1ccc(O)c2ncccc12,52.541104921769566,AABA{~B}AA{~B}DAaraaa{B}aedaaaare,SAMPLE_23,BASE_3
1204,333,ethyl-3-(((8hydroxyquinolin-5-yl)-methyl)-amino)-3-oxopropanoate,CCOC(=O)CC(=O)NCc1ccc(O)c2ncccc12,Fe,Carbon Steel,potentiodynamic polarization,1.0M HCL,0.001,59,"In situ synthesis, electrochemical, surface morphological, UV–visible, DFT and Monte Carlo simulations of novel 5-substituted-8-hydroxyquinoline for corrosion protection of carbon steel in a hydrochloric acid solution",2019,Journal of  Molecular Liquids,CCOC(=O)CC(=O)NCc1ccc(O)c2ncccc12,58.26699666079451,AABA{~B}AA{~B}DAaraaa{B}aedaaaare,SAMPLE_23,BASE_3
1205,334,"ethyl2-(3-methyl-2-oxo-1,2-dihydroquinixalin-1-yl)acetate(EMOqA)",CCOC(=O)Cn1c(=O)c(C)nc2ccccc21,Fe,Carbon Steel,potentiodynamic polarization,1.0M HCL,1.0,86.7,"Synthesis, structural characterization, Hirshfeld surface analysis and anti-corrosion on mild steel in 1M HCl of ethyl 2-(3-methyl-2-oxo-1,2-dihydroquinoxaline-1-yl)acetate",2022,Journal of Molecular Structure,CCOC(=O)Cn1c(=O)c(C)nc2ccccc21,47.36344958423658,AABA{~B}Adra{~B}a{A}daeaaaaaer,SAMPLE_23,BASE_3
1206,335,(Z)-but-2-enedioic acid(2S)-1-[(2S)-2-[[(2S)-1-ethoxy-1-oxo-4-phenylbutan-2-yl]amino]propanoyl]pyrrolidine-2-carboxylicacid(Enalapril Maleate),CCOC(=O)[C@H](CCc1ccccc1)N[C@@H](C)C(=O)N1CCC[C@H]1C(=O)O.O=C(O)/C=C\C(=O)O,Al,unknown_probably_pure,potentiodynamic polarization,10M HCl,0.05,57.7,Abdallah et al.,2012,Arabian Journal of Chemistry,CCOC(=O)[C@H](CCc1ccccc1)N[C@@H](C)C(=O)N1CCC[C@H]1C(=O)O.O=C(O)/C=C\C(=O)O,58.56931679303708,AABA{~B}<A*H>{AAaraaaaar}D<A**H>{A}A{~B}DrAAA<A*H>rA{~B}B!B~A{B}LA~ARA{~B}B,SAMPLE_40,BASE_1
1207,335,(Z)-but-2-enedioic acid(2S)-1-[(2S)-2-[[(2S)-1-ethoxy-1-oxo-4-phenylbutan-2-yl]amino]propanoyl]pyrrolidine-2-carboxylicacid(Enalapril Maleate),CCOC(=O)[C@H](CCc1ccccc1)N[C@@H](C)C(=O)N1CCC[C@H]1C(=O)O.O=C(O)/C=C\C(=O)O,Al,unknown_probably_pure,potentiodynamic polarization,10M HCl,0.1,65.6,Abdallah et al.,2012,Arabian Journal of Chemistry,CCOC(=O)[C@H](CCc1ccccc1)N[C@@H](C)C(=O)N1CCC[C@H]1C(=O)O.O=C(O)/C=C\C(=O)O,56.56711400872655,AABA{~B}<A*H>{AAaraaaaar}D<A**H>{A}A{~B}DrAAA<A*H>rA{~B}B!B~A{B}LA~ARA{~B}B,SAMPLE_40,BASE_1
1208,335,(Z)-but-2-enedioic acid(2S)-1-[(2S)-2-[[(2S)-1-ethoxy-1-oxo-4-phenylbutan-2-yl]amino]propanoyl]pyrrolidine-2-carboxylicacid(Enalapril Maleate),CCOC(=O)[C@H](CCc1ccccc1)N[C@@H](C)C(=O)N1CCC[C@H]1C(=O)O.O=C(O)/C=C\C(=O)O,Al,unknown_probably_pure,potentiodynamic polarization,10M HCl,0.15,76.8,Abdallah et al.,2012,Arabian Journal of Chemistry,CCOC(=O)[C@H](CCc1ccccc1)N[C@@H](C)C(=O)N1CCC[C@H]1C(=O)O.O=C(O)/C=C\C(=O)O,52.752117310548854,AABA{~B}<A*H>{AAaraaaaar}D<A**H>{A}A{~B}DrAAA<A*H>rA{~B}B!B~A{B}LA~ARA{~B}B,SAMPLE_40,BASE_1
1209,335,(Z)-but-2-enedioic acid(2S)-1-[(2S)-2-[[(2S)-1-ethoxy-1-oxo-4-phenylbutan-2-yl]amino]propanoyl]pyrrolidine-2-carboxylicacid(Enalapril Maleate),CCOC(=O)[C@H](CCc1ccccc1)N[C@@H](C)C(=O)N1CCC[C@H]1C(=O)O.O=C(O)/C=C\C(=O)O,Al,unknown_probably_pure,potentiodynamic polarization,10M HCl,0.25,80.3,Abdallah et al.,2012,Arabian Journal of Chemistry,CCOC(=O)[C@H](CCc1ccccc1)N[C@@H](C)C(=O)N1CCC[C@H]1C(=O)O.O=C(O)/C=C\C(=O)O,51.16827999156005,AABA{~B}<A*H>{AAaraaaaar}D<A**H>{A}A{~B}DrAAA<A*H>rA{~B}B!B~A{B}LA~ARA{~B}B,SAMPLE_40,BASE_1
1210,335,(Z)-but-2-enedioic acid(2S)-1-[(2S)-2-[[(2S)-1-ethoxy-1-oxo-4-phenylbutan-2-yl]amino]propanoyl]pyrrolidine-2-carboxylicacid(Enalapril Maleate),CCOC(=O)[C@H](CCc1ccccc1)N[C@@H](C)C(=O)N1CCC[C@H]1C(=O)O.O=C(O)/C=C\C(=O)O,Al,unknown_probably_pure,potentiodynamic polarization,10M HCl,0.5,77,Abdallah et al.,2012,Arabian Journal of Chemistry,CCOC(=O)[C@H](CCc1ccccc1)N[C@@H](C)C(=O)N1CCC[C@H]1C(=O)O.O=C(O)/C=C\C(=O)O,52.668263232347314,AABA{~B}<A*H>{AAaraaaaar}D<A**H>{A}A{~B}DrAAA<A*H>rA{~B}B!B~A{B}LA~ARA{~B}B,SAMPLE_40,BASE_1
1211,335,(Z)-but-2-enedioic acid(2S)-1-[(2S)-2-[[(2S)-1-ethoxy-1-oxo-4-phenylbutan-2-yl]amino]propanoyl]pyrrolidine-2-carboxylicacid(Enalapril Maleate),CCOC(=O)[C@H](CCc1ccccc1)N[C@@H](C)C(=O)N1CCC[C@H]1C(=O)O.O=C(O)/C=C\C(=O)O,Al,unknown_probably_pure,potentiodynamic polarization,10M HCl,1.0,73.4,Abdallah et al.,2012,Arabian Journal of Chemistry,CCOC(=O)[C@H](CCc1ccccc1)N[C@@H](C)C(=O)N1CCC[C@H]1C(=O)O.O=C(O)/C=C\C(=O)O,54.0766393136668,AABA{~B}<A*H>{AAaraaaaar}D<A**H>{A}A{~B}DrAAA<A*H>rA{~B}B!B~A{B}LA~ARA{~B}B,SAMPLE_40,BASE_1
1212,336,Ethyl 5-methyl-1-(((6-methyl-4-nitropyridin-3-yl)amino)methyl)-1H-pyrazole-3-carboxylate (EMPC),CCOC(=O)c1cc(C)n(CNc2cnc(C)cc2[N+](=O)[O-])n1,Fe,Carbon Steel,potentiodynamic polarization,1.0M HCL,1.0,92,Anti-corrosion performance of novel pyrazole derivative for carbon steel corrosion in 1 M HCl: Computational and experimental studies,2022,Inorganic Chemistry Communications,CCOC(=O)c1cc(C)n(CNc2cnc(C)cc2[N+](=O)[O-])n1,42.44030275679476,AABA{~B}araa{A}d{ADaeada{A}aae<DT>{~B}<BM>}dr,SAMPLE_23,BASE_3
1213,337,Ethyl 6-chloro-1H-indole-2-carboxylate (2-carbethoxy-6-chlorindole),CCOC(=O)c1cc2ccc(Cl)cc2[nH]1,Al,powder,H2 evolution,"1M HCl, 2.5% NaCl",10.0,15,"HORNER, L. & MEISEL, K.",1978,Werkstoffe Und Korrosion-Materials and Corrosion,CCOC(=O)c1cc2ccc(Cl)cc2[nH]1,65.32819097288687,AABA{~B}araaeaaa{Z}aae<dH>r,SAMPLE_37,BASE_1
1214,338,[(3-methoxyphenyl) (methylamino)methyl]phosphonate (3-EHMAP),CCOP(=O)(O)C(NC)c1cccc(OC)c1,Fe,Carbon Steel,potentiodynamic polarization,1.0M HCL,1.0,86.64,"Synthesis, spectral properties and corrosion inhibition efficiency of new ethyl hydrogen [(methoxyphenyl) (methylamino) methyl] phosphonate derivatives: Experimental and theoretical investigation",2019,Journal of  Molecular Structure,CCOP(=O)(O)C(NC)c1cccc(OC)c1,47.40704344117433,AABK{~B}{B}A{DA}araaaa{BA}ar,SAMPLE_23,BASE_3
1215,338,[(3-methoxyphenyl) (methylamino)methyl]phosphonate (3-EHMAP),CCOP(=O)(O)C(NC)c1cccc(OC)c1,Fe,Carbon Steel,potentiodynamic polarization,1.0M HCL,0.01,43.2,"Synthesis, spectral properties and corrosion inhibition efficiency of new ethyl hydrogen [(methoxyphenyl) (methylamino) methyl] phosphonate derivatives: Experimental and theoretical investigation",2019,Journal of  Molecular Structure,CCOP(=O)(O)C(NC)c1cccc(OC)c1,61.42398838954314,AABK{~B}{B}A{DA}araaaa{BA}ar,SAMPLE_23,BASE_3
1216,338,[(3-methoxyphenyl) (methylamino)methyl]phosphonate (3-EHMAP),CCOP(=O)(O)C(NC)c1cccc(OC)c1,Fe,Carbon Steel,potentiodynamic polarization,1.0M HCL,0.1,71.76,"Synthesis, spectral properties and corrosion inhibition efficiency of new ethyl hydrogen [(methoxyphenyl) (methylamino) methyl] phosphonate derivatives: Experimental and theoretical investigation",2019,Journal of  Molecular Structure,CCOP(=O)(O)C(NC)c1cccc(OC)c1,54.656080517214114,AABK{~B}{B}A{DA}araaaa{BA}ar,SAMPLE_23,BASE_3
1217,338,[(3-methoxyphenyl) (methylamino)methyl]phosphonate (3-EHMAP),CCOP(=O)(O)C(NC)c1cccc(OC)c1,Fe,Carbon Steel,potentiodynamic polarization,1.0M HCL,0.05,50.68,"Synthesis, spectral properties and corrosion inhibition efficiency of new ethyl hydrogen [(methoxyphenyl) (methylamino) methyl] phosphonate derivatives: Experimental and theoretical investigation",2019,Journal of  Molecular Structure,CCOP(=O)(O)C(NC)c1cccc(OC)c1,60.05638993160089,AABK{~B}{B}A{DA}araaaa{BA}ar,SAMPLE_23,BASE_3
1218,338,[(3-methoxyphenyl) (methylamino)methyl]phosphonate (3-EHMAP),CCOP(=O)(O)C(NC)c1cccc(OC)c1,Fe,Carbon Steel,potentiodynamic polarization,1.0M HCL,0.5,79.83,"Synthesis, spectral properties and corrosion inhibition efficiency of new ethyl hydrogen [(methoxyphenyl) (methylamino) methyl] phosphonate derivatives: Experimental and theoretical investigation",2019,Journal of  Molecular Structure,CCOP(=O)(O)C(NC)c1cccc(OC)c1,51.39663218980209,AABK{~B}{B}A{DA}araaaa{BA}ar,SAMPLE_23,BASE_3
1219,339,[(2-methoxyphenyl)(methylamino) methyl]phosphonate (2-EHMAP),CCOP(=O)(O)C(NC)c1ccccc1OC,Fe,Carbon Steel,potentiodynamic polarization,1.0M HCL,1.0,94.06,"Synthesis, spectral properties and corrosion inhibition efficiency of new ethyl hydrogen [(methoxyphenyl) (methylamino) methyl] phosphonate derivatives: Experimental and theoretical investigation",2019,Journal of  Molecular Structure,CCOP(=O)(O)C(NC)c1ccccc1OC,39.55673891694922,AABK{~B}{B}A{DA}araaaaarBA,SAMPLE_23,BASE_3
1220,339,[(2-methoxyphenyl)(methylamino) methyl]phosphonate (2-EHMAP),CCOP(=O)(O)C(NC)c1ccccc1OC,Fe,Carbon Steel,potentiodynamic polarization,1.0M HCL,0.01,62.68,"Synthesis, spectral properties and corrosion inhibition efficiency of new ethyl hydrogen [(methoxyphenyl) (methylamino) methyl] phosphonate derivatives: Experimental and theoretical investigation",2019,Journal of  Molecular Structure,CCOP(=O)(O)C(NC)c1ccccc1OC,57.3561851575375,AABK{~B}{B}A{DA}araaaaarBA,SAMPLE_23,BASE_3
1221,339,[(2-methoxyphenyl)(methylamino) methyl]phosphonate (2-EHMAP),CCOP(=O)(O)C(NC)c1ccccc1OC,Fe,Carbon Steel,potentiodynamic polarization,1.0M HCL,0.1,76.87,"Synthesis, spectral properties and corrosion inhibition efficiency of new ethyl hydrogen [(methoxyphenyl) (methylamino) methyl] phosphonate derivatives: Experimental and theoretical investigation",2019,Journal of  Molecular Structure,CCOP(=O)(O)C(NC)c1ccccc1OC,52.72285089556642,AABK{~B}{B}A{DA}araaaaarBA,SAMPLE_23,BASE_3
1222,339,[(2-methoxyphenyl)(methylamino) methyl]phosphonate (2-EHMAP),CCOP(=O)(O)C(NC)c1ccccc1OC,Fe,Carbon Steel,potentiodynamic polarization,1.0M HCL,0.05,71.53,"Synthesis, spectral properties and corrosion inhibition efficiency of new ethyl hydrogen [(methoxyphenyl) (methylamino) methyl] phosphonate derivatives: Experimental and theoretical investigation",2019,Journal of  Molecular Structure,CCOP(=O)(O)C(NC)c1ccccc1OC,54.73464097871904,AABK{~B}{B}A{DA}araaaaarBA,SAMPLE_23,BASE_3
1223,339,[(2-methoxyphenyl)(methylamino) methyl]phosphonate (2-EHMAP),CCOP(=O)(O)C(NC)c1ccccc1OC,Fe,Carbon Steel,potentiodynamic polarization,1.0M HCL,0.5,81.94,"Synthesis, spectral properties and corrosion inhibition efficiency of new ethyl hydrogen [(methoxyphenyl) (methylamino) methyl] phosphonate derivatives: Experimental and theoretical investigation",2019,Journal of  Molecular Structure,CCOP(=O)(O)C(NC)c1ccccc1OC,50.32646119235835,AABK{~B}{B}A{DA}araaaaarBA,SAMPLE_23,BASE_3
1224,340,Hexane-1;6-bisphosphonacid ethyl ester,CCOP(=O)(O)CCCCCCP(=O)(O)O,Al,powder,H2 evolution,"1M HCl, 2.5% NaCl",10.0,29,"HORNER, L. & MEISEL, K.",1978,Werkstoffe Und Korrosion-Materials and Corrosion,CCOP(=O)(O)CCCCCCP(=O)(O)O,63.58515276975603,AABK{~B}{B}AAAAAAK{~B}{B}B,SAMPLE_37,BASE_1
1225,341,Benzene-1;3-diphosphonic acid ethyl ester,CCOP(=O)(O)c1cccc(P(=O)(O)O)c1,Al,powder,H2 evolution,"1M HCl, 2.5% NaCl",10.0,-1,"HORNER, L. & MEISEL, K.",1978,Werkstoffe Und Korrosion-Materials and Corrosion,CCOP(=O)(O)c1cccc(P(=O)(O)O)c1,66.99857051088782,AABK{~B}{B}araaaa{K{~B}{B}B}ar,SAMPLE_37,BASE_1
1226,342,2-diethoxyphosphoryl-2-methylpropane,CCOP(=O)(OCC)C(C)(C)C,Al,powder,H2 evolution,"1M HCl, 2.5% NaCl",10.0,-119,"HORNER, L. & MEISEL, K.",1978,Werkstoffe Und Korrosion-Materials and Corrosion,CCOP(=O)(OCC)C(C)(C)C,74.4943542055257,AABK{~B}{BAA}A{A}{A}A,SAMPLE_37,BASE_1
1227,343,Diethyl [hydroxy (phenyl) methyl] phosphonate ester (DHPMP),CCOP(=O)(OCC)C(O)c1ccccc1,Fe,Carbon Steel,potentiodynamic polarization,1.0M HCL,0.1,71,"Synthesis, spectral properties and corrosion inhibition efficiency of new ethyl hydrogen [(methoxyphenyl) (methylamino) methyl] phosphonate derivatives: Experimental and theoretical investigation",2019,Journal of  Molecular Structure,CCOP(=O)(OCC)C(O)c1ccccc1,54.913281690761714,AABK{~B}{BAA}A{B}araaaaar,SAMPLE_23,BASE_3
1228,343,Diethyl [hydroxy (phenyl) methyl] phosphonate ester (DHPMP),CCOP(=O)(OCC)C(O)c1ccccc1,Fe,Carbon Steel,potentiodynamic polarization,1.0M HCL,0.2,74,"Synthesis, spectral properties and corrosion inhibition efficiency of new ethyl hydrogen [(methoxyphenyl) (methylamino) methyl] phosphonate derivatives: Experimental and theoretical investigation",2019,Journal of  Molecular Structure,CCOP(=O)(OCC)C(O)c1ccccc1,53.85567720813477,AABK{~B}{BAA}A{B}araaaaar,SAMPLE_23,BASE_3
1229,343,Diethyl [hydroxy (phenyl) methyl] phosphonate ester (DHPMP),CCOP(=O)(OCC)C(O)c1ccccc1,Fe,Carbon Steel,potentiodynamic polarization,1.0M HCL,0.3,81,"Synthesis, spectral properties and corrosion inhibition efficiency of new ethyl hydrogen [(methoxyphenyl) (methylamino) methyl] phosphonate derivatives: Experimental and theoretical investigation",2019,Journal of  Molecular Structure,CCOP(=O)(OCC)C(O)c1ccccc1,50.81787692311764,AABK{~B}{BAA}A{B}araaaaar,SAMPLE_23,BASE_3
1230,343,Diethyl [hydroxy (phenyl) methyl] phosphonate ester (DHPMP),CCOP(=O)(OCC)C(O)c1ccccc1,Fe,Carbon Steel,potentiodynamic polarization,1.0M HCL,0.4,84,"Synthesis, spectral properties and corrosion inhibition efficiency of new ethyl hydrogen [(methoxyphenyl) (methylamino) methyl] phosphonate derivatives: Experimental and theoretical investigation",2019,Journal of  Molecular Structure,CCOP(=O)(OCC)C(O)c1ccccc1,49.15349248622498,AABK{~B}{BAA}A{B}araaaaar,SAMPLE_23,BASE_3
1231,344,4-Ethoxybenzaldehydethiosemicarbazone,CCOc1ccc(/C=N/NC(N)=S)cc1,Fe,Carbon Steel,potentiodynamic polarization,1.0M HCL,1.0,81,Experimental and theoretical evaluation of semicarbazones and thiosemicarbazones as organic corrosion inhibitors,2013,Corrosion Science,CCOc1ccc(/C=N/NC(N)=S)cc1,50.81787692311764,AABaraaa{LA~DLDA{D}~E}aar,SAMPLE_23,BASE_3
1232,345,N-(4-ethoxyphenyl)acetamide (Phenacetin),CCOc1ccc(NC(C)=O)cc1,Al,powder,H2 evolution,"1M HCl, 2.5% NaCl",10.0,1,"HORNER, L. & MEISEL, K.",1978,Werkstoffe Und Korrosion-Materials and Corrosion,CCOc1ccc(NC(C)=O)cc1,66.80486234315278,AABaraaa{DA{A}~B}aar,SAMPLE_37,BASE_1
1233,346,2-Ethylaniline,CCOc1ccccc1N,Fe,Carbon Steel,potentiodynamic polarization,1.0M HCL,1.0,55.26,Book,2015,Weihua Li. Synthesis and Performance Evaluation of New Corrosion Inhibitors [M]. BeiJing: Science Press.,CCOc1ccccc1N,59.1124648157454,AABaraaaaarD,SAMPLE_23,BASE_3
1234,347,Tribenzylethylarsonium bromide,CC[As+](Cc1ccccc1)(Cc1ccccc1)Cc1ccccc1.[Br-],Al,powder,H2 evolution,"1M HCl, 2.5% NaCl",10.0,44,"HORNER, L. & MEISEL, K.",1978,Werkstoffe Und Korrosion-Materials and Corrosion,CC[As+](Cc1ccccc1)(Cc1ccccc1)Cc1ccccc1.[Br-],61.28660898641726,AA<AeT>{Aaraaaaar}{Aaraaaaar}Aaraaaaar!<XM>,SAMPLE_37,BASE_1
