Repository: MatthiasHBusch/CrossAlloyTL

# CrossAlloyTL — cross-alloy transfer learning for Mg corrosion inhibitors

Code, data, and manuscript sources for:

> **Different Alloy, Different Story? Impact of Transfer Learning on
> Predictive Models for In Silico Screening of Mg Dissolution Modulators.**
> M. Busch, M. Tacke, S. V. Lamaka, M. L. Zheludkevich, C. J. Cyron,
> R. C. Aydin, C. Feiler (2026). *Corrosion Science* (submitted).

## Summary

We probe cross-alloy transfer learning (TL) for predicting the
inhibition efficiency (IE) of small organic dissolution modulators on
magnesium alloys, using the Mg subset of the
[ExCorr](https://excorr.web.app/) electrochemical
corrosion database.

File: data/ExCorrDatasetClean.csv (part 13 of 45)
Unnamed: 0,index,IUPAC,isomeric_SMILES,BaseMaterial,Alloy,Method,AggressiveComponent,Operating_Concentration_mM,IE,References,Year,Journal,canonical_SMILES,transformed_IE,transformed_smiles,transformed_alloy,transformed_base_material
1235,348,Ethyl (triphenyl)arsanium bromide (Ethyltriphenylarsonium bromide),CC[As+](c1ccccc1)(c1ccccc1)c1ccccc1.[Br-],Al,powder,H2 evolution,"1M HCl, 2.5% NaCl",10.0,35,"HORNER, L. & MEISEL, K.",1978,Werkstoffe Und Korrosion-Materials and Corrosion,CC[As+](c1ccccc1)(c1ccccc1)c1ccccc1.[Br-],62.730031317777865,AA<AeT>{araaaaar}{araaaaar}araaaaar!<XM>,SAMPLE_37,BASE_1
1236,349,(2S;3S)-2-amino-3-methylpentanoic acid (Isoleucine),CC[C@H](C)[C@H](N)C(=O)O,Mg,MgCa,H2 evolution,0.85 wt.% NaCl,0.32,-9,"MEI, D., LAMAKA, S. V., FEILER, C. & ZHELUDKEVICH, M. L.",2019,Corrosion Science,CC[C@H](C)[C@H](N)C(=O)O,67.73683906448717,AA<A*H>{A}<A*H>{D}A{~B}B,SAMPLE_30,BASE_4
1237,349,(2S;3S)-2-amino-3-methylpentanoic acid (Isoleucine),CC[C@H](C)[C@H](N)C(=O)O,Mg,CPMg342ppmFe,H2 evolution,0.85 wt.% NaCl,0.32,6,"MEI, D., LAMAKA, S. V., FEILER, C. & ZHELUDKEVICH, M. L.",2019,Corrosion Science,CC[C@H](C)[C@H](N)C(=O)O,66.30293212822424,AA<A*H>{A}<A*H>{D}A{~B}B,SAMPLE_21,BASE_4
1238,350,Vincamine(VCA),CC[C@]12CCCN3CCc4c(n(c5ccccc45)[C@@](O)(C(=O)OC)C1)[C@@H]32,Fe,Carbon Steel,potentiodynamic polarization,1.0M HCL,1.0,79.4,"Experimental, adsorption, quantum chemical and molecular dynamics simulation studies on the corrosion inhibition performance of Vincamine on J55 steel in acidic medium",2021,Journal of Molecular Structure,CC[C@]12CCCN3CCc4c(n(c5ccccc45)[C@@](O)(C(=O)OC)C1)[C@@H]32,51.600936394346924,AA<A*>reAAADtAAaua{d{avaaaaauv}<A**>{B}{A{~B}BA}Ar}<A**H>te,SAMPLE_23,BASE_3
1239,351,Benzyl(triethyl)azaniumbromide (Triethylbenzylammonium bromide),CC[N+](CC)(CC)Cc1ccccc1.[Br-],Al,powder,H2 evolution,"1M HCl, 2.5% NaCl",10.0,51,"HORNER, L. & MEISEL, K.",1978,Werkstoffe Und Korrosion-Materials and Corrosion,CC[N+](CC)(CC)Cc1ccccc1.[Br-],59.99334602774907,AA<DT>{AA}{AA}Aaraaaaar!<XM>,SAMPLE_37,BASE_1
1240,351,Benzyl(triethyl)azaniumbromide (Triethylbenzylammonium bromide),CC[N+](CC)(CC)Cc1ccccc1.[Br-],Al,powder,H2 evolution,"1M HCl, 2.5% NaCl",10.0,51,"HORNER, L. & MEISEL, K.",1978,Werkstoffe Und Korrosion-Materials and Corrosion,CC[N+](CC)(CC)Cc1ccccc1.[Br-],59.99334602774907,AA<DT>{AA}{AA}Aaraaaaar!<XM>,SAMPLE_37,BASE_1
1241,352,sodium;N;N-diethylcarbamodithioate (Sodium diethyldithiocarbamate),CC[N-]C(=S)S.[Na+],Al,unknown_probably_pure,potentiodynamic polarization,1M NaCl,0.01,66,"ABDULHAY, M. A.",1995,Indian Journal of Chemical Technology,CC[N-]C(=S)S.[Na+],56.45383686324378,AA<DM>A{~E}E!<DaT>,SAMPLE_40,BASE_1
1242,352,sodium;N;N-diethylcarbamodithioate (Sodium diethyldithiocarbamate),CC[N-]C(=S)S.[Na+],Al,unknown_probably_pure,potentiodynamic polarization,1M NaCl,0.05,32,"ABDULHAY, M. A.",1995,Indian Journal of Chemical Technology,CC[N-]C(=S)S.[Na+],63.16702659267399,AA<DM>A{~E}E!<DaT>,SAMPLE_40,BASE_1
1243,352,sodium;N;N-diethylcarbamodithioate (Sodium diethyldithiocarbamate),CC[N-]C(=S)S.[Na+],Al,unknown_probably_pure,potentiodynamic polarization,1M NaCl,0.1,24,"ABDULHAY, M. A.",1995,Indian Journal of Chemical Technology,CC[N-]C(=S)S.[Na+],64.24425638197809,AA<DM>A{~E}E!<DaT>,SAMPLE_40,BASE_1
1244,352,sodium;N;N-diethylcarbamodithioate (Sodium diethyldithiocarbamate),CC[N-]C(=S)S.[Na+],Al,unknown_probably_pure,potentiodynamic polarization,1M NaCl,0.5,24,"ABDULHAY, M. A.",1995,Indian Journal of Chemical Technology,CC[N-]C(=S)S.[Na+],64.24425638197809,AA<DM>A{~E}E!<DaT>,SAMPLE_40,BASE_1
1245,352,sodium;N;N-diethylcarbamodithioate (Sodium diethyldithiocarbamate),CC[N-]C(=S)S.[Na+],Al,unknown_probably_pure,potentiodynamic polarization,1M NaCl,1.0,23,"ABDULHAY, M. A.",1995,Indian Journal of Chemical Technology,CC[N-]C(=S)S.[Na+],64.37086061002866,AA<DM>A{~E}E!<DaT>,SAMPLE_40,BASE_1
1246,352,sodium;N;N-diethylcarbamodithioate (Sodium diethyldithiocarbamate),CC[N-]C(=S)S.[Na+],Al,unknown_probably_pure,potentiodynamic polarization,1M NaCl,5.0,51,"ABDULHAY, M. A.",1995,Indian Journal of Chemical Technology,CC[N-]C(=S)S.[Na+],59.99334602774907,AA<DM>A{~E}E!<DaT>,SAMPLE_40,BASE_1
1247,352,sodium;N;N-diethylcarbamodithioate (Sodium diethyldithiocarbamate),CC[N-]C(=S)S.[Na+],Al,unknown_probably_pure,potentiodynamic polarization,1M NaCl,0.01,46,"ABDULHAY, M. A.",1995,Indian Journal of Chemical Technology,CC[N-]C(=S)S.[Na+],60.93438524205424,AA<DM>A{~E}E!<DaT>,SAMPLE_40,BASE_1
1248,352,sodium;N;N-diethylcarbamodithioate (Sodium diethyldithiocarbamate),CC[N-]C(=S)S.[Na+],Al,unknown_probably_pure,potentiodynamic polarization,1M NaCl,0.05,42,"ABDULHAY, M. A.",1995,Indian Journal of Chemical Technology,CC[N-]C(=S)S.[Na+],61.62647142019195,AA<DM>A{~E}E!<DaT>,SAMPLE_40,BASE_1
1249,352,sodium;N;N-diethylcarbamodithioate (Sodium diethyldithiocarbamate),CC[N-]C(=S)S.[Na+],Al,unknown_probably_pure,potentiodynamic polarization,1M NaCl,0.1,17,"ABDULHAY, M. A.",1995,Indian Journal of Chemical Technology,CC[N-]C(=S)S.[Na+],65.09758280373495,AA<DM>A{~E}E!<DaT>,SAMPLE_40,BASE_1
1250,352,sodium;N;N-diethylcarbamodithioate (Sodium diethyldithiocarbamate),CC[N-]C(=S)S.[Na+],Al,unknown_probably_pure,potentiodynamic polarization,1M NaCl,0.5,43,"ABDULHAY, M. A.",1995,Indian Journal of Chemical Technology,CC[N-]C(=S)S.[Na+],61.45803090449094,AA<DM>A{~E}E!<DaT>,SAMPLE_40,BASE_1
1251,352,sodium;N;N-diethylcarbamodithioate (Sodium diethyldithiocarbamate),CC[N-]C(=S)S.[Na+],Al,unknown_probably_pure,potentiodynamic polarization,1M NaCl,1.0,39,"ABDULHAY, M. A.",1995,Indian Journal of Chemical Technology,CC[N-]C(=S)S.[Na+],62.11489855097961,AA<DM>A{~E}E!<DaT>,SAMPLE_40,BASE_1
1252,352,sodium;N;N-diethylcarbamodithioate (Sodium diethyldithiocarbamate),CC[N-]C(=S)S.[Na+],Al,unknown_probably_pure,potentiodynamic polarization,1M NaCl,5.0,51,"ABDULHAY, M. A.",1995,Indian Journal of Chemical Technology,CC[N-]C(=S)S.[Na+],59.99334602774907,AA<DM>A{~E}E!<DaT>,SAMPLE_40,BASE_1
1253,352,sodium;N;N-diethylcarbamodithioate (Sodium diethyldithiocarbamate),CC[N-]C(=S)S.[Na+],Al,unknown_probably_pure,potentiodynamic polarization,1M NaCl,0.01,25,"ABDULHAY, M. A.",1995,Indian Journal of Chemical Technology,CC[N-]C(=S)S.[Na+],64.11597522802404,AA<DM>A{~E}E!<DaT>,SAMPLE_40,BASE_1
1254,352,sodium;N;N-diethylcarbamodithioate (Sodium diethyldithiocarbamate),CC[N-]C(=S)S.[Na+],Al,unknown_probably_pure,potentiodynamic polarization,1M NaCl,0.05,61,"ABDULHAY, M. A.",1995,Indian Journal of Chemical Technology,CC[N-]C(=S)S.[Na+],57.78264146007785,AA<DM>A{~E}E!<DaT>,SAMPLE_40,BASE_1
1255,352,sodium;N;N-diethylcarbamodithioate (Sodium diethyldithiocarbamate),CC[N-]C(=S)S.[Na+],Al,unknown_probably_pure,potentiodynamic polarization,1M NaCl,0.1,37,"ABDULHAY, M. A.",1995,Indian Journal of Chemical Technology,CC[N-]C(=S)S.[Na+],62.427347760873204,AA<DM>A{~E}E!<DaT>,SAMPLE_40,BASE_1
1256,352,sodium;N;N-diethylcarbamodithioate (Sodium diethyldithiocarbamate),CC[N-]C(=S)S.[Na+],Al,unknown_probably_pure,potentiodynamic polarization,1M NaCl,0.5,35,"ABDULHAY, M. A.",1995,Indian Journal of Chemical Technology,CC[N-]C(=S)S.[Na+],62.730031317777865,AA<DM>A{~E}E!<DaT>,SAMPLE_40,BASE_1
1257,352,sodium;N;N-diethylcarbamodithioate (Sodium diethyldithiocarbamate),CC[N-]C(=S)S.[Na+],Al,unknown_probably_pure,potentiodynamic polarization,1M NaCl,0.05,52,"ABDULHAY, M. A.",1995,Indian Journal of Chemical Technology,CC[N-]C(=S)S.[Na+],59.7936464675983,AA<DM>A{~E}E!<DaT>,SAMPLE_40,BASE_1
1258,352,sodium;N;N-diethylcarbamodithioate (Sodium diethyldithiocarbamate),CC[N-]C(=S)S.[Na+],Al,unknown_probably_pure,potentiodynamic polarization,1M NaCl,0.1,51,"ABDULHAY, M. A.",1995,Indian Journal of Chemical Technology,CC[N-]C(=S)S.[Na+],59.99334602774907,AA<DM>A{~E}E!<DaT>,SAMPLE_40,BASE_1
1259,352,sodium;N;N-diethylcarbamodithioate (Sodium diethyldithiocarbamate),CC[N-]C(=S)S.[Na+],Al,unknown_probably_pure,potentiodynamic polarization,1M NaCl,1.0,44,"ABDULHAY, M. A.",1995,Indian Journal of Chemical Technology,CC[N-]C(=S)S.[Na+],61.28660898641726,AA<DM>A{~E}E!<DaT>,SAMPLE_40,BASE_1
1260,353,1-ethyl-4-(2-(4-fluorobenzylidene)hydrazinecarbonyl)pyridin-1-ium iodide,CC[n+]1ccc(C(=O)N/N=C/c2ccc(F)cc2)cc1.[I-],Fe,Carbon Steel,potentiodynamic polarization,1.0M HCL,1.0,88.8,Electrochemical and theoretical insights on the adsorption and corrosion inhibition of novel pyridinium-derived ionic liquids for mild steel in 1 M HCl,2020,Journal of Molecular Liquids,CC[n+]1ccc(C(=O)N/N=C/c2ccc(F)cc2)cc1.[I-],45.69906514734393,AA<dT>raaa{A{~B}DLD~ALaeaaa{G}aae}aar!<HM>,SAMPLE_23,BASE_3
1261,353,1-ethyl-4-(2-(4-fluorobenzylidene)hydrazinecarbonyl)pyridin-1-ium iodide,CC[n+]1ccc(C(=O)N/N=C/c2ccc(F)cc2)cc1.[I-],Fe,Carbon Steel,potentiodynamic polarization,1.0M HCL,0.1,54.3,Electrochemical and theoretical insights on the adsorption and corrosion inhibition of novel pyridinium-derived ionic liquids for mild steel in 1 M HCl,2020,Journal of Molecular Liquids,CC[n+]1ccc(C(=O)N/N=C/c2ccc(F)cc2)cc1.[I-],59.318082492304654,AA<dT>raaa{A{~B}DLD~ALaeaaa{G}aae}aar!<HM>,SAMPLE_23,BASE_3
1262,353,1-ethyl-4-(2-(4-fluorobenzylidene)hydrazinecarbonyl)pyridin-1-ium iodide,CC[n+]1ccc(C(=O)N/N=C/c2ccc(F)cc2)cc1.[I-],Fe,Carbon Steel,potentiodynamic polarization,1.0M HCL,0.05,51.1,Electrochemical and theoretical insights on the adsorption and corrosion inhibition of novel pyridinium-derived ionic liquids for mild steel in 1 M HCl,2020,Journal of Molecular Liquids,CC[n+]1ccc(C(=O)N/N=C/c2ccc(F)cc2)cc1.[I-],59.97356035073264,AA<dT>raaa{A{~B}DLD~ALaeaaa{G}aae}aar!<HM>,SAMPLE_23,BASE_3
1263,353,1-ethyl-4-(2-(4-fluorobenzylidene)hydrazinecarbonyl)pyridin-1-ium iodide,CC[n+]1ccc(C(=O)N/N=C/c2ccc(F)cc2)cc1.[I-],Fe,Carbon Steel,potentiodynamic polarization,1.0M HCL,0.5,81.5,Electrochemical and theoretical insights on the adsorption and corrosion inhibition of novel pyridinium-derived ionic liquids for mild steel in 1 M HCl,2020,Journal of Molecular Liquids,CC[n+]1ccc(C(=O)N/N=C/c2ccc(F)cc2)cc1.[I-],50.55959266915984,AA<dT>raaa{A{~B}DLD~ALaeaaa{G}aae}aar!<HM>,SAMPLE_23,BASE_3
1264,354,p-ethylbenzaldehyde thiosemicarbazone (EBT),CCc1ccc(/C=N\NC(N)=S)cc1,Fe,Carbon Steel,potentiodynamic polarization,1.0M HCL,0.1,86.4,Experimental and theoretical studies of benzaldehyde thiosemicarbazone derivatives as corrosion inhibitors for mild steel in acid media,2019,Journal of Molecular Structure,CCc1ccc(/C=N\NC(N)=S)cc1,47.579482753600665,AAaraaa{LA~DRDA{D}~E}aar,SAMPLE_23,BASE_3
1265,354,p-ethylbenzaldehyde thiosemicarbazone (EBT),CCc1ccc(/C=N\NC(N)=S)cc1,Fe,Carbon Steel,potentiodynamic polarization,1.0M HCL,0.05,75.6,Experimental and theoretical studies of benzaldehyde thiosemicarbazone derivatives as corrosion inhibitors for mild steel in acid media,2019,Journal of Molecular Structure,CCc1ccc(/C=N\NC(N)=S)cc1,53.2405444413365,AAaraaa{LA~DRDA{D}~E}aar,SAMPLE_23,BASE_3
1266,354,p-ethylbenzaldehyde thiosemicarbazone (EBT),CCc1ccc(/C=N\NC(N)=S)cc1,Fe,Carbon Steel,potentiodynamic polarization,1.0M HCL,0.2,90.8,Experimental and theoretical studies of benzaldehyde thiosemicarbazone derivatives as corrosion inhibitors for mild steel in acid media,2019,Journal of Molecular Structure,CCc1ccc(/C=N\NC(N)=S)cc1,43.79390912270422,AAaraaa{LA~DRDA{D}~E}aar,SAMPLE_23,BASE_3
1267,354,p-ethylbenzaldehyde thiosemicarbazone (EBT),CCc1ccc(/C=N\NC(N)=S)cc1,Fe,Carbon Steel,potentiodynamic polarization,1.0M HCL,0.05,75.6,Experimental and theoretical studies of benzaldehyde thiosemicarbazone derivatives as corrosion inhibitors for mild steel in acid media,2019,Journal of Molecular Structure,CCc1ccc(/C=N\NC(N)=S)cc1,53.2405444413365,AAaraaa{LA~DRDA{D}~E}aar,SAMPLE_23,BASE_3
1268,354,p-ethylbenzaldehyde thiosemicarbazone (EBT),CCc1ccc(/C=N\NC(N)=S)cc1,Fe,Carbon Steel,potentiodynamic polarization,1.0M HCL,0.3,93.7,Experimental and theoretical studies of benzaldehyde thiosemicarbazone derivatives as corrosion inhibitors for mild steel in acid media,2019,Journal of Molecular Structure,CCc1ccc(/C=N\NC(N)=S)cc1,40.12661419236965,AAaraaa{LA~DRDA{D}~E}aar,SAMPLE_23,BASE_3
1269,355,2-Aminophenetole,CCc1ccccc1N,Fe,Carbon Steel,potentiodynamic polarization,1.0M HCL,1.0,49.88,Book,2015,Weihua Li. Synthesis and Performance Evaluation of New Corrosion Inhibitors [M]. BeiJing: Science Press.,CCc1ccccc1N,60.2122273328582,AAaraaaaarD,SAMPLE_23,BASE_3
1270,356,4-amino-5-ethyl-4H-1;2;4-triazole-3-thiol (3-ethyl-4-amino-5-mercapto-1;2;4-triazole),CCc1nnc(S)n1N,Al,AA6061,potentiodynamic polarization,0.5M NaOH,0.0346733424408646,28.37,"KUMARI, P. D. R., NAYAK, J. & SHETTY, A. N.",2011,"Synthesis and Reactivity in Inorganic, Metal-Organic, and Nano-Metal Chemistry",CCc1nnc(S)n1N,63.67071181856862,AAardda{E}drD,SAMPLE_9,BASE_1
1271,356,4-amino-5-ethyl-4H-1;2;4-triazole-3-thiol (3-ethyl-4-amino-5-mercapto-1;2;4-triazole),CCc1nnc(S)n1N,Al,AA6061,potentiodynamic polarization,0.5M NaOH,0.0693466848817292,36.43,"KUMARI, P. D. R., NAYAK, J. & SHETTY, A. N.",2011,"Synthesis and Reactivity in Inorganic, Metal-Organic, and Nano-Metal Chemistry",CCc1nnc(S)n1N,62.51458069242955,AAardda{E}drD,SAMPLE_9,BASE_1
1272,356,4-amino-5-ethyl-4H-1;2;4-triazole-3-thiol (3-ethyl-4-amino-5-mercapto-1;2;4-triazole),CCc1nnc(S)n1N,Al,AA6061,potentiodynamic polarization,0.5M NaOH,0.1733667122043231,40.98,"KUMARI, P. D. R., NAYAK, J. & SHETTY, A. N.",2011,"Synthesis and Reactivity in Inorganic, Metal-Organic, and Nano-Metal Chemistry",CCc1nnc(S)n1N,61.795314992896685,AAardda{E}drD,SAMPLE_9,BASE_1
1273,356,4-amino-5-ethyl-4H-1;2;4-triazole-3-thiol (3-ethyl-4-amino-5-mercapto-1;2;4-triazole),CCc1nnc(S)n1N,Al,AA6061,potentiodynamic polarization,0.5M NaOH,0.3467334244086462,56.63,"KUMARI, P. D. R., NAYAK, J. & SHETTY, A. N.",2011,"Synthesis and Reactivity in Inorganic, Metal-Organic, and Nano-Metal Chemistry",CCc1nnc(S)n1N,58.811258673015914,AAardda{E}drD,SAMPLE_9,BASE_1
1274,356,4-amino-5-ethyl-4H-1;2;4-triazole-3-thiol (3-ethyl-4-amino-5-mercapto-1;2;4-triazole),CCc1nnc(S)n1N,Al,AA6061,potentiodynamic polarization,0.5M NaOH,0.4160801092903754,55.3,"KUMARI, P. D. R., NAYAK, J. & SHETTY, A. N.",2011,"Synthesis and Reactivity in Inorganic, Metal-Organic, and Nano-Metal Chemistry",CCc1nnc(S)n1N,59.10380194796642,AAardda{E}drD,SAMPLE_9,BASE_1
1275,356,4-amino-5-ethyl-4H-1;2;4-triazole-3-thiol (3-ethyl-4-amino-5-mercapto-1;2;4-triazole),CCc1nnc(S)n1N,Al,AA6061,potentiodynamic polarization,0.5M NaOH,0.6934668488172924,50.1,"KUMARI, P. D. R., NAYAK, J. & SHETTY, A. N.",2011,"Synthesis and Reactivity in Inorganic, Metal-Organic, and Nano-Metal Chemistry",CCc1nnc(S)n1N,60.16962140898181,AAardda{E}drD,SAMPLE_9,BASE_1
1276,356,4-amino-5-ethyl-4H-1;2;4-triazole-3-thiol (3-ethyl-4-amino-5-mercapto-1;2;4-triazole),CCc1nnc(S)n1N,Al,AA6061,impedance,0.5M NaOH,0.0346733424408646,29.4,"KUMARI, P. D. R., NAYAK, J. & SHETTY, A. N.",2011,"Synthesis and Reactivity in Inorganic, Metal-Organic, and Nano-Metal Chemistry",CCc1nnc(S)n1N,63.530434626857215,AAardda{E}drD,SAMPLE_9,BASE_1
1277,356,4-amino-5-ethyl-4H-1;2;4-triazole-3-thiol (3-ethyl-4-amino-5-mercapto-1;2;4-triazole),CCc1nnc(S)n1N,Al,AA6061,impedance,0.5M NaOH,0.0693466848817292,40.8,"KUMARI, P. D. R., NAYAK, J. & SHETTY, A. N.",2011,"Synthesis and Reactivity in Inorganic, Metal-Organic, and Nano-Metal Chemistry",CCc1nnc(S)n1N,61.82480774780741,AAardda{E}drD,SAMPLE_9,BASE_1
1278,356,4-amino-5-ethyl-4H-1;2;4-triazole-3-thiol (3-ethyl-4-amino-5-mercapto-1;2;4-triazole),CCc1nnc(S)n1N,Al,AA6061,impedance,0.5M NaOH,0.1733667122043231,41,"KUMARI, P. D. R., NAYAK, J. & SHETTY, A. N.",2011,"Synthesis and Reactivity in Inorganic, Metal-Organic, and Nano-Metal Chemistry",CCc1nnc(S)n1N,61.7920324693841,AAardda{E}drD,SAMPLE_9,BASE_1
1279,356,4-amino-5-ethyl-4H-1;2;4-triazole-3-thiol (3-ethyl-4-amino-5-mercapto-1;2;4-triazole),CCc1nnc(S)n1N,Al,AA6061,impedance,0.5M NaOH,0.3467334244086462,50.2,"KUMARI, P. D. R., NAYAK, J. & SHETTY, A. N.",2011,"Synthesis and Reactivity in Inorganic, Metal-Organic, and Nano-Metal Chemistry",CCc1nnc(S)n1N,60.15019294603494,AAardda{E}drD,SAMPLE_9,BASE_1
1280,356,4-amino-5-ethyl-4H-1;2;4-triazole-3-thiol (3-ethyl-4-amino-5-mercapto-1;2;4-triazole),CCc1nnc(S)n1N,Al,AA6061,impedance,0.5M NaOH,0.4160801092903754,49.9,"KUMARI, P. D. R., NAYAK, J. & SHETTY, A. N.",2011,"Synthesis and Reactivity in Inorganic, Metal-Organic, and Nano-Metal Chemistry",CCc1nnc(S)n1N,60.20836180276052,AAardda{E}drD,SAMPLE_9,BASE_1
1281,356,4-amino-5-ethyl-4H-1;2;4-triazole-3-thiol (3-ethyl-4-amino-5-mercapto-1;2;4-triazole),CCc1nnc(S)n1N,Al,AA6061,impedance,0.5M NaOH,0.6934668488172924,49.4,"KUMARI, P. D. R., NAYAK, J. & SHETTY, A. N.",2011,"Synthesis and Reactivity in Inorganic, Metal-Organic, and Nano-Metal Chemistry",CCc1nnc(S)n1N,60.304540205176075,AAardda{E}drD,SAMPLE_9,BASE_1
1282,357,1-Ethyl-3-methyl-imidazoliumhexafluorophosphate(EMIMPF6),CCn1cc[n+](C)c1.F[P-](F)(F)(F)(F)F,Fe,Carbon Steel,potentiodynamic polarization,1.0M HCL,1.0,62.05,Tetrabutylammonium hexafluorophosphate and 1-ethyl-3-methyl imidazolium hexafluorophosphate ionic liquids as supporting electrolytes for non-aqueous vanadium redox flow batteries,2012,Journal of  Power Sources,CCn1cc[n+](C)c1.F[P-](F)(F)(F)(F)F,57.51831472768893,AAdraa<dT>{A}ar!G<KM>{G}{G}{G}{G}G,SAMPLE_23,BASE_3
1283,358,Methanamine (Methyl amine),CN,Fe,steel,gravimetry,2M H2SO4,180.0,20,"MANN, C. A., LAUER, B. E. & HULTIN, C. T.",1936,Industrial and Engineering Chemistry,CN,64.74103632529831,AD,SAMPLE_39,BASE_3
1284,359,N;N-dimethylmethanamine (Trimethylamine),CN(C)C,Fe,Steel,gravimetry,2M H2SO4,180.0,56,"MANN, C. A., LAUER, B. E. & HULTIN, C. T.",1936,Industrial and Engineering Chemistry,CN(C)C,58.950933839266604,AD{A}A,SAMPLE_32,BASE_3
1285,360,N-N;N';N'-tetramethyl-1;1-diphenylmethanediamine (2;4-Dimethylamino-diphenyl-methane),CN(C)C(c1ccccc1)(c1ccccc1)N(C)C,Al,powder,H2 evolution,"1M HCl, 2.5% NaCl",10.0,-18,"HORNER, L. & MEISEL, K.",1978,Werkstoffe Und Korrosion-Materials and Corrosion,CN(C)C(c1ccccc1)(c1ccccc1)N(C)C,68.50522219881432,AD{A}A{araaaaar}{araaaaar}D{A}A,SAMPLE_37,BASE_1
1286,361,N;N-dimethylmethanamine;hydrochloride(Tri methylammonium chloride),CN(C)C.Cl,Al,pure,potentiodynamic polarization,6M NaOH,10.0,8.4,"BRITO, P. S. D.",2014,Journal of Fuel Cell Science and Technology,CN(C)C.Cl,66.05244181602389,AD{A}A!Z,SAMPLE_38,BASE_1
1287,361,N;N-dimethylmethanamine;hydrochloride(Tri methylammonium chloride),CN(C)C.Cl,Al,pure,potentiodynamic polarization,6M NaOH,105.0,17.6,"BRITO, P. S. D.",2014,Journal of Fuel Cell Science and Technology,CN(C)C.Cl,65.02731585320737,AD{A}A!Z,SAMPLE_38,BASE_1
1288,363,(C6H5-N-SO2-CH2-N(CH3)2),CN(C)CS(=O)(=O)Nc1ccccc1,Al,powder,H2 evolution,"1M HCl, 2.5% NaCl",10.0,-21,"HORNER, L. & MEISEL, K.",1978,Werkstoffe Und Korrosion-Materials and Corrosion,CN(C)CS(=O)(=O)Nc1ccccc1,68.74837519230825,AD{A}AE{~B}{~B}Daraaaaar,SAMPLE_37,BASE_1
1289,365,"7-N,N-dipropylaminomethyl-8-Hydroxyquinoline",CN(C)Cc1ccc2cccnc2c1O,Fe,Carbon Steel,potentiodynamic polarization,1.0M HCL,1.0,89.1,"Experimental and computational investigations on the anti-corrosive and adsorption behavior of 7-N,N’-dialkyaminomethyl-8-Hydroxyquinolines on C40E steel surface in acidic medium",2020,Journal of Colloid and Interface Science,CN(C)Cc1ccc2cccnc2c1O,45.43610549598364,AD{A}AaraaaeaaadaearB,SAMPLE_23,BASE_3
1290,365,"7-N,N-dipropylaminomethyl-8-Hydroxyquinoline",CN(C)Cc1ccc2cccnc2c1O,Fe,Carbon Steel,potentiodynamic polarization,1.0M HCL,0.01,84.5,"Experimental and computational investigations on the anti-corrosive and adsorption behavior of 7-N,N’-dialkyaminomethyl-8-Hydroxyquinolines on C40E steel surface in acidic medium",2020,Journal of Colloid and Interface Science,CN(C)Cc1ccc2cccnc2c1O,48.84600362754415,AD{A}AaraaaeaaadaearB,SAMPLE_23,BASE_3
1291,365,"7-N,N-dipropylaminomethyl-8-Hydroxyquinoline",CN(C)Cc1ccc2cccnc2c1O,Fe,Carbon Steel,potentiodynamic polarization,1.0M HCL,0.1,86.6,"Experimental and computational investigations on the anti-corrosive and adsorption behavior of 7-N,N’-dialkyaminomethyl-8-Hydroxyquinolines on C40E steel surface in acidic medium",2020,Journal of Colloid and Interface Science,CN(C)Cc1ccc2cccnc2c1O,47.43599738061959,AD{A}AaraaaeaaadaearB,SAMPLE_23,BASE_3
1292,365,"7-N,N-dipropylaminomethyl-8-Hydroxyquinoline",CN(C)Cc1ccc2cccnc2c1O,Fe,Carbon Steel,potentiodynamic polarization,1.0M HCL,0.001,78.9,"Experimental and computational investigations on the anti-corrosive and adsorption behavior of 7-N,N’-dialkyaminomethyl-8-Hydroxyquinolines on C40E steel surface in acidic medium",2020,Journal of Colloid and Interface Science,CN(C)Cc1ccc2cccnc2c1O,51.83320377354165,AD{A}AaraaaeaaadaearB,SAMPLE_23,BASE_3
1293,366,"4,4'-Hexamethylenebis(1,1-dimethylsemicarbazide)(Compound)",CN(C)NC(=O)NCCCCCCNC(=O)NN(C)C,Fe,Carbon Steel,potentiodynamic polarization,1.0M HCL,0.01,39.7,N-nitrosodimethylamine (NDMA) formation from the ozonation of model compounds,2015,Water Research,CN(C)NC(=O)NCCCCCCNC(=O)NN(C)C,62.003115613935975,AD{A}DA{~B}DAAAAAADA{~B}DD{A}A,SAMPLE_23,BASE_3
1294,366,"4,4'-Hexamethylenebis(1,1-dimethylsemicarbazide)(Compound)",CN(C)NC(=O)NCCCCCCNC(=O)NN(C)C,Fe,Carbon Steel,potentiodynamic polarization,1.0M HCL,0.1,50.5,N-nitrosodimethylamine (NDMA) formation from the ozonation of model compounds,2015,Water Research,CN(C)NC(=O)NCCCCCCNC(=O)NN(C)C,60.09167261372256,AD{A}DA{~B}DAAAAAADA{~B}DD{A}A,SAMPLE_23,BASE_3
1295,366,"4,4'-Hexamethylenebis(1,1-dimethylsemicarbazide)(Compound)",CN(C)NC(=O)NCCCCCCNC(=O)NN(C)C,Fe,Carbon Steel,potentiodynamic polarization,1.0M HCL,0.5,73.9,N-nitrosodimethylamine (NDMA) formation from the ozonation of model compounds,2015,Water Research,CN(C)NC(=O)NCCCCCCNC(=O)NN(C)C,53.89285608500479,AD{A}DA{~B}DAAAAAADA{~B}DD{A}A,SAMPLE_23,BASE_3
1296,366,"4,4'-Hexamethylenebis(1,1-dimethylsemicarbazide)(Compound)",CN(C)NC(=O)NCCCCCCNC(=O)NN(C)C,Fe,Carbon Steel,potentiodynamic polarization,1.0M HCL,1.0,83.3,N-nitrosodimethylamine (NDMA) formation from the ozonation of model compounds,2015,Water Research,CN(C)NC(=O)NCCCCCCNC(=O)NN(C)C,49.568207821387205,AD{A}DA{~B}DAAAAAADA{~B}DD{A}A,SAMPLE_23,BASE_3
1297,367,Benzenesulfonic acid dimethylamide,CN(C)S(=O)(=O)c1ccccc1,Al,powder,H2 evolution,"1M HCl, 2.5% NaCl",10.0,20,"HORNER, L. & MEISEL, K.",1978,Werkstoffe Und Korrosion-Materials and Corrosion,CN(C)S(=O)(=O)c1ccccc1,64.74103632529831,AD{A}E{~B}{~B}araaaaar,SAMPLE_37,BASE_1
1298,367,Benzenesulfonic acid dimethylamide,CN(C)S(=O)(=O)c1ccccc1,Al,powder,H2 evolution,"1M HCl, 2.5% NaCl",10.0,20,"HORNER, L. & MEISEL, K.",1978,Werkstoffe Und Korrosion-Materials and Corrosion,CN(C)S(=O)(=O)c1ccccc1,64.74103632529831,AD{A}E{~B}{~B}araaaaar,SAMPLE_37,BASE_1
1299,368,2-(4-amidinophenyl)-5-[(4-dimethylamino) phenyl] thiophene hydrochloride,CN(C)c1ccc(-c2ccc(-c3ccc(C(=N)N)c(F)c3)s2)cc1,Fe,Carbon Steel,potentiodynamic polarization,1.0M HCL,0.001,65,"Experimental, quantum chemical and molecular simulation studies on the action of arylthiophene derivatives as acid corrosion inhibitors",2019,Journal of Molecular Liquids,CN(C)c1ccc(-c2ccc(-c3ccc(C(=N)N)c(F)c3)s2)cc1,56.73458363719991,AD{A}araaa{Maeaaa{Mataaa{A{~D}D}a{G}at}ee}aar,SAMPLE_23,BASE_3
1300,368,2-(4-amidinophenyl)-5-[(4-dimethylamino) phenyl] thiophene hydrochloride,CN(C)c1ccc(-c2ccc(-c3ccc(C(=N)N)c(F)c3)s2)cc1,Fe,Carbon Steel,potentiodynamic polarization,1.0M HCL,0.005,69.1,"Experimental, quantum chemical and molecular simulation studies on the action of arylthiophene derivatives as acid corrosion inhibitors",2019,Journal of Molecular Liquids,CN(C)c1ccc(-c2ccc(-c3ccc(C(=N)N)c(F)c3)s2)cc1,55.52790064629001,AD{A}araaa{Maeaaa{Mataaa{A{~D}D}a{G}at}ee}aar,SAMPLE_23,BASE_3
1301,368,2-(4-amidinophenyl)-5-[(4-dimethylamino) phenyl] thiophene hydrochloride,CN(C)c1ccc(-c2ccc(-c3ccc(C(=N)N)c(F)c3)s2)cc1,Fe,Carbon Steel,potentiodynamic polarization,1.0M HCL,0.009,72.2,"Experimental, quantum chemical and molecular simulation studies on the action of arylthiophene derivatives as acid corrosion inhibitors",2019,Journal of Molecular Liquids,CN(C)c1ccc(-c2ccc(-c3ccc(C(=N)N)c(F)c3)s2)cc1,54.50399182325718,AD{A}araaa{Maeaaa{Mataaa{A{~D}D}a{G}at}ee}aar,SAMPLE_23,BASE_3
1302,368,2-(4-amidinophenyl)-5-[(4-dimethylamino) phenyl] thiophene hydrochloride,CN(C)c1ccc(-c2ccc(-c3ccc(C(=N)N)c(F)c3)s2)cc1,Fe,Carbon Steel,potentiodynamic polarization,1.0M HCL,0.013,74.6,"Experimental, quantum chemical and molecular simulation studies on the action of arylthiophene derivatives as acid corrosion inhibitors",2019,Journal of Molecular Liquids,CN(C)c1ccc(-c2ccc(-c3ccc(C(=N)N)c(F)c3)s2)cc1,53.629555990895945,AD{A}araaa{Maeaaa{Mataaa{A{~D}D}a{G}at}ee}aar,SAMPLE_23,BASE_3
1303,368,2-(4-amidinophenyl)-5-[(4-dimethylamino) phenyl] thiophene hydrochloride,CN(C)c1ccc(-c2ccc(-c3ccc(C(=N)N)c(F)c3)s2)cc1,Fe,Carbon Steel,potentiodynamic polarization,1.0M HCL,0.017,77.3,"Experimental, quantum chemical and molecular simulation studies on the action of arylthiophene derivatives as acid corrosion inhibitors",2019,Journal of Molecular Liquids,CN(C)c1ccc(-c2ccc(-c3ccc(C(=N)N)c(F)c3)s2)cc1,52.541104921769566,AD{A}araaa{Maeaaa{Mataaa{A{~D}D}a{G}at}ee}aar,SAMPLE_23,BASE_3
1304,368,2-(4-amidinophenyl)-5-[(4-dimethylamino) phenyl] thiophene hydrochloride,CN(C)c1ccc(-c2ccc(-c3ccc(C(=N)N)c(F)c3)s2)cc1,Fe,Carbon Steel,potentiodynamic polarization,1.0M HCL,0.021,79.8,"Experimental, quantum chemical and molecular simulation studies on the action of arylthiophene derivatives as acid corrosion inhibitors",2019,Journal of Molecular Liquids,CN(C)c1ccc(-c2ccc(-c3ccc(C(=N)N)c(F)c3)s2)cc1,51.4110266718145,AD{A}araaa{Maeaaa{Mataaa{A{~D}D}a{G}at}ee}aar,SAMPLE_23,BASE_3
1305,369,2-(4-amidino-3-fluorophenyl)-5-[(4-dimethylamino) phenyl thiophene hydrochloride,CN(C)c1ccc(-c2ccc(-c3ccc(C(=N)N)cc3)s2)cc1,Fe,Carbon Steel,potentiodynamic polarization,1.0M HCL,0.001,74.9,"Experimental, quantum chemical and molecular simulation studies on the action of arylthiophene derivatives as acid corrosion inhibitors",2019,Journal of Molecular Liquids,CN(C)c1ccc(-c2ccc(-c3ccc(C(=N)N)cc3)s2)cc1,53.51448431408856,AD{A}araaa{Maeaaa{Mataaa{A{~D}D}aat}ee}aar,SAMPLE_23,BASE_3
1306,369,2-(4-amidino-3-fluorophenyl)-5-[(4-dimethylamino) phenyl thiophene hydrochloride,CN(C)c1ccc(-c2ccc(-c3ccc(C(=N)N)cc3)s2)cc1,Fe,Carbon Steel,potentiodynamic polarization,1.0M HCL,0.005,78,"Experimental, quantum chemical and molecular simulation studies on the action of arylthiophene derivatives as acid corrosion inhibitors",2019,Journal of Molecular Liquids,CN(C)c1ccc(-c2ccc(-c3ccc(C(=N)N)cc3)s2)cc1,52.2377441098364,AD{A}araaa{Maeaaa{Mataaa{A{~D}D}aat}ee}aar,SAMPLE_23,BASE_3
1307,369,2-(4-amidino-3-fluorophenyl)-5-[(4-dimethylamino) phenyl thiophene hydrochloride,CN(C)c1ccc(-c2ccc(-c3ccc(C(=N)N)cc3)s2)cc1,Fe,Carbon Steel,potentiodynamic polarization,1.0M HCL,0.009,80.2,"Experimental, quantum chemical and molecular simulation studies on the action of arylthiophene derivatives as acid corrosion inhibitors",2019,Journal of Molecular Liquids,CN(C)c1ccc(-c2ccc(-c3ccc(C(=N)N)cc3)s2)cc1,51.21731850407946,AD{A}araaa{Maeaaa{Mataaa{A{~D}D}aat}ee}aar,SAMPLE_23,BASE_3
1308,369,2-(4-amidino-3-fluorophenyl)-5-[(4-dimethylamino) phenyl thiophene hydrochloride,CN(C)c1ccc(-c2ccc(-c3ccc(C(=N)N)cc3)s2)cc1,Fe,Carbon Steel,potentiodynamic polarization,1.0M HCL,0.013,82.3,"Experimental, quantum chemical and molecular simulation studies on the action of arylthiophene derivatives as acid corrosion inhibitors",2019,Journal of Molecular Liquids,CN(C)c1ccc(-c2ccc(-c3ccc(C(=N)N)cc3)s2)cc1,50.13145288225386,AD{A}araaa{Maeaaa{Mataaa{A{~D}D}aat}ee}aar,SAMPLE_23,BASE_3
1309,369,2-(4-amidino-3-fluorophenyl)-5-[(4-dimethylamino) phenyl thiophene hydrochloride,CN(C)c1ccc(-c2ccc(-c3ccc(C(=N)N)cc3)s2)cc1,Fe,Carbon Steel,potentiodynamic polarization,1.0M HCL,0.017,83.9,"Experimental, quantum chemical and molecular simulation studies on the action of arylthiophene derivatives as acid corrosion inhibitors",2019,Journal of Molecular Liquids,CN(C)c1ccc(-c2ccc(-c3ccc(C(=N)N)cc3)s2)cc1,49.21383589346627,AD{A}araaa{Maeaaa{Mataaa{A{~D}D}aat}ee}aar,SAMPLE_23,BASE_3
1310,369,2-(4-amidino-3-fluorophenyl)-5-[(4-dimethylamino) phenyl thiophene hydrochloride,CN(C)c1ccc(-c2ccc(-c3ccc(C(=N)N)cc3)s2)cc1,Fe,Carbon Steel,potentiodynamic polarization,1.0M HCL,0.021,85.8,"Experimental, quantum chemical and molecular simulation studies on the action of arylthiophene derivatives as acid corrosion inhibitors",2019,Journal of Molecular Liquids,CN(C)c1ccc(-c2ccc(-c3ccc(C(=N)N)cc3)s2)cc1,47.9976089306827,AD{A}araaa{Maeaaa{Mataaa{A{~D}D}aat}ee}aar,SAMPLE_23,BASE_3
1311,370,4-4’ dimethylaminodiphenylpyridine,CN(C)c1ccc(-c2cccc(-c3ccc(N(C)C)cc3)n2)cc1,Al,powder,H2 evolution,"1M HCl, 2.5% NaCl",10.0,-25,"HORNER, L. & MEISEL, K.",1978,Werkstoffe Und Korrosion-Materials and Corrosion,CN(C)c1ccc(-c2cccc(-c3ccc(N(C)C)cc3)n2)cc1,69.06336508572407,AD{A}araaa{Maeaaaa{Mataaa{D{A}A}aat}de}aar,SAMPLE_37,BASE_1
1312,372,"(E)-5-(4- (dime-thylamino)phenyl)-3-(4-(dimethylamino)styryl)-2,3-dihydro-1H-pyrazole-1-carbothioamide",CN(C)c1ccc(/C=C/C2=NN(C(N)=S)C(c3ccc(N(C)C)cc3)C2)cc1,Fe,Carbon Steel,potentiodynamic polarization,1.0M HCL,0.01,94.6,Experimental and theoretical approach to the corrosion inhibition of mild steel in acid medium by a newly synthesized pyrazole carbothioamide heterocycle,2020,Journal of Molecular Structure,CN(C)c1ccc(/C=C/C2=NN(C(N)=S)C(c3ccc(N(C)C)cc3)C2)cc1,38.6336516735507,AD{A}araaa{LA~ALAe~DD{A{D}~E}A{ataaa{D{A}A}aat}Ae}aar,SAMPLE_23,BASE_3
1313,372,"(E)-5-(4- (dime-thylamino)phenyl)-3-(4-(dimethylamino)styryl)-2,3-dihydro-1H-pyrazole-1-carbothioamide",CN(C)c1ccc(/C=C/C2=NN(C(N)=S)C(c3ccc(N(C)C)cc3)C2)cc1,Fe,Carbon Steel,potentiodynamic polarization,1.0M HCL,0.05,95.3,Experimental and theoretical approach to the corrosion inhibition of mild steel in acid medium by a newly synthesized pyrazole carbothioamide heterocycle,2020,Journal of Molecular Structure,CN(C)c1ccc(/C=C/C2=NN(C(N)=S)C(c3ccc(N(C)C)cc3)C2)cc1,37.289008830290484,AD{A}araaa{LA~ALAe~DD{A{D}~E}A{ataaa{D{A}A}aat}Ae}aar,SAMPLE_23,BASE_3
1314,373,dimethylaminocinnamaldehyde (DACA),CN(C)c1ccc(/C=C/C=O)cc1,Fe,Carbon Steel,potentiodynamic polarization,1.0M HCL,1.0,90,Insight into interfacial adsorption and inhibition mechanism of Aconitum carmichaelii Debx extract as high-efficient corrosion inhibitor for carbon steel in acidic solution,2024,Journal of Molecular Liquids,CN(C)c1ccc(/C=C/C=O)cc1,44.601467137007646,AD{A}araaa{LA~ALA~B}aar,SAMPLE_23,BASE_3
1315,374,(E)-3-(4-(dimethylamino)styryl),CN(C)c1ccc(/C=C/c2nc3ccccc3[nH]c2=O)cc1,Fe,Carbon Steel,potentiodynamic polarization,1.0M HCL,1.0,96.4,"Coupling of chemical, electrochemical and theoretical approach to study the corrosion inhibition of mild steel by new quinoxaline compounds in 1 M HCl",2020,Heliyon,CN(C)c1ccc(/C=C/c2nc3ccccc3[nH]c2=O)cc1,34.70668742160759,AD{A}araaa{LA~ALaedataaaaat<dH>ae~B}aar,SAMPLE_23,BASE_3
1316,374,(E)-3-(4-(dimethylamino)styryl),CN(C)c1ccc(/C=C/c2nc3ccccc3[nH]c2=O)cc1,Fe,Carbon Steel,potentiodynamic polarization,1.0M HCL,0.01,87.3,"Coupling of chemical, electrochemical and theoretical approach to study the corrosion inhibition of mild steel by new quinoxaline compounds in 1 M HCl",2020,Heliyon,CN(C)c1ccc(/C=C/c2nc3ccccc3[nH]c2=O)cc1,46.91636626146572,AD{A}araaa{LA~ALaedataaaaat<dH>ae~B}aar,SAMPLE_23,BASE_3
1317,374,(E)-3-(4-(dimethylamino)styryl),CN(C)c1ccc(/C=C/c2nc3ccccc3[nH]c2=O)cc1,Fe,Carbon Steel,potentiodynamic polarization,1.0M HCL,0.1,94.2,"Coupling of chemical, electrochemical and theoretical approach to study the corrosion inhibition of mild steel by new quinoxaline compounds in 1 M HCl",2020,Heliyon,CN(C)c1ccc(/C=C/c2nc3ccccc3[nH]c2=O)cc1,39.325737851688395,AD{A}araaa{LA~ALaedataaaaat<dH>ae~B}aar,SAMPLE_23,BASE_3
1318,374,(E)-3-(4-(dimethylamino)styryl),CN(C)c1ccc(/C=C/c2nc3ccccc3[nH]c2=O)cc1,Fe,Carbon Steel,potentiodynamic polarization,1.0M HCL,0.001,85,"Coupling of chemical, electrochemical and theoretical approach to study the corrosion inhibition of mild steel by new quinoxaline compounds in 1 M HCl",2020,Heliyon,CN(C)c1ccc(/C=C/c2nc3ccccc3[nH]c2=O)cc1,48.52843138895072,AD{A}araaa{LA~ALaedataaaaat<dH>ae~B}aar,SAMPLE_23,BASE_3
1319,375,5-{[(4-Dime-thylamino-benzylidene)-amino]-methyl}-quinolin-8-ol,CN(C)c1ccc(/C=N/Cc2ccc(O)c3ncccc23)cc1,Fe,Carbon Steel,potentiodynamic polarization,1.0M HCL,0.01,88.2,"A newly synthesized quinoline derivative as corrosion inhibitor for mild steel in molar acid medium: Characterization (SEM/EDS), experimental and theoretical approach",2021,Colloids and Surfaces A: Physicochemical and Engineering Aspects,CN(C)c1ccc(/C=N/Cc2ccc(O)c3ncccc23)cc1,46.20448863031076,AD{A}araaa{LA~DLAaeaaa{B}atdaaaaet}aar,SAMPLE_23,BASE_3
1320,375,5-{[(4-Dime-thylamino-benzylidene)-amino]-methyl}-quinolin-8-ol,CN(C)c1ccc(/C=N/Cc2ccc(O)c3ncccc23)cc1,Fe,Carbon Steel,potentiodynamic polarization,1.0M HCL,0.1,91.1,"A newly synthesized quinoline derivative as corrosion inhibitor for mild steel in molar acid medium: Characterization (SEM/EDS), experimental and theoretical approach",2021,Colloids and Surfaces A: Physicochemical and Engineering Aspects,CN(C)c1ccc(/C=N/Cc2ccc(O)c3ncccc23)cc1,43.47282715929211,AD{A}araaa{LA~DLAaeaaa{B}atdaaaaet}aar,SAMPLE_23,BASE_3
1321,375,5-{[(4-Dime-thylamino-benzylidene)-amino]-methyl}-quinolin-8-ol,CN(C)c1ccc(/C=N/Cc2ccc(O)c3ncccc23)cc1,Fe,Carbon Steel,potentiodynamic polarization,1.0M HCL,0.001,86.5,"A newly synthesized quinoline derivative as corrosion inhibitor for mild steel in molar acid medium: Characterization (SEM/EDS), experimental and theoretical approach",2021,Colloids and Surfaces A: Physicochemical and Engineering Aspects,CN(C)c1ccc(/C=N/Cc2ccc(O)c3ncccc23)cc1,47.508005783193795,AD{A}araaa{LA~DLAaeaaa{B}atdaaaaet}aar,SAMPLE_23,BASE_3
1322,375,5-{[(4-Dime-thylamino-benzylidene)-amino]-methyl}-quinolin-8-ol,CN(C)c1ccc(/C=N/Cc2ccc(O)c3ncccc23)cc1,Fe,Carbon Steel,potentiodynamic polarization,1.0M HCL,1.0,95.7,"A newly synthesized quinoline derivative as corrosion inhibitor for mild steel in molar acid medium: Characterization (SEM/EDS), experimental and theoretical approach",2021,Colloids and Surfaces A: Physicochemical and Engineering Aspects,CN(C)c1ccc(/C=N/Cc2ccc(O)c3ncccc23)cc1,36.42754482043587,AD{A}araaa{LA~DLAaeaaa{B}atdaaaaet}aar,SAMPLE_23,BASE_3
1323,376,N '- {(E) - [4- (dimethylamino)phenyl] methylidene} benzenesulfonylhydrazide,CN(C)c1ccc(/C=N/NS(=O)(=O)c2ccccc2)cc1,Fe,Carbon Steel,potentiodynamic polarization,1.0M HCL,0.1,42.3,Electrochemical evaluation and DFT calculations of aromatic sulfonohydrazides as corrosion inhibitors for XC38 carbon steel in acidic media,2019,Journal of Molecular Structure,CN(C)c1ccc(/C=N/NS(=O)(=O)c2ccccc2)cc1,61.57624614498264,AD{A}araaa{LA~DLDE{~B}{~B}aeaaaaae}aar,SAMPLE_23,BASE_3
1324,376,N '- {(E) - [4- (dimethylamino)phenyl] methylidene} benzenesulfonylhydrazide,CN(C)c1ccc(/C=N/NS(=O)(=O)c2ccccc2)cc1,Fe,Carbon Steel,potentiodynamic polarization,1.0M HCL,0.5,70.3,Electrochemical evaluation and DFT calculations of aromatic sulfonohydrazides as corrosion inhibitors for XC38 carbon steel in acidic media,2019,Journal of Molecular Structure,CN(C)c1ccc(/C=N/NS(=O)(=O)c2ccccc2)cc1,55.14428275602255,AD{A}araaa{LA~DLDE{~B}{~B}aeaaaaae}aar,SAMPLE_23,BASE_3
1325,377,"Bis (4(dimethylamino)benzylidene)biphenyl-4,4′-diamine (DBB)4,4′-diamine (DBB)",CN(C)c1ccc(/C=N/c2ccc(-c3ccc(/N=C/c4ccc(N(C)C)cc4)cc3)cc2)cc1,Fe,Carbon Steel,potentiodynamic polarization,1.0M HCL,0.1,92.78,"Benzidine-based Schiff base compounds for employing as corrosion inhibitors for carbon steel in 1.0 M HCl aqueous media by chemical, electrochemical and computational methods",2020,Journal of Molecular Liquids,CN(C)c1ccc(/C=N/c2ccc(-c3ccc(/N=C/c4ccc(N(C)C)cc4)cc3)cc2)cc1,41.44674287015431,AD{A}araaa{LA~DLaeaaa{Mataaa{LD~ALauaaa{D{A}A}aau}aat}aae}aar,SAMPLE_23,BASE_3
1326,377,"Bis (4(dimethylamino)benzylidene)biphenyl-4,4′-diamine (DBB)4,4′-diamine (DBB)",CN(C)c1ccc(/C=N/c2ccc(-c3ccc(/N=C/c4ccc(N(C)C)cc4)cc3)cc2)cc1,Fe,Carbon Steel,potentiodynamic polarization,1.0M HCL,0.05,81.83,"Benzidine-based Schiff base compounds for employing as corrosion inhibitors for carbon steel in 1.0 M HCl aqueous media by chemical, electrochemical and computational methods",2020,Journal of Molecular Liquids,CN(C)c1ccc(/C=N/c2ccc(-c3ccc(/N=C/c4ccc(N(C)C)cc4)cc3)cc2)cc1,50.38527227058272,AD{A}araaa{LA~DLaeaaa{Mataaa{LD~ALauaaa{D{A}A}aau}aat}aae}aar,SAMPLE_23,BASE_3
1327,377,"Bis (4(dimethylamino)benzylidene)biphenyl-4,4′-diamine (DBB)4,4′-diamine (DBB)",CN(C)c1ccc(/C=N/c2ccc(-c3ccc(/N=C/c4ccc(N(C)C)cc4)cc3)cc2)cc1,Fe,Carbon Steel,potentiodynamic polarization,1.0M HCL,0.5,96.4,"Benzidine-based Schiff base compounds for employing as corrosion inhibitors for carbon steel in 1.0 M HCl aqueous media by chemical, electrochemical and computational methods",2020,Journal of Molecular Liquids,CN(C)c1ccc(/C=N/c2ccc(-c3ccc(/N=C/c4ccc(N(C)C)cc4)cc3)cc2)cc1,34.70668742160759,AD{A}araaa{LA~DLaeaaa{Mataaa{LD~ALauaaa{D{A}A}aau}aat}aae}aar,SAMPLE_23,BASE_3
1328,377,"Bis (4(dimethylamino)benzylidene)biphenyl-4,4′-diamine (DBB)4,4′-diamine (DBB)",CN(C)c1ccc(/C=N/c2ccc(-c3ccc(/N=C/c4ccc(N(C)C)cc4)cc3)cc2)cc1,Fe,Carbon Steel,potentiodynamic polarization,1.0M HCL,0.25,94.66,"Benzidine-based Schiff base compounds for employing as corrosion inhibitors for carbon steel in 1.0 M HCl aqueous media by chemical, electrochemical and computational methods",2020,Journal of Molecular Liquids,CN(C)c1ccc(/C=N/c2ccc(-c3ccc(/N=C/c4ccc(N(C)C)cc4)cc3)cc2)cc1,38.5254373015921,AD{A}araaa{LA~DLaeaaa{Mataaa{LD~ALauaaa{D{A}A}aau}aat}aae}aar,SAMPLE_23,BASE_3
1329,377,"Bis (4(dimethylamino)benzylidene)biphenyl-4,4′-diamine (DBB)4,4′-diamine (DBB)",CN(C)c1ccc(/C=N/c2ccc(-c3ccc(/N=C/c4ccc(N(C)C)cc4)cc3)cc2)cc1,Fe,Carbon Steel,potentiodynamic polarization,1.0M HCL,0.075,90.87,"Benzidine-based Schiff base compounds for employing as corrosion inhibitors for carbon steel in 1.0 M HCl aqueous media by chemical, electrochemical and computational methods",2020,Journal of Molecular Liquids,CN(C)c1ccc(/C=N/c2ccc(-c3ccc(/N=C/c4ccc(N(C)C)cc4)cc3)cc2)cc1,43.71993647862993,AD{A}araaa{LA~DLaeaaa{Mataaa{LD~ALauaaa{D{A}A}aau}aat}aae}aar,SAMPLE_23,BASE_3
1330,378,2-((4-(dimethylamino) benzylidene)amino)benzenethiol,CN(C)c1ccc(/C=N/c2ccccc2S)cc1,Fe,Carbon Steel,potentiodynamic polarization,1.0M HCL,1.0,77,Experimental and theoretical investigation of inhibition behavior of 2-((4-(dimethylamino)benzylidene)amino)benzenethiol for carbon steel in HCl solution,2021,Corrosion Science,CN(C)c1ccc(/C=N/c2ccccc2S)cc1,52.668263232347314,AD{A}araaa{LA~DLaeaaaaaeE}aar,SAMPLE_23,BASE_3
1331,378,2-((4-(dimethylamino) benzylidene)amino)benzenethiol,CN(C)c1ccc(/C=N/c2ccccc2S)cc1,Fe,Carbon Steel,potentiodynamic polarization,1.0M HCL,0.1,55.7,Experimental and theoretical investigation of inhibition behavior of 2-((4-(dimethylamino)benzylidene)amino)benzenethiol for carbon steel in HCl solution,2021,Corrosion Science,CN(C)c1ccc(/C=N/c2ccccc2S)cc1,59.016744413196214,AD{A}araaa{LA~DLaeaaaaaeE}aar,SAMPLE_23,BASE_3
1332,378,2-((4-(dimethylamino) benzylidene)amino)benzenethiol,CN(C)c1ccc(/C=N/c2ccccc2S)cc1,Fe,Carbon Steel,potentiodynamic polarization,1.0M HCL,0.5,69.3,Experimental and theoretical investigation of inhibition behavior of 2-((4-(dimethylamino)benzylidene)amino)benzenethiol for carbon steel in HCl solution,2021,Corrosion Science,CN(C)c1ccc(/C=N/c2ccccc2S)cc1,55.46501025951801,AD{A}araaa{LA~DLaeaaaaaeE}aar,SAMPLE_23,BASE_3
1333,378,2-((4-(dimethylamino) benzylidene)amino)benzenethiol,CN(C)c1ccc(/C=N/c2ccccc2S)cc1,Fe,Carbon Steel,potentiodynamic polarization,1.0M HCL,0.25,68.2,Experimental and theoretical investigation of inhibition behavior of 2-((4-(dimethylamino)benzylidene)amino)benzenethiol for carbon steel in HCl solution,2021,Corrosion Science,CN(C)c1ccc(/C=N/c2ccccc2S)cc1,55.80596047737104,AD{A}araaa{LA~DLaeaaaaaeE}aar,SAMPLE_23,BASE_3
1334,378,2-((4-(dimethylamino) benzylidene)amino)benzenethiol,CN(C)c1ccc(/C=N/c2ccccc2S)cc1,Fe,Carbon Steel,potentiodynamic polarization,1.0M HCL,2.0,78.6,Experimental and theoretical investigation of inhibition behavior of 2-((4-(dimethylamino)benzylidene)amino)benzenethiol for carbon steel in HCl solution,2021,Corrosion Science,CN(C)c1ccc(/C=N/c2ccccc2S)cc1,51.96993666383187,AD{A}araaa{LA~DLaeaaaaaeE}aar,SAMPLE_23,BASE_3
