Repository: MatthiasHBusch/CrossAlloyTL

# CrossAlloyTL — cross-alloy transfer learning for Mg corrosion inhibitors

Code, data, and manuscript sources for:

> **Different Alloy, Different Story? Impact of Transfer Learning on
> Predictive Models for In Silico Screening of Mg Dissolution Modulators.**
> M. Busch, M. Tacke, S. V. Lamaka, M. L. Zheludkevich, C. J. Cyron,
> R. C. Aydin, C. Feiler (2026). *Corrosion Science* (submitted).

## Summary

We probe cross-alloy transfer learning (TL) for predicting the
inhibition efficiency (IE) of small organic dissolution modulators on
magnesium alloys, using the Mg subset of the
[ExCorr](https://excorr.web.app/) electrochemical
corrosion database.

File: data/ExCorrDatasetClean.csv (part 14 of 45)
Unnamed: 0,index,IUPAC,isomeric_SMILES,BaseMaterial,Alloy,Method,AggressiveComponent,Operating_Concentration_mM,IE,References,Year,Journal,canonical_SMILES,transformed_IE,transformed_smiles,transformed_alloy,transformed_base_material
1335,379,[4-[bis[4-(dimethylamino)phenyl]methylidene]cyclohexa-2;5-dien-1-ylidene]-dimethylazanium;chloride (Crystal violet),CN(C)c1ccc(C(=C2C=CC(=[N+](C)C)C=C2)c2ccc(N(C)C)cc2)cc1.[Cl-],Al,AA1060,weight loss,1M HCl,0.0001,22,"OGUZIE, E. E.",2009,Chemical Engineering Communications,CN(C)c1ccc(C(=C2C=CC(=[N+](C)C)C=C2)c2ccc(N(C)C)cc2)cc1.[Cl-],64.49583118950808,AD{A}araaa{A{~AeA~AA{~<DT>{A}A}A~Ae}aeaaa{D{A}A}aae}aar!<ZM>,SAMPLE_1,BASE_1
1336,379,[4-[bis[4-(dimethylamino)phenyl]methylidene]cyclohexa-2;5-dien-1-ylidene]-dimethylazanium;chloride (Crystal violet),CN(C)c1ccc(C(=C2C=CC(=[N+](C)C)C=C2)c2ccc(N(C)C)cc2)cc1.[Cl-],Al,AA1060,weight loss,1M HCl,0.001,43,"OGUZIE, E. E.",2009,Chemical Engineering Communications,CN(C)c1ccc(C(=C2C=CC(=[N+](C)C)C=C2)c2ccc(N(C)C)cc2)cc1.[Cl-],61.45803090449094,AD{A}araaa{A{~AeA~AA{~<DT>{A}A}A~Ae}aeaaa{D{A}A}aae}aar!<ZM>,SAMPLE_1,BASE_1
1337,379,[4-[bis[4-(dimethylamino)phenyl]methylidene]cyclohexa-2;5-dien-1-ylidene]-dimethylazanium;chloride (Crystal violet),CN(C)c1ccc(C(=C2C=CC(=[N+](C)C)C=C2)c2ccc(N(C)C)cc2)cc1.[Cl-],Al,AA1060,weight loss,1M HCl,0.01,57,"OGUZIE, E. E.",2009,Chemical Engineering Communications,CN(C)c1ccc(C(=C2C=CC(=[N+](C)C)C=C2)c2ccc(N(C)C)cc2)cc1.[Cl-],58.72827838893943,AD{A}araaa{A{~AeA~AA{~<DT>{A}A}A~Ae}aeaaa{D{A}A}aae}aar!<ZM>,SAMPLE_1,BASE_1
1338,379,[4-[bis[4-(dimethylamino)phenyl]methylidene]cyclohexa-2;5-dien-1-ylidene]-dimethylazanium;chloride (Crystal violet),CN(C)c1ccc(C(=C2C=CC(=[N+](C)C)C=C2)c2ccc(N(C)C)cc2)cc1.[Cl-],Al,AA1060,weight loss,1M HCl,0.1,72,"OGUZIE, E. E.",2009,Chemical Engineering Communications,CN(C)c1ccc(C(=C2C=CC(=[N+](C)C)C=C2)c2ccc(N(C)C)cc2)cc1.[Cl-],54.57341925698702,AD{A}araaa{A{~AeA~AA{~<DT>{A}A}A~Ae}aeaaa{D{A}A}aae}aar!<ZM>,SAMPLE_1,BASE_1
1339,379,[4-[bis[4-(dimethylamino)phenyl]methylidene]cyclohexa-2;5-dien-1-ylidene]-dimethylazanium;chloride (Crystal violet),CN(C)c1ccc(C(=C2C=CC(=[N+](C)C)C=C2)c2ccc(N(C)C)cc2)cc1.[Cl-],Al,AA1060,weight loss,1M HCl,1.0,84,"OGUZIE, E. E.",2009,Chemical Engineering Communications,CN(C)c1ccc(C(=C2C=CC(=[N+](C)C)C=C2)c2ccc(N(C)C)cc2)cc1.[Cl-],49.15349248622498,AD{A}araaa{A{~AeA~AA{~<DT>{A}A}A~Ae}aeaaa{D{A}A}aae}aar!<ZM>,SAMPLE_1,BASE_1
1340,379,[4-[bis[4-(dimethylamino)phenyl]methylidene]cyclohexa-2;5-dien-1-ylidene]-dimethylazanium;chloride (Crystal violet),CN(C)c1ccc(C(=C2C=CC(=[N+](C)C)C=C2)c2ccc(N(C)C)cc2)cc1.[Cl-],Al,AA1060,weight loss,0.5M KOH,0.0001,6,"OGUZIE, E. E.",2009,Chemical Engineering Communications,CN(C)c1ccc(C(=C2C=CC(=[N+](C)C)C=C2)c2ccc(N(C)C)cc2)cc1.[Cl-],66.30293212822424,AD{A}araaa{A{~AeA~AA{~<DT>{A}A}A~Ae}aeaaa{D{A}A}aae}aar!<ZM>,SAMPLE_1,BASE_1
1341,379,[4-[bis[4-(dimethylamino)phenyl]methylidene]cyclohexa-2;5-dien-1-ylidene]-dimethylazanium;chloride (Crystal violet),CN(C)c1ccc(C(=C2C=CC(=[N+](C)C)C=C2)c2ccc(N(C)C)cc2)cc1.[Cl-],Al,AA1060,weight loss,0.5M KOH,0.001,12,"OGUZIE, E. E.",2009,Chemical Engineering Communications,CN(C)c1ccc(C(=C2C=CC(=[N+](C)C)C=C2)c2ccc(N(C)C)cc2)cc1.[Cl-],65.66412356869684,AD{A}araaa{A{~AeA~AA{~<DT>{A}A}A~Ae}aeaaa{D{A}A}aae}aar!<ZM>,SAMPLE_1,BASE_1
1342,379,[4-[bis[4-(dimethylamino)phenyl]methylidene]cyclohexa-2;5-dien-1-ylidene]-dimethylazanium;chloride (Crystal violet),CN(C)c1ccc(C(=C2C=CC(=[N+](C)C)C=C2)c2ccc(N(C)C)cc2)cc1.[Cl-],Al,AA1060,weight loss,0.5M KOH,0.01,13,"OGUZIE, E. E.",2009,Chemical Engineering Communications,CN(C)c1ccc(C(=C2C=CC(=[N+](C)C)C=C2)c2ccc(N(C)C)cc2)cc1.[Cl-],65.55343567213504,AD{A}araaa{A{~AeA~AA{~<DT>{A}A}A~Ae}aeaaa{D{A}A}aae}aar!<ZM>,SAMPLE_1,BASE_1
1343,379,[4-[bis[4-(dimethylamino)phenyl]methylidene]cyclohexa-2;5-dien-1-ylidene]-dimethylazanium;chloride (Crystal violet),CN(C)c1ccc(C(=C2C=CC(=[N+](C)C)C=C2)c2ccc(N(C)C)cc2)cc1.[Cl-],Al,AA1060,weight loss,0.5M KOH,0.1,17,"OGUZIE, E. E.",2009,Chemical Engineering Communications,CN(C)c1ccc(C(=C2C=CC(=[N+](C)C)C=C2)c2ccc(N(C)C)cc2)cc1.[Cl-],65.09758280373495,AD{A}araaa{A{~AeA~AA{~<DT>{A}A}A~Ae}aeaaa{D{A}A}aae}aar!<ZM>,SAMPLE_1,BASE_1
1344,379,[4-[bis[4-(dimethylamino)phenyl]methylidene]cyclohexa-2;5-dien-1-ylidene]-dimethylazanium;chloride (Crystal violet),CN(C)c1ccc(C(=C2C=CC(=[N+](C)C)C=C2)c2ccc(N(C)C)cc2)cc1.[Cl-],Al,AA1060,weight loss,0.5M KOH,1.0,22,"OGUZIE, E. E.",2009,Chemical Engineering Communications,CN(C)c1ccc(C(=C2C=CC(=[N+](C)C)C=C2)c2ccc(N(C)C)cc2)cc1.[Cl-],64.49583118950808,AD{A}araaa{A{~AeA~AA{~<DT>{A}A}A~Ae}aeaaa{D{A}A}aae}aar!<ZM>,SAMPLE_1,BASE_1
1345,379,[4-[bis[4-(dimethylamino)phenyl]methylidene]cyclohexa-2;5-dien-1-ylidene]-dimethylazanium;chloride (Crystal violet),CN(C)c1ccc(C(=C2C=CC(=[N+](C)C)C=C2)c2ccc(N(C)C)cc2)cc1.[Cl-],Fe,Carbon Steel,potentiodynamic polarization,1.0M HCL,1.0,75,Electrochemical and theoretical studies of adsorption and corrosion inhibition of aniline violet compound on carbon steel in acidic solution,2015,Journal of the Taiwan Institute of Chemical Engineers,CN(C)c1ccc(C(=C2C=CC(=[N+](C)C)C=C2)c2ccc(N(C)C)cc2)cc1.[Cl-],53.47582124665074,AD{A}araaa{A{~AeA~AA{~<DT>{A}A}A~Ae}aeaaa{D{A}A}aae}aar!<ZM>,SAMPLE_23,BASE_3
1346,380,bis[4-(dimethylamino)phenyl]methanone (Michler's ketone),CN(C)c1ccc(C(=O)c2ccc(N(C)C)cc2)cc1,Al,powder,H2 evolution,"1M HCl, 2.5% NaCl",10.0,-36,"HORNER, L. & MEISEL, K.",1978,Werkstoffe Und Korrosion-Materials and Corrosion,CN(C)c1ccc(C(=O)c2ccc(N(C)C)cc2)cc1,69.88021632210422,AD{A}araaa{A{~B}aeaaa{D{A}A}aae}aar,SAMPLE_37,BASE_1
1347,381,3;3-bis[4-(dimethylamino)phenyl]-2-benzofuran-1-one (Malachite green lactone),CN(C)c1ccc(C2(c3ccc(N(C)C)cc3)OC(=O)c3ccccc32)cc1,Al,powder,H2 evolution,"1M HCl, 2.5% NaCl",10.0,-39,"HORNER, L. & MEISEL, K.",1978,Werkstoffe Und Korrosion-Materials and Corrosion,CN(C)c1ccc(C2(c3ccc(N(C)C)cc3)OC(=O)c3ccccc32)cc1,70.09153566233051,AD{A}araaa{Ae{ataaa{D{A}A}aat}BA{~B}ataaaaate}aar,SAMPLE_37,BASE_1
1348,382,"1-[4''-(N'',N''-dimethylamino)phenyl]hypomethylimino-2-mercapto-5-[1'-(1',2',4'-triazole)]methylene-1,3,4,triazole(DATT)",CN(C)c1ccc(C=Nn2c(S)nnc2Cn2cncn2)cc1,Fe,Carbon Steel,potentiodynamic polarization,1.0M HCL,1.0,93.4,Book,2015,Weihua Li. Synthesis and Performance Evaluation of New Corrosion Inhibitors [M]. BeiJing: Science Press.,CN(C)c1ccc(C=Nn2c(S)nnc2Cn2cncn2)cc1,40.57716452270615,AD{A}araaa{A~Ddea{E}ddaeAdeadade}aar,SAMPLE_23,BASE_3
1349,383,4-(dimethylamino)benzaldehyde (p-dimethylaminobenzaldehyde),CN(C)c1ccc(C=O)cc1,Al,powder,H2 evolution,"1M HCl, 2.5% NaCl",10.0,-37,"HORNER, L. & MEISEL, K.",1978,Werkstoffe Und Korrosion-Materials and Corrosion,CN(C)c1ccc(C=O)cc1,69.95116964700091,AD{A}araaa{A~B}aar,SAMPLE_37,BASE_1
1350,384,4-[[4-(dimethylamino)phenyl]methyl]-N;N-dimethylaniline (Di-(p-dimethylaminophenyl)-methane),CN(C)c1ccc(Cc2ccc(N(C)C)cc2)cc1,Al,powder,H2 evolution,"1M HCl, 2.5% NaCl",10.0,-9,"HORNER, L. & MEISEL, K.",1978,Werkstoffe Und Korrosion-Materials and Corrosion,CN(C)c1ccc(Cc2ccc(N(C)C)cc2)cc1,67.73683906448717,AD{A}araaa{Aaeaaa{D{A}A}aae}aar,SAMPLE_37,BASE_1
1351,385,4-N;4-N-dimethylbenzene-1;4-diaminehydrochloride (N; N-dimethyl-p-phenylene- diaminehydrochloride),CN(C)c1ccc(N)cc1.Cl,Al,powder,H2 evolution,"1M HCl, 2.5% NaCl",10.0,-23,"HORNER, L. & MEISEL, K.",1978,Werkstoffe Und Korrosion-Materials and Corrosion,CN(C)c1ccc(N)cc1.Cl,68.90715064216782,AD{A}araaa{D}aar!Z,SAMPLE_37,BASE_1
1352,386,N-N-dimethyl-4-phenyldiazenylaniline (3.5-Dimethyl-4-aminoazobenzol; methylyellow),CN(C)c1ccc(N=Nc2ccccc2)cc1,Al,powder,H2 evolution,"1M HCl, 2.5% NaCl",10.0,27,"HORNER, L. & MEISEL, K.",1978,Werkstoffe Und Korrosion-Materials and Corrosion,CN(C)c1ccc(N=Nc2ccccc2)cc1,63.85420022415238,AD{A}araaa{D~Daeaaaaae}aar,SAMPLE_37,BASE_1
1353,387,N-N-dimethyl-4-nitrosoaniline (p-nitrosodimethylaniline),CN(C)c1ccc(N=O)cc1,Al,powder,H2 evolution,"1M HCl, 2.5% NaCl",10.0,-37,"HORNER, L. & MEISEL, K.",1978,Werkstoffe Und Korrosion-Materials and Corrosion,CN(C)c1ccc(N=O)cc1,69.95116964700091,AD{A}araaa{D~B}aar,SAMPLE_37,BASE_1
1354,387,N-N-dimethyl-4-nitrosoaniline (p-nitrosodimethylaniline),CN(C)c1ccc(N=O)cc1,Al,powder,H2 evolution,"1M HCl, 2.5% NaCl",10.0,-1,"HORNER, L. & MEISEL, K.",1978,Werkstoffe Und Korrosion-Materials and Corrosion,CN(C)c1ccc(N=O)cc1,66.99857051088782,AD{A}araaa{D~B}aar,SAMPLE_37,BASE_1
1355,388,"1-N-[4-(dimethylamino)phenyl]-4-N,4-N-dimethylbenzene-1,4-diamine",CN(C)c1ccc(Nc2ccc(N(C)C)cc2)cc1,Al,powder,H2 evolution,"1M HCl, 2.5% NaCl",10.0,-26,"HORNER, L. & MEISEL, K.",1978,Werkstoffe Und Korrosion-Materials and Corrosion,CN(C)c1ccc(Nc2ccc(N(C)C)cc2)cc1,69.14053749030342,AD{A}araaa{Daeaaa{D{A}A}aae}aar,SAMPLE_37,BASE_1
1356,389,4-(benzenesulfinyl)-N;N-dimethylaniline (Phenyl-p-dimethylaminophenylsulfoxide),CN(C)c1ccc(S(=O)c2ccccc2)cc1,Al,powder,H2 evolution,"1M HCl, 2.5% NaCl",10.0,18,"HORNER, L. & MEISEL, K.",1978,Werkstoffe Und Korrosion-Materials and Corrosion,CN(C)c1ccc(S(=O)c2ccccc2)cc1,64.98018639022474,AD{A}araaa{E{~B}aeaaaaae}aar,SAMPLE_37,BASE_1
1357,390,bis[4-(dimethylamino)phenyl]azaniumchloride (Bindschedler's Green),CN(C)c1ccc([NH2+]c2ccc(N(C)C)cc2)cc1.[Cl-],Al,powder,H2 evolution,"1M HCl, 2.5% NaCl",10.0,-26,"HORNER, L. & MEISEL, K.",1978,Werkstoffe Und Korrosion-Materials and Corrosion,CN(C)c1ccc([NH2+]c2ccc(N(C)C)cc2)cc1.[Cl-],69.14053749030342,AD{A}araaa{<DHeT>aeaaa{D{A}A}aae}aar!<ZM>,SAMPLE_37,BASE_1
1358,391,[7-(dimethylamino)phenothiazin-3-ylidene]-dimethylazaniumbromide (Methylene Blue (Bromide)),CN(C)c1ccc2nc3ccc(=[N+](C)C)cc-3sc2c1.[Br-],Al,AA1060,weight loss,2M KOH,5.0,46,"OGUZIE, E. E., OKOLUE, B. N., OGUKWE, C. E., ONUCHUKWU, A. I. & UNAEGBU, C.",2004,Bulletin of Electrochemistry,CN(C)c1ccc2nc3ccc(=[N+](C)C)cc-3sc2c1.[Br-],60.93438524205424,AD{A}araaaedataaa{~<DT>{A}A}aaMteaear!<XM>,SAMPLE_1,BASE_1
1359,391,[7-(dimethylamino)phenothiazin-3-ylidene]-dimethylazaniumbromide (Methylene Blue (Bromide)),CN(C)c1ccc2nc3ccc(=[N+](C)C)cc-3sc2c1.[Br-],Al,AA1060,weight loss,2M KOH,5.0,33.2,"OGUZIE, E. E., OKOLUE, B. N., OGUKWE, C. E., ONUCHUKWU, A. I. & UNAEGBU, C.",2004,Bulletin of Electrochemistry,CN(C)c1ccc2nc3ccc(=[N+](C)C)cc-3sc2c1.[Br-],62.99458728024765,AD{A}araaaedataaa{~<DT>{A}A}aaMteaear!<XM>,SAMPLE_1,BASE_1
1360,392,[7-(dimethylamino)phenothiazin-3-ylidene]-dimethylazaniumchloride (Methylene Blue (chloride)),CN(C)c1ccc2nc3ccc(=[N+](C)C)cc-3sc2c1.[Cl-],Al,AA1060,weight loss,2M HCl,0.01,35.14,"OGUZIE, E. E., OKOLUE, B. N., EBENSO, E. E., ONUOHA, G. N. & ONUCHUKWU, A. I.",2004,Materials Chemistry and Physics,CN(C)c1ccc2nc3ccc(=[N+](C)C)cc-3sc2c1.[Cl-],62.70914863643368,AD{A}araaaedataaa{~<DT>{A}A}aaMteaear!<ZM>,SAMPLE_1,BASE_1
1361,392,[7-(dimethylamino)phenothiazin-3-ylidene]-dimethylazaniumchloride (Methylene Blue (chloride)),CN(C)c1ccc2nc3ccc(=[N+](C)C)cc-3sc2c1.[Cl-],Al,AA1060,weight loss,2M HCl,0.1,40.54,"OGUZIE, E. E., OKOLUE, B. N., EBENSO, E. E., ONUOHA, G. N. & ONUCHUKWU, A. I.",2004,Materials Chemistry and Physics,CN(C)c1ccc2nc3ccc(=[N+](C)C)cc-3sc2c1.[Cl-],61.8672504625894,AD{A}araaaedataaa{~<DT>{A}A}aaMteaear!<ZM>,SAMPLE_1,BASE_1
1362,392,[7-(dimethylamino)phenothiazin-3-ylidene]-dimethylazaniumchloride (Methylene Blue (chloride)),CN(C)c1ccc2nc3ccc(=[N+](C)C)cc-3sc2c1.[Cl-],Al,AA1060,weight loss,2M HCl,0.5,47.31,"OGUZIE, E. E., OKOLUE, B. N., EBENSO, E. E., ONUOHA, G. N. & ONUCHUKWU, A. I.",2004,Materials Chemistry and Physics,CN(C)c1ccc2nc3ccc(=[N+](C)C)cc-3sc2c1.[Cl-],60.696535402255414,AD{A}araaaedataaa{~<DT>{A}A}aaMteaear!<ZM>,SAMPLE_1,BASE_1
1363,392,[7-(dimethylamino)phenothiazin-3-ylidene]-dimethylazaniumchloride (Methylene Blue (chloride)),CN(C)c1ccc2nc3ccc(=[N+](C)C)cc-3sc2c1.[Cl-],Al,AA1060,weight loss,2M HCl,1.0,50.01,"OGUZIE, E. E., OKOLUE, B. N., EBENSO, E. E., ONUOHA, G. N. & ONUCHUKWU, A. I.",2004,Materials Chemistry and Physics,CN(C)c1ccc2nc3ccc(=[N+](C)C)cc-3sc2c1.[Cl-],60.187073765247185,AD{A}araaaedataaa{~<DT>{A}A}aaMteaear!<ZM>,SAMPLE_1,BASE_1
1364,392,[7-(dimethylamino)phenothiazin-3-ylidene]-dimethylazaniumchloride (Methylene Blue (chloride)),CN(C)c1ccc2nc3ccc(=[N+](C)C)cc-3sc2c1.[Cl-],Al,AA1060,weight loss,2M HCl,5.0,59.46,"OGUZIE, E. E., OKOLUE, B. N., EBENSO, E. E., ONUOHA, G. N. & ONUCHUKWU, A. I.",2004,Materials Chemistry and Physics,CN(C)c1ccc2nc3ccc(=[N+](C)C)cc-3sc2c1.[Cl-],58.157720560537186,AD{A}araaaedataaa{~<DT>{A}A}aaMteaear!<ZM>,SAMPLE_1,BASE_1
1365,392,[7-(dimethylamino)phenothiazin-3-ylidene]-dimethylazaniumchloride (Methylene Blue (chloride)),CN(C)c1ccc2nc3ccc(=[N+](C)C)cc-3sc2c1.[Cl-],Al,AA1060,weight loss,2M HCl,0.01,12.25,"OGUZIE, E. E., OKOLUE, B. N., EBENSO, E. E., ONUOHA, G. N. & ONUCHUKWU, A. I.",2004,Materials Chemistry and Physics,CN(C)c1ccc2nc3ccc(=[N+](C)C)cc-3sc2c1.[Cl-],65.63656996396402,AD{A}araaaedataaa{~<DT>{A}A}aaMteaear!<ZM>,SAMPLE_1,BASE_1
1366,392,[7-(dimethylamino)phenothiazin-3-ylidene]-dimethylazaniumchloride (Methylene Blue (chloride)),CN(C)c1ccc2nc3ccc(=[N+](C)C)cc-3sc2c1.[Cl-],Al,AA1060,weight loss,2M HCl,0.1,19.05,"OGUZIE, E. E., OKOLUE, B. N., EBENSO, E. E., ONUOHA, G. N. & ONUCHUKWU, A. I.",2004,Materials Chemistry and Physics,CN(C)c1ccc2nc3ccc(=[N+](C)C)cc-3sc2c1.[Cl-],64.8553692001789,AD{A}araaaedataaa{~<DT>{A}A}aaMteaear!<ZM>,SAMPLE_1,BASE_1
1367,392,[7-(dimethylamino)phenothiazin-3-ylidene]-dimethylazaniumchloride (Methylene Blue (chloride)),CN(C)c1ccc2nc3ccc(=[N+](C)C)cc-3sc2c1.[Cl-],Al,AA1060,weight loss,2M HCl,0.5,23.03,"OGUZIE, E. E., OKOLUE, B. N., EBENSO, E. E., ONUOHA, G. N. & ONUCHUKWU, A. I.",2004,Materials Chemistry and Physics,CN(C)c1ccc2nc3ccc(=[N+](C)C)cc-3sc2c1.[Cl-],64.3670864648106,AD{A}araaaedataaa{~<DT>{A}A}aaMteaear!<ZM>,SAMPLE_1,BASE_1
1368,392,[7-(dimethylamino)phenothiazin-3-ylidene]-dimethylazaniumchloride (Methylene Blue (chloride)),CN(C)c1ccc2nc3ccc(=[N+](C)C)cc-3sc2c1.[Cl-],Al,AA1060,weight loss,2M HCl,1.0,32.66,"OGUZIE, E. E., OKOLUE, B. N., EBENSO, E. E., ONUOHA, G. N. & ONUCHUKWU, A. I.",2004,Materials Chemistry and Physics,CN(C)c1ccc2nc3ccc(=[N+](C)C)cc-3sc2c1.[Cl-],63.072565130836125,AD{A}araaaedataaa{~<DT>{A}A}aaMteaear!<ZM>,SAMPLE_1,BASE_1
1369,392,[7-(dimethylamino)phenothiazin-3-ylidene]-dimethylazaniumchloride (Methylene Blue (chloride)),CN(C)c1ccc2nc3ccc(=[N+](C)C)cc-3sc2c1.[Cl-],Al,AA1060,weight loss,2M HCl,5.0,40.15,"OGUZIE, E. E., OKOLUE, B. N., EBENSO, E. E., ONUOHA, G. N. & ONUCHUKWU, A. I.",2004,Materials Chemistry and Physics,CN(C)c1ccc2nc3ccc(=[N+](C)C)cc-3sc2c1.[Cl-],61.930567817552976,AD{A}araaaedataaa{~<DT>{A}A}aaMteaear!<ZM>,SAMPLE_1,BASE_1
1370,392,[7-(dimethylamino)phenothiazin-3-ylidene]-dimethylazaniumchloride (Methylene Blue (chloride)),CN(C)c1ccc2nc3ccc(=[N+](C)C)cc-3sc2c1.[Cl-],Al,AA1060,weight loss,2M KOH,0.01,8,"OGUZIE, E. E., OKOLUE, B. N., OGUKWE, C. E., ONUCHUKWU, A. I. & UNAEGBU, C.",2004,Bulletin of Electrochemistry,CN(C)c1ccc2nc3ccc(=[N+](C)C)cc-3sc2c1.[Cl-],66.09464269120777,AD{A}araaaedataaa{~<DT>{A}A}aaMteaear!<ZM>,SAMPLE_1,BASE_1
1371,392,[7-(dimethylamino)phenothiazin-3-ylidene]-dimethylazaniumchloride (Methylene Blue (chloride)),CN(C)c1ccc2nc3ccc(=[N+](C)C)cc-3sc2c1.[Cl-],Al,AA1060,weight loss,2M KOH,0.1,11,"OGUZIE, E. E., OKOLUE, B. N., OGUKWE, C. E., ONUCHUKWU, A. I. & UNAEGBU, C.",2004,Bulletin of Electrochemistry,CN(C)c1ccc2nc3ccc(=[N+](C)C)cc-3sc2c1.[Cl-],65.77356072779565,AD{A}araaaedataaa{~<DT>{A}A}aaMteaear!<ZM>,SAMPLE_1,BASE_1
1372,392,[7-(dimethylamino)phenothiazin-3-ylidene]-dimethylazaniumchloride (Methylene Blue (chloride)),CN(C)c1ccc2nc3ccc(=[N+](C)C)cc-3sc2c1.[Cl-],Al,AA1060,weight loss,2M KOH,0.5,26,"OGUZIE, E. E., OKOLUE, B. N., OGUKWE, C. E., ONUCHUKWU, A. I. & UNAEGBU, C.",2004,Bulletin of Electrochemistry,CN(C)c1ccc2nc3ccc(=[N+](C)C)cc-3sc2c1.[Cl-],63.985972128020286,AD{A}araaaedataaa{~<DT>{A}A}aaMteaear!<ZM>,SAMPLE_1,BASE_1
1373,392,[7-(dimethylamino)phenothiazin-3-ylidene]-dimethylazaniumchloride (Methylene Blue (chloride)),CN(C)c1ccc2nc3ccc(=[N+](C)C)cc-3sc2c1.[Cl-],Al,AA1060,weight loss,2M KOH,1.0,31,"OGUZIE, E. E., OKOLUE, B. N., OGUKWE, C. E., ONUCHUKWU, A. I. & UNAEGBU, C.",2004,Bulletin of Electrochemistry,CN(C)c1ccc2nc3ccc(=[N+](C)C)cc-3sc2c1.[Cl-],63.30841721372063,AD{A}araaaedataaa{~<DT>{A}A}aaMteaear!<ZM>,SAMPLE_1,BASE_1
1374,392,[7-(dimethylamino)phenothiazin-3-ylidene]-dimethylazaniumchloride (Methylene Blue (chloride)),CN(C)c1ccc2nc3ccc(=[N+](C)C)cc-3sc2c1.[Cl-],Al,AA1060,weight loss,2M KOH,5.0,42,"OGUZIE, E. E., OKOLUE, B. N., OGUKWE, C. E., ONUCHUKWU, A. I. & UNAEGBU, C.",2004,Bulletin of Electrochemistry,CN(C)c1ccc2nc3ccc(=[N+](C)C)cc-3sc2c1.[Cl-],61.62647142019195,AD{A}araaaedataaa{~<DT>{A}A}aaMteaear!<ZM>,SAMPLE_1,BASE_1
1375,392,[7-(dimethylamino)phenothiazin-3-ylidene]-dimethylazaniumchloride (Methylene Blue (chloride)),CN(C)c1ccc2nc3ccc(=[N+](C)C)cc-3sc2c1.[Cl-],Al,AA1060,weight loss,2M KOH,0.01,7,"OGUZIE, E. E., OKOLUE, B. N., OGUKWE, C. E., ONUCHUKWU, A. I. & UNAEGBU, C.",2004,Bulletin of Electrochemistry,CN(C)c1ccc2nc3ccc(=[N+](C)C)cc-3sc2c1.[Cl-],66.19934733834768,AD{A}araaaedataaa{~<DT>{A}A}aaMteaear!<ZM>,SAMPLE_1,BASE_1
1376,392,[7-(dimethylamino)phenothiazin-3-ylidene]-dimethylazaniumchloride (Methylene Blue (chloride)),CN(C)c1ccc2nc3ccc(=[N+](C)C)cc-3sc2c1.[Cl-],Al,AA1060,weight loss,2M KOH,0.1,9.5,"OGUZIE, E. E., OKOLUE, B. N., OGUKWE, C. E., ONUCHUKWU, A. I. & UNAEGBU, C.",2004,Bulletin of Electrochemistry,CN(C)c1ccc2nc3ccc(=[N+](C)C)cc-3sc2c1.[Cl-],65.93543222055035,AD{A}araaaedataaa{~<DT>{A}A}aaMteaear!<ZM>,SAMPLE_1,BASE_1
1377,392,[7-(dimethylamino)phenothiazin-3-ylidene]-dimethylazaniumchloride (Methylene Blue (chloride)),CN(C)c1ccc2nc3ccc(=[N+](C)C)cc-3sc2c1.[Cl-],Al,AA1060,weight loss,2M KOH,0.5,15,"OGUZIE, E. E., OKOLUE, B. N., OGUKWE, C. E., ONUCHUKWU, A. I. & UNAEGBU, C.",2004,Bulletin of Electrochemistry,CN(C)c1ccc2nc3ccc(=[N+](C)C)cc-3sc2c1.[Cl-],65.32819097288687,AD{A}araaaedataaa{~<DT>{A}A}aaMteaear!<ZM>,SAMPLE_1,BASE_1
1378,392,[7-(dimethylamino)phenothiazin-3-ylidene]-dimethylazaniumchloride (Methylene Blue (chloride)),CN(C)c1ccc2nc3ccc(=[N+](C)C)cc-3sc2c1.[Cl-],Al,AA1060,weight loss,2M KOH,1.0,22,"OGUZIE, E. E., OKOLUE, B. N., OGUKWE, C. E., ONUCHUKWU, A. I. & UNAEGBU, C.",2004,Bulletin of Electrochemistry,CN(C)c1ccc2nc3ccc(=[N+](C)C)cc-3sc2c1.[Cl-],64.49583118950808,AD{A}araaaedataaa{~<DT>{A}A}aaMteaear!<ZM>,SAMPLE_1,BASE_1
1379,392,[7-(dimethylamino)phenothiazin-3-ylidene]-dimethylazaniumchloride (Methylene Blue (chloride)),CN(C)c1ccc2nc3ccc(=[N+](C)C)cc-3sc2c1.[Cl-],Al,AA1060,weight loss,2M KOH,5.0,30.6,"OGUZIE, E. E., OKOLUE, B. N., OGUKWE, C. E., ONUCHUKWU, A. I. & UNAEGBU, C.",2004,Bulletin of Electrochemistry,CN(C)c1ccc2nc3ccc(=[N+](C)C)cc-3sc2c1.[Cl-],63.36440052295859,AD{A}araaaedataaa{~<DT>{A}A}aaMteaear!<ZM>,SAMPLE_1,BASE_1
1380,392,[7-(dimethylamino)phenothiazin-3-ylidene]-dimethylazaniumchloride (Methylene Blue (chloride)),CN(C)c1ccc2nc3ccc(=[N+](C)C)cc-3sc2c1.[Cl-],Fe,unknown_probably_pure,weight loss,2M HCl,0.1,90,"OGUZIE, E. E.",2005,Materials Letters,CN(C)c1ccc2nc3ccc(=[N+](C)C)cc-3sc2c1.[Cl-],44.601467137007646,AD{A}araaaedataaa{~<DT>{A}A}aaMteaear!<ZM>,SAMPLE_40,BASE_3
1381,392,[7-(dimethylamino)phenothiazin-3-ylidene]-dimethylazaniumchloride (Methylene Blue (chloride)),CN(C)c1ccc2nc3ccc(=[N+](C)C)cc-3sc2c1.[Cl-],Fe,unknown_probably_pure,weight loss,2M HCl,1.0,95,"OGUZIE, E. E.",2005,Materials Letters,CN(C)c1ccc2nc3ccc(=[N+](C)C)cc-3sc2c1.[Cl-],37.88827740757743,AD{A}araaaedataaa{~<DT>{A}A}aaMteaear!<ZM>,SAMPLE_40,BASE_3
1382,393,[7-(dimethylamino)phenothiazin-3-ylidene]-dimethylazaniumiodide (Methylene blue (iodide)),CN(C)c1ccc2nc3ccc(=[N+](C)C)cc-3sc2c1.[I-],Al,AA1060,weight loss,2M KOH,5.0,55.6,"OGUZIE, E. E., OKOLUE, B. N., OGUKWE, C. E., ONUCHUKWU, A. I. & UNAEGBU, C.",2004,Bulletin of Electrochemistry,CN(C)c1ccc2nc3ccc(=[N+](C)C)cc-3sc2c1.[I-],59.038582270320276,AD{A}araaaedataaa{~<DT>{A}A}aaMteaear!<HM>,SAMPLE_1,BASE_1
1383,393,[7-(dimethylamino)phenothiazin-3-ylidene]-dimethylazaniumiodide (Methylene blue (iodide)),CN(C)c1ccc2nc3ccc(=[N+](C)C)cc-3sc2c1.[I-],Al,AA1060,weight loss,2M KOH,5.0,49.4,"OGUZIE, E. E., OKOLUE, B. N., OGUKWE, C. E., ONUCHUKWU, A. I. & UNAEGBU, C.",2004,Bulletin of Electrochemistry,CN(C)c1ccc2nc3ccc(=[N+](C)C)cc-3sc2c1.[I-],60.304540205176075,AD{A}araaaedataaa{~<DT>{A}A}aaMteaear!<HM>,SAMPLE_1,BASE_1
1384,394,N-N-dimethylpyridin-4-amine (4-dimethylaminopyridine),CN(C)c1ccncc1,Al,powder,H2 evolution,"1M HCl, 2.5% NaCl",1.25,42,"HORNER, L. & MEISEL, K.",1978,Werkstoffe Und Korrosion-Materials and Corrosion,CN(C)c1ccncc1,61.62647142019195,AD{A}araadaar,SAMPLE_37,BASE_1
1385,394,N-N-dimethylpyridin-4-amine (4-dimethylaminopyridine),CN(C)c1ccncc1,Al,powder,H2 evolution,"1M HCl, 2.5% NaCl",2.5,56,"HORNER, L. & MEISEL, K.",1978,Werkstoffe Und Korrosion-Materials and Corrosion,CN(C)c1ccncc1,58.950933839266604,AD{A}araadaar,SAMPLE_37,BASE_1
1386,394,N-N-dimethylpyridin-4-amine (4-dimethylaminopyridine),CN(C)c1ccncc1,Al,powder,H2 evolution,"1M HCl, 2.5% NaCl",5.0,59,"HORNER, L. & MEISEL, K.",1978,Werkstoffe Und Korrosion-Materials and Corrosion,CN(C)c1ccncc1,58.26699666079451,AD{A}araadaar,SAMPLE_37,BASE_1
1387,394,N-N-dimethylpyridin-4-amine (4-dimethylaminopyridine),CN(C)c1ccncc1,Al,powder,H2 evolution,"1M HCl, 2.5% NaCl",10.0,60,"HORNER, L. & MEISEL, K.",1978,Werkstoffe Und Korrosion-Materials and Corrosion,CN(C)c1ccncc1,58.02784659586809,AD{A}araadaar,SAMPLE_37,BASE_1
1388,395,2-[methyl(3-phenylpropanoyl)amino]aceticacid (N-Hydrocinnamoylsarcosine),CN(CC(=O)O)C(=O)CCc1ccccc1,Al,powder,H2 evolution,"1M HCl, 2.5% NaCl",10.0,33,"HORNER, L. & MEISEL, K.",1978,Werkstoffe Und Korrosion-Materials and Corrosion,CN(CC(=O)O)C(=O)CCc1ccccc1,63.0235412196929,AD{AA{~B}B}A{~B}AAaraaaaar,SAMPLE_37,BASE_1
1389,395,2-[methyl(3-phenylpropanoyl)amino]aceticacid (N-Hydrocinnamoylsarcosine),CN(CC(=O)O)C(=O)CCc1ccccc1,Al,powder,H2 evolution,"1M HCl, 2.5% NaCl",10.0,33,"HORNER, L. & MEISEL, K.",1978,Werkstoffe Und Korrosion-Materials and Corrosion,CN(CC(=O)O)C(=O)CCc1ccccc1,63.0235412196929,AD{AA{~B}B}A{~B}AAaraaaaar,SAMPLE_37,BASE_1
1390,396,N-(benzenesulfonylmethyl)-N-methylaniline (C6H5-N(CH3)-CH2-SO2-C6H5),CN(CS(=O)(=O)c1ccccc1)c1ccccc1,Al,powder,H2 evolution,"1M HCl, 2.5% NaCl",10.0,-59,"HORNER, L. & MEISEL, K.",1978,Werkstoffe Und Korrosion-Materials and Corrosion,CN(CS(=O)(=O)c1ccccc1)c1ccccc1,71.39350431644436,AD{AE{~B}{~B}araaaaar}araaaaar,SAMPLE_37,BASE_1
1391,397,N-methyl-N-phenylbenzenesulfonamide (N-methylbenzenesulfonic acid anilide),CN(c1ccccc1)S(=O)(=O)c1ccccc1,Al,powder,H2 evolution,"1M HCl, 2.5% NaCl",10.0,6,"HORNER, L. & MEISEL, K.",1978,Werkstoffe Und Korrosion-Materials and Corrosion,CN(c1ccccc1)S(=O)(=O)c1ccccc1,66.30293212822424,AD{araaaaar}E{~B}{~B}araaaaar,SAMPLE_37,BASE_1
1392,397,N-methyl-N-phenylbenzenesulfonamide (N-methylbenzenesulfonic acid anilide),CN(c1ccccc1)S(=O)(=O)c1ccccc1,Al,powder,H2 evolution,"1M HCl, 2.5% NaCl",10.0,25,"HORNER, L. & MEISEL, K.",1978,Werkstoffe Und Korrosion-Materials and Corrosion,CN(c1ccccc1)S(=O)(=O)c1ccccc1,64.11597522802404,AD{araaaaar}E{~B}{~B}araaaaar,SAMPLE_37,BASE_1
1393,398,N-methyl-N;2;3-triphenylaniline(2;3-diphenyl-N-methyl-diphenylamine),CN(c1ccccc1)c1cccc(-c2ccccc2)c1-c1ccccc1,Al,powder,H2 evolution,"1M HCl, 2.5% NaCl",10.0,8,"HORNER, L. & MEISEL, K.",1978,Werkstoffe Und Korrosion-Materials and Corrosion,CN(c1ccccc1)c1cccc(-c2ccccc2)c1-c1ccccc1,66.09464269120777,AD{araaaaar}araaaa{Maeaaaaae}arMaraaaaar,SAMPLE_37,BASE_1
1394,399,Methylazanium chloride(Methylammonium chloride),CN.Cl,Al,pure,potentiodynamic polarization,6M NaOH,15.0,0,"BRITO, P. S. D.",2014,Journal of Fuel Cell Science and Technology,CN.Cl,66.90220070551119,AD!Z,SAMPLE_38,BASE_1
1395,399,Methylazanium chloride(Methylammonium chloride),CN.Cl,Al,pure,potentiodynamic polarization,6M NaOH,150.0,4.1,"BRITO, P. S. D.",2014,Journal of Fuel Cell Science and Technology,CN.Cl,66.49674230811986,AD!Z,SAMPLE_38,BASE_1
1396,399,Methylazanium chloride(Methylammonium chloride),CN.Cl,Al,powder,H2 evolution,"1M HCl, 2.5% NaCl",10.0,17,"HORNER, L. & MEISEL, K.",1978,Werkstoffe Und Korrosion-Materials and Corrosion,CN.Cl,65.09758280373495,AD!Z,SAMPLE_37,BASE_1
1397,400,"3-methyl-5,5-diphenylimidazolidine-2,4-dione tested (MPIM)",CN1C(=O)NC(c2ccccc2)(c2ccccc2)C1=O,Fe,Carbon Steel,potentiodynamic polarization,1.0M HCL,1.0,89.1,"Chemical, electrochemical and theoretical studies of 3-methyl-5,5′-diphenylimidazolidine-2,4-dione as corrosion inhibitor for mild steel in HCl solution",2020,Chemical Data Collections,CN1C(=O)NC(c2ccccc2)(c2ccccc2)C1=O,45.43610549598364,ADrA{~B}DA{aeaaaaae}{aeaaaaae}Ar~B,SAMPLE_23,BASE_3
1398,400,"3-methyl-5,5-diphenylimidazolidine-2,4-dione tested (MPIM)",CN1C(=O)NC(c2ccccc2)(c2ccccc2)C1=O,Fe,Carbon Steel,potentiodynamic polarization,1.0M HCL,0.01,78.6,"Chemical, electrochemical and theoretical studies of 3-methyl-5,5′-diphenylimidazolidine-2,4-dione as corrosion inhibitor for mild steel in HCl solution",2020,Chemical Data Collections,CN1C(=O)NC(c2ccccc2)(c2ccccc2)C1=O,51.96993666383187,ADrA{~B}DA{aeaaaaae}{aeaaaaae}Ar~B,SAMPLE_23,BASE_3
1399,400,"3-methyl-5,5-diphenylimidazolidine-2,4-dione tested (MPIM)",CN1C(=O)NC(c2ccccc2)(c2ccccc2)C1=O,Fe,Carbon Steel,potentiodynamic polarization,1.0M HCL,0.1,80.7,"Chemical, electrochemical and theoretical studies of 3-methyl-5,5′-diphenylimidazolidine-2,4-dione as corrosion inhibitor for mild steel in HCl solution",2020,Chemical Data Collections,CN1C(=O)NC(c2ccccc2)(c2ccccc2)C1=O,50.96960460372885,ADrA{~B}DA{aeaaaaae}{aeaaaaae}Ar~B,SAMPLE_23,BASE_3
1400,400,"3-methyl-5,5-diphenylimidazolidine-2,4-dione tested (MPIM)",CN1C(=O)NC(c2ccccc2)(c2ccccc2)C1=O,Fe,Carbon Steel,potentiodynamic polarization,1.0M HCL,0.001,77.3,"Chemical, electrochemical and theoretical studies of 3-methyl-5,5′-diphenylimidazolidine-2,4-dione as corrosion inhibitor for mild steel in HCl solution",2020,Chemical Data Collections,CN1C(=O)NC(c2ccccc2)(c2ccccc2)C1=O,52.541104921769566,ADrA{~B}DA{aeaaaaae}{aeaaaaae}Ar~B,SAMPLE_23,BASE_3
1401,401,2-amino-3-methyl-4H-imidazol-5-one(Creatinine),CN1CC(=O)N=C1N,Mg,CPMg342ppmFe,H2 evolution,0.85 wt.% NaCl,0.1,-2,"MEI, D., LAMAKA, S. V., FEILER, C. & ZHELUDKEVICH, M. L.",2019,Corrosion Science,CN1CC(=O)N=C1N,67.09399084461707,ADrAA{~B}D~ArD,SAMPLE_21,BASE_4
1402,401,2-amino-3-methyl-4H-imidazol-5-one(Creatinine),CN1CC(=O)N=C1N,Mg,MgCa,H2 evolution,0.85 wt.% NaCl,0.1,-27,"MEI, D., LAMAKA, S. V., FEILER, C. & ZHELUDKEVICH, M. L.",2019,Corrosion Science,CN1CC(=O)N=C1N,69.21709982996927,ADrAA{~B}D~ArD,SAMPLE_30,BASE_4
1403,402,N-((8-hydroxyquinolin-5-yl)methyl)-4-methylpiperazine-1-carbothioamide,CN1CCN(C(=S)NCc2ccc(O)c3ncccc23)CC1,Fe,Carbon Steel,potentiodynamic polarization,1.0M HCL,1.0,95.1,Experimental and empirical assessment of two new 8-hydroxyquinoline analogs as effective corrosion inhibitor for C22E steel in 1 M HCl,2021,Journal of Molecular Liquids,CN1CCN(C(=S)NCc2ccc(O)c3ncccc23)CC1,37.69261245924554,ADrAAD{A{~E}DAaeaaa{B}atdaaaaet}AAr,SAMPLE_23,BASE_3
1404,402,N-((8-hydroxyquinolin-5-yl)methyl)-4-methylpiperazine-1-carbothioamide,CN1CCN(C(=S)NCc2ccc(O)c3ncccc23)CC1,Fe,Carbon Steel,potentiodynamic polarization,1.0M HCL,0.01,90.4,Experimental and empirical assessment of two new 8-hydroxyquinoline analogs as effective corrosion inhibitor for C22E steel in 1 M HCl,2021,Journal of Molecular Liquids,CN1CCN(C(=S)NCc2ccc(O)c3ncccc23)CC1,44.20610262852497,ADrAAD{A{~E}DAaeaaa{B}atdaaaaet}AAr,SAMPLE_23,BASE_3
1405,404,7-((4-methyl piperazin-1-yl) methyl)quinolin-8-ol,CN1CCN(Cc2ccc3cccnc3c2O)CC1,Fe,Carbon Steel,potentiodynamic polarization,1.0M HCL,0.01,87.2,An experimental-coupled empirical investigation on the corrosion inhibitory action of 7-alkyl-8-Hydroxyquinolines on C35E steel in HCl electrolyte,2020,Journal of Molecular Liquids,CN1CCN(Cc2ccc3cccnc3c2O)CC1,46.99232810601211,ADrAAD{AaeaaataaadataeB}AAr,SAMPLE_23,BASE_3
1406,404,7-((4-methyl piperazin-1-yl) methyl)quinolin-8-ol,CN1CCN(Cc2ccc3cccnc3c2O)CC1,Fe,Carbon Steel,potentiodynamic polarization,1.0M HCL,0.1,89.9,An experimental-coupled empirical investigation on the corrosion inhibitory action of 7-alkyl-8-Hydroxyquinolines on C35E steel in HCl electrolyte,2020,Journal of Molecular Liquids,CN1CCN(Cc2ccc3cccnc3c2O)CC1,44.697836942384264,ADrAAD{AaeaaataaadataeB}AAr,SAMPLE_23,BASE_3
1407,404,7-((4-methyl piperazin-1-yl) methyl)quinolin-8-ol,CN1CCN(Cc2ccc3cccnc3c2O)CC1,Fe,Carbon Steel,potentiodynamic polarization,1.0M HCL,0.001,68.1,An experimental-coupled empirical investigation on the corrosion inhibitory action of 7-alkyl-8-Hydroxyquinolines on C35E steel in HCl electrolyte,2020,Journal of Molecular Liquids,CN1CCN(Cc2ccc3cccnc3c2O)CC1,55.836368934160255,ADrAAD{AaeaaataaadataeB}AAr,SAMPLE_23,BASE_3
1408,405,4-(2-aminothiazole-4-yl)phenol(ATP),CN=C(C)S/C=C(\C)c1ccc(O)cc1,Fe,Carbon Steel,potentiodynamic polarization,1.0M HCL,1.0,91.6,Synthesis and potential applications of some thiazoles as corrosion inhibitor of copper in 1 M HCl: experimental and theoretical studies,2019,Progress in Organic Coatings,CN=C(C)S/C=C(\C)c1ccc(O)cc1,42.9128396698568,AD~A{A}ELA~A{RA}araaa{B}aar,SAMPLE_23,BASE_3
1409,407,Sodium methyl dithiocarbamate,CNC(=S)[S-].[Na+],Al,unknown_probably_pure,potentiodynamic polarization,1M NaCl,0.01,40,"ABDULHAY, M. A.",1995,Indian Journal of Chemical Technology,CNC(=S)[S-].[Na+],61.95481084781117,ADA{~E}<EM>!<DaT>,SAMPLE_40,BASE_1
1410,407,Sodium methyl dithiocarbamate,CNC(=S)[S-].[Na+],Al,unknown_probably_pure,potentiodynamic polarization,1M NaCl,0.05,41,"ABDULHAY, M. A.",1995,Indian Journal of Chemical Technology,CNC(=S)[S-].[Na+],61.7920324693841,ADA{~E}<EM>!<DaT>,SAMPLE_40,BASE_1
1411,407,Sodium methyl dithiocarbamate,CNC(=S)[S-].[Na+],Al,unknown_probably_pure,potentiodynamic polarization,1M NaCl,0.1,53,"ABDULHAY, M. A.",1995,Indian Journal of Chemical Technology,CNC(=S)[S-].[Na+],59.58974239879402,ADA{~E}<EM>!<DaT>,SAMPLE_40,BASE_1
1412,407,Sodium methyl dithiocarbamate,CNC(=S)[S-].[Na+],Al,unknown_probably_pure,potentiodynamic polarization,1M NaCl,0.5,48,"ABDULHAY, M. A.",1995,Indian Journal of Chemical Technology,CNC(=S)[S-].[Na+],60.568866937565,ADA{~E}<EM>!<DaT>,SAMPLE_40,BASE_1
1413,407,Sodium methyl dithiocarbamate,CNC(=S)[S-].[Na+],Al,unknown_probably_pure,potentiodynamic polarization,1M NaCl,1.0,49,"ABDULHAY, M. A.",1995,Indian Journal of Chemical Technology,CNC(=S)[S-].[Na+],60.380801115186856,ADA{~E}<EM>!<DaT>,SAMPLE_40,BASE_1
1414,407,Sodium methyl dithiocarbamate,CNC(=S)[S-].[Na+],Al,unknown_probably_pure,potentiodynamic polarization,1M NaCl,5.0,18,"ABDULHAY, M. A.",1995,Indian Journal of Chemical Technology,CNC(=S)[S-].[Na+],64.98018639022474,ADA{~E}<EM>!<DaT>,SAMPLE_40,BASE_1
1415,407,Sodium methyl dithiocarbamate,CNC(=S)[S-].[Na+],Al,unknown_probably_pure,potentiodynamic polarization,1M NaCl,0.01,29,"ABDULHAY, M. A.",1995,Indian Journal of Chemical Technology,CNC(=S)[S-].[Na+],63.58515276975603,ADA{~E}<EM>!<DaT>,SAMPLE_40,BASE_1
1416,407,Sodium methyl dithiocarbamate,CNC(=S)[S-].[Na+],Al,unknown_probably_pure,potentiodynamic polarization,1M NaCl,0.05,35,"ABDULHAY, M. A.",1995,Indian Journal of Chemical Technology,CNC(=S)[S-].[Na+],62.730031317777865,ADA{~E}<EM>!<DaT>,SAMPLE_40,BASE_1
1417,407,Sodium methyl dithiocarbamate,CNC(=S)[S-].[Na+],Al,unknown_probably_pure,potentiodynamic polarization,1M NaCl,0.1,54,"ABDULHAY, M. A.",1995,Indian Journal of Chemical Technology,CNC(=S)[S-].[Na+],59.38145296177755,ADA{~E}<EM>!<DaT>,SAMPLE_40,BASE_1
1418,407,Sodium methyl dithiocarbamate,CNC(=S)[S-].[Na+],Al,unknown_probably_pure,potentiodynamic polarization,1M NaCl,0.5,47,"ABDULHAY, M. A.",1995,Indian Journal of Chemical Technology,CNC(=S)[S-].[Na+],60.753350335071055,ADA{~E}<EM>!<DaT>,SAMPLE_40,BASE_1
1419,407,Sodium methyl dithiocarbamate,CNC(=S)[S-].[Na+],Al,unknown_probably_pure,potentiodynamic polarization,1M NaCl,1.0,54,"ABDULHAY, M. A.",1995,Indian Journal of Chemical Technology,CNC(=S)[S-].[Na+],59.38145296177755,ADA{~E}<EM>!<DaT>,SAMPLE_40,BASE_1
1420,407,Sodium methyl dithiocarbamate,CNC(=S)[S-].[Na+],Al,unknown_probably_pure,potentiodynamic polarization,1M NaCl,5.0,51,"ABDULHAY, M. A.",1995,Indian Journal of Chemical Technology,CNC(=S)[S-].[Na+],59.99334602774907,ADA{~E}<EM>!<DaT>,SAMPLE_40,BASE_1
1421,407,Sodium methyl dithiocarbamate,CNC(=S)[S-].[Na+],Al,unknown_probably_pure,potentiodynamic polarization,1M NaCl,0.01,63,"ABDULHAY, M. A.",1995,Indian Journal of Chemical Technology,CNC(=S)[S-].[Na+],57.272782398590074,ADA{~E}<EM>!<DaT>,SAMPLE_40,BASE_1
1422,407,Sodium methyl dithiocarbamate,CNC(=S)[S-].[Na+],Al,unknown_probably_pure,potentiodynamic polarization,1M NaCl,0.05,52,"ABDULHAY, M. A.",1995,Indian Journal of Chemical Technology,CNC(=S)[S-].[Na+],59.7936464675983,ADA{~E}<EM>!<DaT>,SAMPLE_40,BASE_1
1423,407,Sodium methyl dithiocarbamate,CNC(=S)[S-].[Na+],Al,unknown_probably_pure,potentiodynamic polarization,1M NaCl,0.1,40,"ABDULHAY, M. A.",1995,Indian Journal of Chemical Technology,CNC(=S)[S-].[Na+],61.95481084781117,ADA{~E}<EM>!<DaT>,SAMPLE_40,BASE_1
1424,407,Sodium methyl dithiocarbamate,CNC(=S)[S-].[Na+],Al,unknown_probably_pure,potentiodynamic polarization,1M NaCl,0.5,84,"ABDULHAY, M. A.",1995,Indian Journal of Chemical Technology,CNC(=S)[S-].[Na+],49.15349248622498,ADA{~E}<EM>!<DaT>,SAMPLE_40,BASE_1
1425,407,Sodium methyl dithiocarbamate,CNC(=S)[S-].[Na+],Al,unknown_probably_pure,potentiodynamic polarization,1M NaCl,1.0,51,"ABDULHAY, M. A.",1995,Indian Journal of Chemical Technology,CNC(=S)[S-].[Na+],59.99334602774907,ADA{~E}<EM>!<DaT>,SAMPLE_40,BASE_1
1426,407,Sodium methyl dithiocarbamate,CNC(=S)[S-].[Na+],Al,unknown_probably_pure,potentiodynamic polarization,1M NaCl,0.1,47,"ABDULHAY, M. A.",1995,Indian Journal of Chemical Technology,CNC(=S)[S-].[Na+],60.753350335071055,ADA{~E}<EM>!<DaT>,SAMPLE_40,BASE_1
1427,407,Sodium methyl dithiocarbamate,CNC(=S)[S-].[Na+],Al,unknown_probably_pure,potentiodynamic polarization,1M NaCl,0.5,46,"ABDULHAY, M. A.",1995,Indian Journal of Chemical Technology,CNC(=S)[S-].[Na+],60.93438524205424,ADA{~E}<EM>!<DaT>,SAMPLE_40,BASE_1
1428,407,Sodium methyl dithiocarbamate,CNC(=S)[S-].[Na+],Al,unknown_probably_pure,potentiodynamic polarization,1M NaCl,1.0,43,"ABDULHAY, M. A.",1995,Indian Journal of Chemical Technology,CNC(=S)[S-].[Na+],61.45803090449094,ADA{~E}<EM>!<DaT>,SAMPLE_40,BASE_1
1429,407,Sodium methyl dithiocarbamate,CNC(=S)[S-].[Na+],Al,unknown_probably_pure,potentiodynamic polarization,1M NaCl,5.0,61,"ABDULHAY, M. A.",1995,Indian Journal of Chemical Technology,CNC(=S)[S-].[Na+],57.78264146007785,ADA{~E}<EM>!<DaT>,SAMPLE_40,BASE_1
1430,408,(1R;2S)-2-(methylamino)-1-phenylpropan-1-olsulfuric acid (Ephedrine sulfate),CNC(C)C(O)c1ccccc1.O=S(=O)(O)O,Al,powder,H2 evolution,"1M HCl, 2.5% NaCl",10.0,21,"HORNER, L. & MEISEL, K.",1978,Werkstoffe Und Korrosion-Materials and Corrosion,CNC(C)C(O)c1ccccc1.O=S(=O)(O)O,64.61920974374658,ADA{A}A{B}araaaaar!B~E{~B}{B}B,SAMPLE_37,BASE_1
1431,409,Streptomycin,CNC1C(OC2C(OC3C(O)C(O)C(N=C(N)N)C(O)C3N=C(N)N)OC(C)C2(O)C=O)OC(CO)C(O)C1O,Mg,HPMg51ppmFe,H2 evolution,0.5 wt.% NaCl,50.0,-298,(Lamaka et al.;2017),2017,Corrosion Science,CNC1C(OC2C(OC3C(O)C(O)C(N=C(N)N)C(O)C3N=C(N)N)OC(C)C2(O)C=O)OC(CO)C(O)C1O,80.28003326808191,ADArA{BAeA{BAtA{B}A{B}A{D~A{D}D}A{B}AtD~A{D}D}BA{A}Ae{B}A~B}BA{AB}A{B}ArB,SAMPLE_28,BASE_4
1432,409,Streptomycin,CNC1C(OC2C(OC3C(O)C(O)C(N=C(N)N)C(O)C3N=C(N)N)OC(C)C2(O)C=O)OC(CO)C(O)C1O,Mg,HPMg50ppmFe,H2 evolution,0.5 wt.% NaCl,50.0,75,(Lamaka et al.;2017),2017,Corrosion Science,CNC1C(OC2C(OC3C(O)C(O)C(N=C(N)N)C(O)C3N=C(N)N)OC(C)C2(O)C=O)OC(CO)C(O)C1O,53.47582124665074,ADArA{BAeA{BAtA{B}A{B}A{D~A{D}D}A{B}AtD~A{D}D}BA{A}Ae{B}A~B}BA{AB}A{B}ArB,SAMPLE_27,BASE_4
1433,409,Streptomycin,CNC1C(OC2C(OC3C(O)C(O)C(N=C(N)N)C(O)C3N=C(N)N)OC(C)C2(O)C=O)OC(CO)C(O)C1O,Mg,WE43,H2 evolution,0.5 wt.% NaCl,50.0,-69,(Lamaka et al.;2017),2017,Corrosion Science,CNC1C(OC2C(OC3C(O)C(O)C(N=C(N)N)C(O)C3N=C(N)N)OC(C)C2(O)C=O)OC(CO)C(O)C1O,71.98424138890499,ADArA{BAeA{BAtA{B}A{B}A{D~A{D}D}A{B}AtD~A{D}D}BA{A}Ae{B}A~B}BA{AB}A{B}ArB,SAMPLE_33,BASE_4
1434,409,Streptomycin,CNC1C(OC2C(OC3C(O)C(O)C(N=C(N)N)C(O)C3N=C(N)N)OC(C)C2(O)C=O)OC(CO)C(O)C1O,Mg,ZE41,H2 evolution,0.5 wt.% NaCl,50.0,-111,(Lamaka et al.;2017),2017,Corrosion Science,CNC1C(OC2C(OC3C(O)C(O)C(N=C(N)N)C(O)C3N=C(N)N)OC(C)C2(O)C=O)OC(CO)C(O)C1O,74.1339373420452,ADArA{BAeA{BAtA{B}A{B}A{D~A{D}D}A{B}AtD~A{D}D}BA{A}Ae{B}A~B}BA{AB}A{B}ArB,SAMPLE_34,BASE_4
1435,409,Streptomycin,CNC1C(OC2C(OC3C(O)C(O)C(N=C(N)N)C(O)C3N=C(N)N)OC(C)C2(O)C=O)OC(CO)C(O)C1O,Mg,E21,H2 evolution,0.5 wt.% NaCl,50.0,-707,(Lamaka et al.;2017),2017,Corrosion Science,CNC1C(OC2C(OC3C(O)C(O)C(N=C(N)N)C(O)C3N=C(N)N)OC(C)C2(O)C=O)OC(CO)C(O)C1O,87.12614578367511,ADArA{BAeA{BAtA{B}A{B}A{D~A{D}D}A{B}AtD~A{D}D}BA{A}Ae{B}A~B}BA{AB}A{B}ArB,SAMPLE_26,BASE_4
1436,409,Streptomycin,CNC1C(OC2C(OC3C(O)C(O)C(N=C(N)N)C(O)C3N=C(N)N)OC(C)C2(O)C=O)OC(CO)C(O)C1O,Mg,AZ91,H2 evolution,0.5 wt.% NaCl,50.0,-72,(Lamaka et al.;2017),2017,Corrosion Science,CNC1C(OC2C(OC3C(O)C(O)C(N=C(N)N)C(O)C3N=C(N)N)OC(C)C2(O)C=O)OC(CO)C(O)C1O,72.15465784779987,ADArA{BAeA{BAtA{B}A{B}A{D~A{D}D}A{B}AtD~A{D}D}BA{A}Ae{B}A~B}BA{AB}A{B}ArB,SAMPLE_17,BASE_4
1437,410,Streptomycin,CN[C@H]1[C@@H](O[C@@H]2[C@@H](O[C@H]3[C@H](O)[C@@H](O)[C@H](NC(=N)N)[C@@H](O)[C@@H]3NC(=N)N)O[C@H](C)[C@@]2(O)C=O)O[C@@H](CO)[C@H](O)[C@@H]1O,Mg,CPMg220ppmFe,H2 evolution,0.5 wt.% NaCl,50.0,70,(Lamaka et al.;2017),2017,Corrosion Science,CN[C@H]1[C@@H](O[C@@H]2[C@@H](O[C@H]3[C@H](O)[C@@H](O)[C@H](NC(=N)N)[C@@H](O)[C@@H]3NC(=N)N)O[C@H](C)[C@@]2(O)C=O)O[C@@H](CO)[C@H](O)[C@@H]1O,55.24162111838095,AD<A*H>r<A**H>{B<A**H>e<A**H>{B<A*H>t<A*H>{B}<A**H>{B}<A*H>{DA{~D}D}<A**H>{B}<A**H>tDA{~D}D}B<A*H>{A}<A**>e{B}A~B}B<A**H>{AB}<A*H>{B}<A**H>rB,SAMPLE_20,BASE_4
1438,411,N-methyl-4-[[4-(methylamino)phenyl]methyl]aniline (4;4'-dimethylaminodiphenylmethane),CNc1ccc(Cc2ccc(NC)cc2)cc1,Al,powder,H2 evolution,"1M HCl, 2.5% NaCl",10.0,-25,"HORNER, L. & MEISEL, K.",1978,Werkstoffe Und Korrosion-Materials and Corrosion,CNc1ccc(Cc2ccc(NC)cc2)cc1,69.06336508572407,ADaraaa{Aaeaaa{DA}aae}aar,SAMPLE_37,BASE_1
1439,412,(2;4'-dimethylaminodiphenylmethane),CNc1ccc(Cc2ccccc2NC)cc1,Al,powder,H2 evolution,"1M HCl, 2.5% NaCl",10.0,-18,"HORNER, L. & MEISEL, K.",1978,Werkstoffe Und Korrosion-Materials and Corrosion,CNc1ccc(Cc2ccccc2NC)cc1,68.50522219881432,ADaraaa{AaeaaaaaeDA}aar,SAMPLE_37,BASE_1
1440,413,4-methoxy-N-methylaniline,CNc1ccc(OC)cc1,Fe,Carbon Steel,potentiodynamic polarization,1.0M HCL,1.0,82.7,Anisole derivatives as sustainable-green inhibitors for mild steel corrosion in 1 M HCl: DFT and molecular dynamic simulations approach,2021,Journal of Molecular Liquids,CNc1ccc(OC)cc1,49.91006985990342,ADaraaa{BA}aar,SAMPLE_23,BASE_3
1441,413,4-methoxy-N-methylaniline,CNc1ccc(OC)cc1,Fe,Carbon Steel,potentiodynamic polarization,1.0M HCL,0.01,73.8,Anisole derivatives as sustainable-green inhibitors for mild steel corrosion in 1 M HCl: DFT and molecular dynamic simulations approach,2021,Journal of Molecular Liquids,CNc1ccc(OC)cc1,53.929892786090264,ADaraaa{BA}aar,SAMPLE_23,BASE_3
1442,413,4-methoxy-N-methylaniline,CNc1ccc(OC)cc1,Fe,Carbon Steel,potentiodynamic polarization,1.0M HCL,0.1,78.9,Anisole derivatives as sustainable-green inhibitors for mild steel corrosion in 1 M HCl: DFT and molecular dynamic simulations approach,2021,Journal of Molecular Liquids,CNc1ccc(OC)cc1,51.83320377354165,ADaraaa{BA}aar,SAMPLE_23,BASE_3
1443,413,4-methoxy-N-methylaniline,CNc1ccc(OC)cc1,Fe,Carbon Steel,potentiodynamic polarization,1.0M HCL,0.001,71.6,Anisole derivatives as sustainable-green inhibitors for mild steel corrosion in 1 M HCl: DFT and molecular dynamic simulations approach,2021,Journal of Molecular Liquids,CNc1ccc(OC)cc1,54.71079866011292,ADaraaa{BA}aar,SAMPLE_23,BASE_3
1444,414,"methyl2-amino-4-(4-chlorophenyl)-4H-pyrano[3,2–h]quinoline-3-carboxylate(P-1)",COC(=O)C1=C(N)Oc2c(ccc3cccnc23)C1c1ccc(Cl)cc1,Fe,Carbon Steel,potentiodynamic polarization,1.0M HCL,1.0,89.5,Insight into the corrosion inhibition performance of two quinoline-3-carboxylate derivatives as highly efficient inhibitors for mild steel in acidic medium: Experimental and theoretical evaluations,2022,Journal of Molecular Liquids,COC(=O)C1=C(N)Oc2c(ccc3cccnc23)C1c1ccc(Cl)cc1,45.074004050069675,ABA{~B}Ar~A{D}Baea{aaataaadaet}Araraaa{Z}aar,SAMPLE_23,BASE_3
