Repository: MatthiasHBusch/CrossAlloyTL

# CrossAlloyTL — cross-alloy transfer learning for Mg corrosion inhibitors

Code, data, and manuscript sources for:

> **Different Alloy, Different Story? Impact of Transfer Learning on
> Predictive Models for In Silico Screening of Mg Dissolution Modulators.**
> M. Busch, M. Tacke, S. V. Lamaka, M. L. Zheludkevich, C. J. Cyron,
> R. C. Aydin, C. Feiler (2026). *Corrosion Science* (submitted).

## Summary

We probe cross-alloy transfer learning (TL) for predicting the
inhibition efficiency (IE) of small organic dissolution modulators on
magnesium alloys, using the Mg subset of the
[ExCorr](https://excorr.web.app/) electrochemical
corrosion database.

File: data/ExCorrDatasetClean.csv (part 15 of 45)
Unnamed: 0,index,IUPAC,isomeric_SMILES,BaseMaterial,Alloy,Method,AggressiveComponent,Operating_Concentration_mM,IE,References,Year,Journal,canonical_SMILES,transformed_IE,transformed_smiles,transformed_alloy,transformed_base_material
1445,416,Chitosan,COC(=O)NC1C(OC2C(CO)OC(OC3C(CO)OC(O)C(N)C3O)C(N)C2O)OC(CO)C(OC2OC(CO)C(OC3OC(CO)C(OC4OC(CO)C(OC5OC(CO)C(OC6OC(CO)C(OC7OC(CO)C(O)C(O)C7N)C(O)C6N)C(O)C5N)C(O)C4N)C(O)C3N)C(O)C2N)C1O,Mg,HPMg51ppmFe,H2 evolution,0.5 wt.% NaCl,50.0,-80,(Lamaka et al.;2017),2017,Corrosion Science,COC(=O)NC1C(OC2C(CO)OC(OC3C(CO)OC(O)C(N)C3O)C(N)C2O)OC(CO)C(OC2OC(CO)C(OC3OC(CO)C(OC4OC(CO)C(OC5OC(CO)C(OC6OC(CO)C(OC7OC(CO)C(O)C(O)C7N)C(O)C6N)C(O)C5N)C(O)C4N)C(O)C3N)C(O)C2N)C1O,72.59496482918448,ABA{~B}DArA{BAeA{AB}BA{BAtA{AB}BA{B}A{D}AtB}A{D}AeB}BA{AB}A{BAeBA{AB}A{BAtBA{AB}A{BAuBA{AB}A{BAvBA{AB}A{BAwBA{AB}A{BAxBA{AB}A{B}A{B}AxD}A{B}AwD}A{B}AvD}A{B}AuD}A{B}AtD}A{B}AeD}ArB,SAMPLE_28,BASE_4
1446,416,Chitosan,COC(=O)NC1C(OC2C(CO)OC(OC3C(CO)OC(O)C(N)C3O)C(N)C2O)OC(CO)C(OC2OC(CO)C(OC3OC(CO)C(OC4OC(CO)C(OC5OC(CO)C(OC6OC(CO)C(OC7OC(CO)C(O)C(O)C7N)C(O)C6N)C(O)C5N)C(O)C4N)C(O)C3N)C(O)C2N)C1O,Mg,HPMg50ppmFe,H2 evolution,0.5 wt.% NaCl,50.0,27,(Lamaka et al.;2017),2017,Corrosion Science,COC(=O)NC1C(OC2C(CO)OC(OC3C(CO)OC(O)C(N)C3O)C(N)C2O)OC(CO)C(OC2OC(CO)C(OC3OC(CO)C(OC4OC(CO)C(OC5OC(CO)C(OC6OC(CO)C(OC7OC(CO)C(O)C(O)C7N)C(O)C6N)C(O)C5N)C(O)C4N)C(O)C3N)C(O)C2N)C1O,63.85420022415238,ABA{~B}DArA{BAeA{AB}BA{BAtA{AB}BA{B}A{D}AtB}A{D}AeB}BA{AB}A{BAeBA{AB}A{BAtBA{AB}A{BAuBA{AB}A{BAvBA{AB}A{BAwBA{AB}A{BAxBA{AB}A{B}A{B}AxD}A{B}AwD}A{B}AvD}A{B}AuD}A{B}AtD}A{B}AeD}ArB,SAMPLE_27,BASE_4
1447,416,Chitosan,COC(=O)NC1C(OC2C(CO)OC(OC3C(CO)OC(O)C(N)C3O)C(N)C2O)OC(CO)C(OC2OC(CO)C(OC3OC(CO)C(OC4OC(CO)C(OC5OC(CO)C(OC6OC(CO)C(OC7OC(CO)C(O)C(O)C7N)C(O)C6N)C(O)C5N)C(O)C4N)C(O)C3N)C(O)C2N)C1O,Mg,WE43,H2 evolution,0.5 wt.% NaCl,50.0,-23,(Lamaka et al.;2017),2017,Corrosion Science,COC(=O)NC1C(OC2C(CO)OC(OC3C(CO)OC(O)C(N)C3O)C(N)C2O)OC(CO)C(OC2OC(CO)C(OC3OC(CO)C(OC4OC(CO)C(OC5OC(CO)C(OC6OC(CO)C(OC7OC(CO)C(O)C(O)C7N)C(O)C6N)C(O)C5N)C(O)C4N)C(O)C3N)C(O)C2N)C1O,68.90715064216782,ABA{~B}DArA{BAeA{AB}BA{BAtA{AB}BA{B}A{D}AtB}A{D}AeB}BA{AB}A{BAeBA{AB}A{BAtBA{AB}A{BAuBA{AB}A{BAvBA{AB}A{BAwBA{AB}A{BAxBA{AB}A{B}A{B}AxD}A{B}AwD}A{B}AvD}A{B}AuD}A{B}AtD}A{B}AeD}ArB,SAMPLE_33,BASE_4
1448,416,Chitosan,COC(=O)NC1C(OC2C(CO)OC(OC3C(CO)OC(O)C(N)C3O)C(N)C2O)OC(CO)C(OC2OC(CO)C(OC3OC(CO)C(OC4OC(CO)C(OC5OC(CO)C(OC6OC(CO)C(OC7OC(CO)C(O)C(O)C7N)C(O)C6N)C(O)C5N)C(O)C4N)C(O)C3N)C(O)C2N)C1O,Mg,ZE41,H2 evolution,0.5 wt.% NaCl,50.0,-97,(Lamaka et al.;2017),2017,Corrosion Science,COC(=O)NC1C(OC2C(CO)OC(OC3C(CO)OC(O)C(N)C3O)C(N)C2O)OC(CO)C(OC2OC(CO)C(OC3OC(CO)C(OC4OC(CO)C(OC5OC(CO)C(OC6OC(CO)C(OC7OC(CO)C(O)C(O)C7N)C(O)C6N)C(O)C5N)C(O)C4N)C(O)C3N)C(O)C2N)C1O,73.46901356006357,ABA{~B}DArA{BAeA{AB}BA{BAtA{AB}BA{B}A{D}AtB}A{D}AeB}BA{AB}A{BAeBA{AB}A{BAtBA{AB}A{BAuBA{AB}A{BAvBA{AB}A{BAwBA{AB}A{BAxBA{AB}A{B}A{B}AxD}A{B}AwD}A{B}AvD}A{B}AuD}A{B}AtD}A{B}AeD}ArB,SAMPLE_34,BASE_4
1449,416,Chitosan,COC(=O)NC1C(OC2C(CO)OC(OC3C(CO)OC(O)C(N)C3O)C(N)C2O)OC(CO)C(OC2OC(CO)C(OC3OC(CO)C(OC4OC(CO)C(OC5OC(CO)C(OC6OC(CO)C(OC7OC(CO)C(O)C(O)C7N)C(O)C6N)C(O)C5N)C(O)C4N)C(O)C3N)C(O)C2N)C1O,Mg,E21,H2 evolution,0.5 wt.% NaCl,50.0,-72,(Lamaka et al.;2017),2017,Corrosion Science,COC(=O)NC1C(OC2C(CO)OC(OC3C(CO)OC(O)C(N)C3O)C(N)C2O)OC(CO)C(OC2OC(CO)C(OC3OC(CO)C(OC4OC(CO)C(OC5OC(CO)C(OC6OC(CO)C(OC7OC(CO)C(O)C(O)C7N)C(O)C6N)C(O)C5N)C(O)C4N)C(O)C3N)C(O)C2N)C1O,72.15465784779987,ABA{~B}DArA{BAeA{AB}BA{BAtA{AB}BA{B}A{D}AtB}A{D}AeB}BA{AB}A{BAeBA{AB}A{BAtBA{AB}A{BAuBA{AB}A{BAvBA{AB}A{BAwBA{AB}A{BAxBA{AB}A{B}A{B}AxD}A{B}AwD}A{B}AvD}A{B}AuD}A{B}AtD}A{B}AeD}ArB,SAMPLE_26,BASE_4
1450,416,Chitosan,COC(=O)NC1C(OC2C(CO)OC(OC3C(CO)OC(O)C(N)C3O)C(N)C2O)OC(CO)C(OC2OC(CO)C(OC3OC(CO)C(OC4OC(CO)C(OC5OC(CO)C(OC6OC(CO)C(OC7OC(CO)C(O)C(O)C7N)C(O)C6N)C(O)C5N)C(O)C4N)C(O)C3N)C(O)C2N)C1O,Mg,AZ31,H2 evolution,0.5 wt.% NaCl,50.0,30,(Lamaka et al.;2017),2017,Corrosion Science,COC(=O)NC1C(OC2C(CO)OC(OC3C(CO)OC(O)C(N)C3O)C(N)C2O)OC(CO)C(OC2OC(CO)C(OC3OC(CO)C(OC4OC(CO)C(OC5OC(CO)C(OC6OC(CO)C(OC7OC(CO)C(O)C(O)C7N)C(O)C6N)C(O)C5N)C(O)C4N)C(O)C3N)C(O)C2N)C1O,63.44777336663013,ABA{~B}DArA{BAeA{AB}BA{BAtA{AB}BA{B}A{D}AtB}A{D}AeB}BA{AB}A{BAeBA{AB}A{BAtBA{AB}A{BAuBA{AB}A{BAvBA{AB}A{BAwBA{AB}A{BAxBA{AB}A{B}A{B}AxD}A{B}AwD}A{B}AvD}A{B}AuD}A{B}AtD}A{B}AeD}ArB,SAMPLE_16,BASE_4
1451,416,Chitosan,COC(=O)NC1C(OC2C(CO)OC(OC3C(CO)OC(O)C(N)C3O)C(N)C2O)OC(CO)C(OC2OC(CO)C(OC3OC(CO)C(OC4OC(CO)C(OC5OC(CO)C(OC6OC(CO)C(OC7OC(CO)C(O)C(O)C7N)C(O)C6N)C(O)C5N)C(O)C4N)C(O)C3N)C(O)C2N)C1O,Mg,AZ91,H2 evolution,0.5 wt.% NaCl,50.0,-2,(Lamaka et al.;2017),2017,Corrosion Science,COC(=O)NC1C(OC2C(CO)OC(OC3C(CO)OC(O)C(N)C3O)C(N)C2O)OC(CO)C(OC2OC(CO)C(OC3OC(CO)C(OC4OC(CO)C(OC5OC(CO)C(OC6OC(CO)C(OC7OC(CO)C(O)C(O)C7N)C(O)C6N)C(O)C5N)C(O)C4N)C(O)C3N)C(O)C2N)C1O,67.09399084461707,ABA{~B}DArA{BAeA{AB}BA{BAtA{AB}BA{B}A{D}AtB}A{D}AeB}BA{AB}A{BAeBA{AB}A{BAtBA{AB}A{BAuBA{AB}A{BAvBA{AB}A{BAwBA{AB}A{BAxBA{AB}A{B}A{B}AxD}A{B}AwD}A{B}AvD}A{B}AuD}A{B}AtD}A{B}AeD}ArB,SAMPLE_17,BASE_4
1452,416,Chitosan,COC(=O)NC1C(OC2C(CO)OC(OC3C(CO)OC(O)C(N)C3O)C(N)C2O)OC(CO)C(OC2OC(CO)C(OC3OC(CO)C(OC4OC(CO)C(OC5OC(CO)C(OC6OC(CO)C(OC7OC(CO)C(O)C(O)C7N)C(O)C6N)C(O)C5N)C(O)C4N)C(O)C3N)C(O)C2N)C1O,Mg,AM50,H2 evolution,0.5 wt.% NaCl,50.0,-2,(Lamaka et al.;2017),2017,Corrosion Science,COC(=O)NC1C(OC2C(CO)OC(OC3C(CO)OC(O)C(N)C3O)C(N)C2O)OC(CO)C(OC2OC(CO)C(OC3OC(CO)C(OC4OC(CO)C(OC5OC(CO)C(OC6OC(CO)C(OC7OC(CO)C(O)C(O)C7N)C(O)C6N)C(O)C5N)C(O)C4N)C(O)C3N)C(O)C2N)C1O,67.09399084461707,ABA{~B}DArA{BAeA{AB}BA{BAtA{AB}BA{B}A{D}AtB}A{D}AeB}BA{AB}A{BAeBA{AB}A{BAtBA{AB}A{BAuBA{AB}A{BAvBA{AB}A{BAwBA{AB}A{BAxBA{AB}A{B}A{B}AxD}A{B}AwD}A{B}AvD}A{B}AuD}A{B}AtD}A{B}AeD}ArB,SAMPLE_14,BASE_4
1453,417,"methyl N-[(2S,3R,4R,5S,6R)-5-[(2S,3R,4R,5S,6R)-3-amino-5-[(2S,3R,4R,5S,6R)-3-amino-5-[(2S,3R,4R,5S,6R)-3-amino-5-[(2S,3R,4R,5S,6R)-3-amino-5-[(2S,3R,4R,5S,6R)-3-amino-5-[(2S,3R,4R,5S,6R)-3-amino-4,5-dihydroxy-6-(hydroxymethyl)oxan-2-yl]oxy-4-hydroxy-6-(hydroxymethyl)oxan-2-yl]oxy-4-hydroxy-6-(hydroxymethyl)oxan-2-yl]oxy-4-hydroxy-6-(hydroxymethyl)oxan-2-yl]oxy-4-hydroxy-6-(hydroxymethyl)oxan-2-yl]oxy-4-hydroxy-6-(hydroxymethyl)oxan-2-yl]oxy-2-[(2R,3S,4R,5R,6S)-5-amino-6-[(2R,3S,4R,5R,6R)-5-amino-4,6-dihydroxy-2-(hydroxymethyl)oxan-3-yl]oxy-4-hydroxy-2-(hydroxymethyl)oxan-3-yl]oxy-4-hydroxy-6-(hydroxymethyl)oxan-3-yl]carbamate  ",COC(=O)N[C@H]1[C@H](O[C@H]2[C@H](O)[C@@H](N)[C@H](O[C@H]3[C@H](O)[C@@H](N)[C@H](O)O[C@@H]3CO)O[C@@H]2CO)O[C@H](CO)[C@@H](O[C@@H]2O[C@H](CO)[C@@H](O[C@@H]3O[C@H](CO)[C@@H](O[C@@H]4O[C@H](CO)[C@@H](O[C@@H]5O[C@H](CO)[C@@H](O[C@@H]6O[C@H](CO)[C@@H](O[C@@H]7O[C@H](CO)[C@@H](O)[C@H](O)[C@H]7N)[C@H](O)[C@H]6N)[C@H](O)[C@H]5N)[C@H](O)[C@H]4N)[C@H](O)[C@H]3N)[C@H](O)[C@H]2N)[C@@H]1O,Mg,CPMg220ppmFe,H2 evolution,0.5 wt.% NaCl,50.0,-11,(Lamaka et al.;2017),2017,Corrosion Science,COC(=O)N[C@H]1[C@H](O[C@H]2[C@H](O)[C@@H](N)[C@H](O[C@H]3[C@H](O)[C@@H](N)[C@H](O)O[C@@H]3CO)O[C@@H]2CO)O[C@H](CO)[C@@H](O[C@@H]2O[C@H](CO)[C@@H](O[C@@H]3O[C@H](CO)[C@@H](O[C@@H]4O[C@H](CO)[C@@H](O[C@@H]5O[C@H](CO)[C@@H](O[C@@H]6O[C@H](CO)[C@@H](O[C@@H]7O[C@H](CO)[C@@H](O)[C@H](O)[C@H]7N)[C@H](O)[C@H]6N)[C@H](O)[C@H]5N)[C@H](O)[C@H]4N)[C@H](O)[C@H]3N)[C@H](O)[C@H]2N)[C@@H]1O,67.91293637996337,ABA{~B}D<A*H>r<A*H>{B<A*H>e<A*H>{B}<A**H>{D}<A*H>{B<A*H>t<A*H>{B}<A**H>{D}<A*H>{B}B<A**H>tAB}B<A**H>eAB}B<A*H>{AB}<A**H>{B<A**H>eB<A*H>{AB}<A**H>{B<A**H>tB<A*H>{AB}<A**H>{B<A**H>uB<A*H>{AB}<A**H>{B<A**H>vB<A*H>{AB}<A**H>{B<A**H>wB<A*H>{AB}<A**H>{B<A**H>xB<A*H>{AB}<A**H>{B}<A*H>{B}<A*H>xD}<A*H>{B}<A*H>wD}<A*H>{B}<A*H>vD}<A*H>{B}<A*H>uD}<A*H>{B}<A*H>tD}<A*H>{B}<A*H>eD}<A**H>rB,SAMPLE_20,BASE_4
1454,418,Dimethyl 5-hydroxybenzene-1;3-dicarboxylate (Dimethyl 5-hydroxyisophthalate),COC(=O)c1cc(O)cc(C(=O)OC)c1,Mg,CPMg220ppmFe,H2 evolution,0.5 wt.% NaCl,50.0,29,"WÜRGER, T., MEI, D., VAGHEFINAZARI, B., WINKLER, D. A., LAMAKA, S. V., ZHELUDKEVICH, M. L., MEISSNE, R. H. & FEILER, C.",2021,npj Materials Degradation,COC(=O)c1cc(O)cc(C(=O)OC)c1,63.58515276975603,ABA{~B}araa{B}aa{A{~B}BA}ar,SAMPLE_20,BASE_4
1455,419,Dimethyl pyridine-2;6-dicarboxylate (Dimethyl 2;6-pyridinedicarboxylate),COC(=O)c1cccc(C(=O)OC)n1,Mg,CPMg220ppmFe,H2 evolution,0.5 wt.% NaCl,50.0,64,"WÜRGER, T., MEI, D., VAGHEFINAZARI, B., WINKLER, D. A., LAMAKA, S. V., ZHELUDKEVICH, M. L., MEISSNE, R. H. & FEILER, C.",2021,npj Materials Degradation,COC(=O)c1cccc(C(=O)OC)n1,57.00742099011115,ABA{~B}araaaa{A{~B}BA}dr,SAMPLE_20,BASE_4
1456,420,2;3-dimethoxyfluoren-1-one (2;3-dimethoxyfluorenone),COC1=C(OC)C(=O)C2=Cc3ccccc3C2=C1,Al,powder,H2 evolution,"1M HCl, 2.5% NaCl",10.0,25,"HORNER, L. & MEISEL, K.",1978,Werkstoffe Und Korrosion-Materials and Corrosion,COC1=C(OC)C(=O)C2=Cc3ccccc3C2=C1,64.11597522802404,ABAr~A{BA}A{~B}Ae~AataaaaatAe~Ar,SAMPLE_37,BASE_1
1457,421,"[(5,6-anhydro-3-O-methyl-1,2-O-isopropyli-dene-α-D-glucofuran-ose)(CG1)",COC1C2OC(C)(C)O[C@H]2C[C@@H]1C1CO1,Fe,Carbon Steel,potentiodynamic polarization,1.0M HCL,1.0,92.9,"A convenient synthesis of 5, 6-anhydro-1, 2-O-isopropylidene-3-O-methanesulphonyl-β-l-idofuranose, and its conversion into 6-substituted l-idofuranose derivatives",1977,Carbohydrate Research,COC1C2OC(C)(C)O[C@H]2C[C@@H]1C1CO1,41.28441920125246,ABArAeBA{A}{A}B<A*H>eA<A**H>rArABr,SAMPLE_23,BASE_3
1458,422,6-(2-carboxy-4;5-dihydroxy-6-methoxyoxan-3-yl)oxy-4;5-dihydroxy-3-methoxyoxane-2-carboxylic acid(Alginic acid),COC1OC(C(=O)O)C(OC2OC(C(=O)O)C(OC)C(O)C2O)C(O)C1O,Mg,CPMg220ppmFe,H2 evolution,0.5 wt.% NaCl,50.0,-2,"LAMAKA, S. V., VAGHEFINAZARI, B., MEI, D., PETRAUSKAS, R. P., HÖCHE, D. & ZHELUDKEVICH, M. L.",2017,Corrosion Science,COC1OC(C(=O)O)C(OC2OC(C(=O)O)C(OC)C(O)C2O)C(O)C1O,67.09399084461707,ABArBA{A{~B}B}A{BAeBA{A{~B}B}A{BA}A{B}AeB}A{B}ArB,SAMPLE_20,BASE_4
1459,423,(5R)-2;3;4-trimethoxy-6-(methoxymethyl)-5-[(2S)-3;4;5-trimethoxy-6-(methoxymethyl)oxan-2-yl]oxyoxane (Methyl cellulose),COCC1O[C@@H](O[C@@H]2C(COC)OC(OC)C(OC)C2OC)C(OC)C(OC)C1OC,Al,AA6063,potentiodynamic polarization,0.1M NaOH,4.4,57,"EID, S., ABDALLAH, M., KAMAR, E. & EL-ETRE, A.",2015,J. Mater. Environ. Sci,COCC1O[C@@H](O[C@@H]2C(COC)OC(OC)C(OC)C2OC)C(OC)C(OC)C1OC,58.72827838893943,ABAArB<A**H>{B<A**H>eA{ABA}BA{BA}A{BA}AeBA}A{BA}A{BA}ArBA,SAMPLE_10,BASE_1
1460,423,(5R)-2;3;4-trimethoxy-6-(methoxymethyl)-5-[(2S)-3;4;5-trimethoxy-6-(methoxymethyl)oxan-2-yl]oxyoxane (Methyl cellulose),COCC1O[C@@H](O[C@@H]2C(COC)OC(OC)C(OC)C2OC)C(OC)C(OC)C1OC,Al,pure,potentiodynamic polarization,0.1M NaOH,4.4,61,"EID, S., ABDALLAH, M., KAMAR, E. & EL-ETRE, A.",2015,J. Mater. Environ. Sci,COCC1O[C@@H](O[C@@H]2C(COC)OC(OC)C(OC)C2OC)C(OC)C(OC)C1OC,57.78264146007785,ABAArB<A**H>{B<A**H>eA{ABA}BA{BA}A{BA}AeBA}A{BA}A{BA}ArBA,SAMPLE_38,BASE_1
1461,425,tetraglycidyl methyl -尾-D-glucopyranoside (GlP),CO[C@@H]1O[C@H](COCC2CO2)[C@@H](OCC2CO2)[C@H](OCC2CO2)[C@H]1OCC1CO1,Fe,Carbon Steel,potentiodynamic polarization,1.0M HCL,1.0,93.65,"Synthesis and performance of two ecofriendly epoxy resins as a highly efficient corrosion inhibition for carbon steel in 1 M HCl solution: DFT, RDF, FFV and MD approaches",2022,Chemical Physics Letters,CO[C@@H]1O[C@H](COCC2CO2)[C@@H](OCC2CO2)[C@H](OCC2CO2)[C@H]1OCC1CO1,40.2031765320355,AB<A**H>rB<A*H>{ABAAeABe}<A**H>{BAAeABe}<A*H>{BAAeABe}<A*H>rBAArABr,SAMPLE_23,BASE_3
1462,425,tetraglycidyl methyl -尾-D-glucopyranoside (GlP),CO[C@@H]1O[C@H](COCC2CO2)[C@@H](OCC2CO2)[C@H](OCC2CO2)[C@H]1OCC1CO1,Fe,Carbon Steel,potentiodynamic polarization,1.0M HCL,0.1,92.98,"Synthesis and performance of two ecofriendly epoxy resins as a highly efficient corrosion inhibition for carbon steel in 1 M HCl solution: DFT, RDF, FFV and MD approaches",2022,Chemical Physics Letters,CO[C@@H]1O[C@H](COCC2CO2)[C@@H](OCC2CO2)[C@H](OCC2CO2)[C@H]1OCC1CO1,41.17467201524759,AB<A**H>rB<A*H>{ABAAeABe}<A**H>{BAAeABe}<A*H>{BAAeABe}<A*H>rBAArABr,SAMPLE_23,BASE_3
1463,425,tetraglycidyl methyl -尾-D-glucopyranoside (GlP),CO[C@@H]1O[C@H](COCC2CO2)[C@@H](OCC2CO2)[C@H](OCC2CO2)[C@H]1OCC1CO1,Fe,Carbon Steel,potentiodynamic polarization,1.0M HCL,0.01,92.58,"Synthesis and performance of two ecofriendly epoxy resins as a highly efficient corrosion inhibition for carbon steel in 1 M HCl solution: DFT, RDF, FFV and MD approaches",2022,Chemical Physics Letters,CO[C@@H]1O[C@H](COCC2CO2)[C@@H](OCC2CO2)[C@H](OCC2CO2)[C@H]1OCC1CO1,41.711379157116674,AB<A**H>rB<A*H>{ABAAeABe}<A**H>{BAAeABe}<A*H>{BAAeABe}<A*H>rBAArABr,SAMPLE_23,BASE_3
1464,426,tetraglycidyl methyl -尾-D-galactopyranoside (GaP)_x0002_,CO[C@@H]1O[C@H](COCC2CO2)[C@H](OCC2CO2)[C@H](OCC2CO2)[C@H]1OCC1CO1,Fe,Carbon Steel,potentiodynamic polarization,1.0M HCL,1.0,93.08,"Synthesis and performance of two ecofriendly epoxy resins as a highly efficient corrosion inhibition for carbon steel in 1 M HCl solution: DFT, RDF, FFV and MD approaches",2022,Chemical Physics Letters,CO[C@@H]1O[C@H](COCC2CO2)[C@H](OCC2CO2)[C@H](OCC2CO2)[C@H]1OCC1CO1,41.03571575026033,AB<A**H>rB<A*H>{ABAAeABe}<A*H>{BAAeABe}<A*H>{BAAeABe}<A*H>rBAArABr,SAMPLE_23,BASE_3
1465,426,tetraglycidyl methyl -尾-D-galactopyranoside (GaP)_x0002_,CO[C@@H]1O[C@H](COCC2CO2)[C@H](OCC2CO2)[C@H](OCC2CO2)[C@H]1OCC1CO1,Fe,Carbon Steel,potentiodynamic polarization,1.0M HCL,0.1,92.87,"Synthesis and performance of two ecofriendly epoxy resins as a highly efficient corrosion inhibition for carbon steel in 1 M HCl solution: DFT, RDF, FFV and MD approaches",2022,Chemical Physics Letters,CO[C@@H]1O[C@H](COCC2CO2)[C@H](OCC2CO2)[C@H](OCC2CO2)[C@H]1OCC1CO1,41.3252558838105,AB<A**H>rB<A*H>{ABAAeABe}<A*H>{BAAeABe}<A*H>{BAAeABe}<A*H>rBAArABr,SAMPLE_23,BASE_3
1466,426,tetraglycidyl methyl -尾-D-galactopyranoside (GaP)_x0002_,CO[C@@H]1O[C@H](COCC2CO2)[C@H](OCC2CO2)[C@H](OCC2CO2)[C@H]1OCC1CO1,Fe,Carbon Steel,potentiodynamic polarization,1.0M HCL,0.01,91.07,"Synthesis and performance of two ecofriendly epoxy resins as a highly efficient corrosion inhibition for carbon steel in 1 M HCl solution: DFT, RDF, FFV and MD approaches",2022,Chemical Physics Letters,CO[C@@H]1O[C@H](COCC2CO2)[C@H](OCC2CO2)[C@H](OCC2CO2)[C@H]1OCC1CO1,43.50541861640048,AB<A**H>rB<A*H>{ABAAeABe}<A*H>{BAAeABe}<A*H>{BAAeABe}<A*H>rBAArABr,SAMPLE_23,BASE_3
1467,427,5’-amino-2; 4; 4’’-trihydroxy-3’’-methoxy-1;1’:3’; 1’’-terphenyl-4’; 6’-dicarbonitrile (ABDN-3),COc1cc(-c2cc(-c3ccc(O)cc3O)c(C#N)c(N)c2C#N)ccc1O,Al,AA1060,weight loss,0.5M NaOH,0.1339161363587666,73.62,"VERMA, C., SINGH, P., BAHADUR, I., EBENSO, E. E. & QURAISHI, M. A.",2015,Journal of Molecular Liquids,COc1cc(-c2cc(-c3ccc(O)cc3O)c(C#N)c(N)c2C#N)ccc1O,53.99620401491653,ABaraa{Maeaa{Mataaa{B}aatB}a{A^D}a{D}aeA^D}aaarB,SAMPLE_1,BASE_1
1468,427,5’-amino-2; 4; 4’’-trihydroxy-3’’-methoxy-1;1’:3’; 1’’-terphenyl-4’; 6’-dicarbonitrile (ABDN-3),COc1cc(-c2cc(-c3ccc(O)cc3O)c(C#N)c(N)c2C#N)ccc1O,Al,AA1060,weight loss,0.5M NaOH,0.2678322727175333,82.42,"VERMA, C., SINGH, P., BAHADUR, I., EBENSO, E. E. & QURAISHI, M. A.",2015,Journal of Molecular Liquids,COc1cc(-c2cc(-c3ccc(O)cc3O)c(C#N)c(N)c2C#N)ccc1O,50.06556769258587,ABaraa{Maeaa{Mataaa{B}aatB}a{A^D}a{D}aeA^D}aaarB,SAMPLE_1,BASE_1
1469,427,5’-amino-2; 4; 4’’-trihydroxy-3’’-methoxy-1;1’:3’; 1’’-terphenyl-4’; 6’-dicarbonitrile (ABDN-3),COc1cc(-c2cc(-c3ccc(O)cc3O)c(C#N)c(N)c2C#N)ccc1O,Al,AA1060,weight loss,0.5M NaOH,0.5356645454350666,91.22,"VERMA, C., SINGH, P., BAHADUR, I., EBENSO, E. E. & QURAISHI, M. A.",2015,Journal of Molecular Liquids,COc1cc(-c2cc(-c3ccc(O)cc3O)c(C#N)c(N)c2C#N)ccc1O,43.34135339107033,ABaraa{Maeaa{Mataaa{B}aatB}a{A^D}a{D}aeA^D}aaarB,SAMPLE_1,BASE_1
1470,427,5’-amino-2; 4; 4’’-trihydroxy-3’’-methoxy-1;1’:3’; 1’’-terphenyl-4’; 6’-dicarbonitrile (ABDN-3),COc1cc(-c2cc(-c3ccc(O)cc3O)c(C#N)c(N)c2C#N)ccc1O,Al,AA1060,weight loss,0.5M NaOH,0.8034968181525999,94.5,"VERMA, C., SINGH, P., BAHADUR, I., EBENSO, E. E. & QURAISHI, M. A.",2015,Journal of Molecular Liquids,COc1cc(-c2cc(-c3ccc(O)cc3O)c(C#N)c(N)c2C#N)ccc1O,38.81136465097595,ABaraa{Maeaa{Mataaa{B}aatB}a{A^D}a{D}aeA^D}aaarB,SAMPLE_1,BASE_1
1471,427,5’-amino-2; 4; 4’’-trihydroxy-3’’-methoxy-1;1’:3’; 1’’-terphenyl-4’; 6’-dicarbonitrile (ABDN-3),COc1cc(-c2cc(-c3ccc(O)cc3O)c(C#N)c(N)c2C#N)ccc1O,Al,AA1060,potentiodynamic polarization,0.5M NaOH,0.2678322727175333,82.5,"VERMA, C., SINGH, P., BAHADUR, I., EBENSO, E. E. & QURAISHI, M. A.",2015,Journal of Molecular Liquids,COc1cc(-c2cc(-c3ccc(O)cc3O)c(C#N)c(N)c2C#N)ccc1O,50.02139390776969,ABaraa{Maeaa{Mataaa{B}aatB}a{A^D}a{D}aeA^D}aaarB,SAMPLE_1,BASE_1
1472,427,5’-amino-2; 4; 4’’-trihydroxy-3’’-methoxy-1;1’:3’; 1’’-terphenyl-4’; 6’-dicarbonitrile (ABDN-3),COc1cc(-c2cc(-c3ccc(O)cc3O)c(C#N)c(N)c2C#N)ccc1O,Al,AA1060,potentiodynamic polarization,0.5M NaOH,0.5356645454350666,89.65,"VERMA, C., SINGH, P., BAHADUR, I., EBENSO, E. E. & QURAISHI, M. A.",2015,Journal of Molecular Liquids,COc1cc(-c2cc(-c3ccc(O)cc3O)c(C#N)c(N)c2C#N)ccc1O,44.93464789716016,ABaraa{Maeaa{Mataaa{B}aatB}a{A^D}a{D}aeA^D}aaarB,SAMPLE_1,BASE_1
1473,427,5’-amino-2; 4; 4’’-trihydroxy-3’’-methoxy-1;1’:3’; 1’’-terphenyl-4’; 6’-dicarbonitrile (ABDN-3),COc1cc(-c2cc(-c3ccc(O)cc3O)c(C#N)c(N)c2C#N)ccc1O,Al,AA1060,potentiodynamic polarization,0.5M NaOH,0.8034968181525999,94.06,"VERMA, C., SINGH, P., BAHADUR, I., EBENSO, E. E. & QURAISHI, M. A.",2015,Journal of Molecular Liquids,COc1cc(-c2cc(-c3ccc(O)cc3O)c(C#N)c(N)c2C#N)ccc1O,39.55673891694922,ABaraa{Maeaa{Mataaa{B}aatB}a{A^D}a{D}aeA^D}aaarB,SAMPLE_1,BASE_1
1474,427,5’-amino-2; 4; 4’’-trihydroxy-3’’-methoxy-1;1’:3’; 1’’-terphenyl-4’; 6’-dicarbonitrile (ABDN-3),COc1cc(-c2cc(-c3ccc(O)cc3O)c(C#N)c(N)c2C#N)ccc1O,Al,AA1060,impedance,0.5M NaOH,0.2678322727175333,83.07,"VERMA, C., SINGH, P., BAHADUR, I., EBENSO, E. E. & QURAISHI, M. A.",2015,Journal of Molecular Liquids,COc1cc(-c2cc(-c3ccc(O)cc3O)c(C#N)c(N)c2C#N)ccc1O,49.70068503837949,ABaraa{Maeaa{Mataaa{B}aatB}a{A^D}a{D}aeA^D}aaarB,SAMPLE_1,BASE_1
1475,427,5’-amino-2; 4; 4’’-trihydroxy-3’’-methoxy-1;1’:3’; 1’’-terphenyl-4’; 6’-dicarbonitrile (ABDN-3),COc1cc(-c2cc(-c3ccc(O)cc3O)c(C#N)c(N)c2C#N)ccc1O,Al,AA1060,impedance,0.5M NaOH,0.5356645454350666,90.23,"VERMA, C., SINGH, P., BAHADUR, I., EBENSO, E. E. & QURAISHI, M. A.",2015,Journal of Molecular Liquids,COc1cc(-c2cc(-c3ccc(O)cc3O)c(C#N)c(N)c2C#N)ccc1O,44.376108494906504,ABaraa{Maeaa{Mataaa{B}aatB}a{A^D}a{D}aeA^D}aaarB,SAMPLE_1,BASE_1
1476,427,5’-amino-2; 4; 4’’-trihydroxy-3’’-methoxy-1;1’:3’; 1’’-terphenyl-4’; 6’-dicarbonitrile (ABDN-3),COc1cc(-c2cc(-c3ccc(O)cc3O)c(C#N)c(N)c2C#N)ccc1O,Al,AA1060,impedance,0.5M NaOH,0.8034968181525999,92.2,"VERMA, C., SINGH, P., BAHADUR, I., EBENSO, E. E. & QURAISHI, M. A.",2015,Journal of Molecular Liquids,COc1cc(-c2cc(-c3ccc(O)cc3O)c(C#N)c(N)c2C#N)ccc1O,42.19509762100452,ABaraa{Maeaa{Mataaa{B}aatB}a{A^D}a{D}aeA^D}aaarB,SAMPLE_1,BASE_1
1477,428,4-Hydroxy-3-methoxybenzaldehydethiosemicarbazone,COc1cc(/C=N/NC(N)=S)ccc1O,Fe,Carbon Steel,potentiodynamic polarization,1.0M HCL,1.0,88,Experimental and theoretical evaluation of semicarbazones and thiosemicarbazones as organic corrosion inhibitors,2013,CORROSION SCIENCE,COc1cc(/C=N/NC(N)=S)ccc1O,46.367267008737855,ABaraa{LA~DLDA{D}~E}aaarB,SAMPLE_23,BASE_3
1478,429,3;4;5-trimethoxybenzoic acid,COc1cc(C(=O)O)cc(OC)c1OC,Al,powder,H2 evolution,"1M HCl, 2.5% NaCl",10.0,7,"HORNER, L. & MEISEL, K.",1978,Werkstoffe Und Korrosion-Materials and Corrosion,COc1cc(C(=O)O)cc(OC)c1OC,66.19934733834768,ABaraa{A{~B}B}aa{BA}arBA,SAMPLE_37,BASE_1
1479,430,(E)-3-(4-hydroxy-3;5-dimethoxyphenyl)prop-2-enoic acid (Sinapinic acid),COc1cc(C=CC(=O)O)cc(OC)c1O,Al,unknown_probably_pure,potentiodynamic polarization,0.5M NaCl,0.001,40.3,"VRSALOVIĆ, L., KLIŠKIĆ, M., RADOŠEVIĆ, J. & GUDIĆ, S.",2007,Journal of Applied Electrochemistry,COc1cc(C=CC(=O)O)cc(OC)c1O,61.906263951521446,ABaraa{A~AA{~B}B}aa{BA}arB,SAMPLE_40,BASE_1
1480,430,(E)-3-(4-hydroxy-3;5-dimethoxyphenyl)prop-2-enoic acid (Sinapinic acid),COc1cc(C=CC(=O)O)cc(OC)c1O,Al,unknown_probably_pure,potentiodynamic polarization,0.5M NaCl,0.01,50,"VRSALOVIĆ, L., KLIŠKIĆ, M., RADOŠEVIĆ, J. & GUDIĆ, S.",2007,Journal of Applied Electrochemistry,COc1cc(C=CC(=O)O)cc(OC)c1O,60.189010976080965,ABaraa{A~AA{~B}B}aa{BA}arB,SAMPLE_40,BASE_1
1481,430,(E)-3-(4-hydroxy-3;5-dimethoxyphenyl)prop-2-enoic acid (Sinapinic acid),COc1cc(C=CC(=O)O)cc(OC)c1O,Al,unknown_probably_pure,potentiodynamic polarization,0.5M NaCl,0.05,56.9,"VRSALOVIĆ, L., KLIŠKIĆ, M., RADOŠEVIĆ, J. & GUDIĆ, S.",2007,Journal of Applied Electrochemistry,COc1cc(C=CC(=O)O)cc(OC)c1O,58.750775694133566,ABaraa{A~AA{~B}B}aa{BA}arB,SAMPLE_40,BASE_1
1482,430,(E)-3-(4-hydroxy-3;5-dimethoxyphenyl)prop-2-enoic acid (Sinapinic acid),COc1cc(C=CC(=O)O)cc(OC)c1O,Al,unknown_probably_pure,potentiodynamic polarization,0.5M NaCl,0.1,64.6,"VRSALOVIĆ, L., KLIŠKIĆ, M., RADOŠEVIĆ, J. & GUDIĆ, S.",2007,Journal of Applied Electrochemistry,COc1cc(C=CC(=O)O)cc(OC)c1O,56.84464261168408,ABaraa{A~AA{~B}B}aa{BA}arB,SAMPLE_40,BASE_1
1483,430,(E)-3-(4-hydroxy-3;5-dimethoxyphenyl)prop-2-enoic acid (Sinapinic acid),COc1cc(C=CC(=O)O)cc(OC)c1O,Al,unknown_probably_pure,potentiodynamic polarization,0.5M NaCl,0.5,73.6,"VRSALOVIĆ, L., KLIŠKIĆ, M., RADOŠEVIĆ, J. & GUDIĆ, S.",2007,Journal of Applied Electrochemistry,COc1cc(C=CC(=O)O)cc(OC)c1O,54.0035439815666,ABaraa{A~AA{~B}B}aa{BA}arB,SAMPLE_40,BASE_1
1484,430,(E)-3-(4-hydroxy-3;5-dimethoxyphenyl)prop-2-enoic acid (Sinapinic acid),COc1cc(C=CC(=O)O)cc(OC)c1O,Al,unknown_probably_pure,linear polarization resistance,0.5M NaCl,0.001,41.5,"VRSALOVIĆ, L., KLIŠKIĆ, M., RADOŠEVIĆ, J. & GUDIĆ, S.",2007,Journal of Applied Electrochemistry,COc1cc(C=CC(=O)O)cc(OC)c1O,61.70960571202093,ABaraa{A~AA{~B}B}aa{BA}arB,SAMPLE_40,BASE_1
1485,430,(E)-3-(4-hydroxy-3;5-dimethoxyphenyl)prop-2-enoic acid (Sinapinic acid),COc1cc(C=CC(=O)O)cc(OC)c1O,Al,unknown_probably_pure,linear polarization resistance,0.5M NaCl,0.01,50.3,"VRSALOVIĆ, L., KLIŠKIĆ, M., RADOŠEVIĆ, J. & GUDIĆ, S.",2007,Journal of Applied Electrochemistry,COc1cc(C=CC(=O)O)cc(OC)c1O,60.13072543087496,ABaraa{A~AA{~B}B}aa{BA}arB,SAMPLE_40,BASE_1
1486,430,(E)-3-(4-hydroxy-3;5-dimethoxyphenyl)prop-2-enoic acid (Sinapinic acid),COc1cc(C=CC(=O)O)cc(OC)c1O,Al,unknown_probably_pure,linear polarization resistance,0.5M NaCl,0.05,56.7,"VRSALOVIĆ, L., KLIŠKIĆ, M., RADOŠEVIĆ, J. & GUDIĆ, S.",2007,Journal of Applied Electrochemistry,COc1cc(C=CC(=O)O)cc(OC)c1O,58.795614133161344,ABaraa{A~AA{~B}B}aa{BA}arB,SAMPLE_40,BASE_1
1487,430,(E)-3-(4-hydroxy-3;5-dimethoxyphenyl)prop-2-enoic acid (Sinapinic acid),COc1cc(C=CC(=O)O)cc(OC)c1O,Al,unknown_probably_pure,linear polarization resistance,0.5M NaCl,0.1,63.8,"VRSALOVIĆ, L., KLIŠKIĆ, M., RADOŠEVIĆ, J. & GUDIĆ, S.",2007,Journal of Applied Electrochemistry,COc1cc(C=CC(=O)O)cc(OC)c1O,57.06107811090724,ABaraa{A~AA{~B}B}aa{BA}arB,SAMPLE_40,BASE_1
1488,430,(E)-3-(4-hydroxy-3;5-dimethoxyphenyl)prop-2-enoic acid (Sinapinic acid),COc1cc(C=CC(=O)O)cc(OC)c1O,Al,unknown_probably_pure,linear polarization resistance,0.5M NaCl,0.5,72.8,"VRSALOVIĆ, L., KLIŠKIĆ, M., RADOŠEVIĆ, J. & GUDIĆ, S.",2007,Journal of Applied Electrochemistry,COc1cc(C=CC(=O)O)cc(OC)c1O,54.29267248303089,ABaraa{A~AA{~B}B}aa{BA}arB,SAMPLE_40,BASE_1
1489,430,(E)-3-(4-hydroxy-3;5-dimethoxyphenyl)prop-2-enoic acid (Sinapinic acid),COc1cc(C=CC(=O)O)cc(OC)c1O,Al,unknown_probably_pure,potentiodynamic polarization,0.5M NaCl,0.001,32.6,"VRSALOVIĆ, L., KLIŠKIĆ, M., RADOŠEVIĆ, J. & GUDIĆ, S.",2007,Journal of Applied Electrochemistry,COc1cc(C=CC(=O)O)cc(OC)c1O,63.08119070854552,ABaraa{A~AA{~B}B}aa{BA}arB,SAMPLE_40,BASE_1
1490,430,(E)-3-(4-hydroxy-3;5-dimethoxyphenyl)prop-2-enoic acid (Sinapinic acid),COc1cc(C=CC(=O)O)cc(OC)c1O,Al,unknown_probably_pure,potentiodynamic polarization,0.5M NaCl,0.01,44.7,"VRSALOVIĆ, L., KLIŠKIĆ, M., RADOŠEVIĆ, J. & GUDIĆ, S.",2007,Journal of Applied Electrochemistry,COc1cc(C=CC(=O)O)cc(OC)c1O,61.16478240486553,ABaraa{A~AA{~B}B}aa{BA}arB,SAMPLE_40,BASE_1
1491,430,(E)-3-(4-hydroxy-3;5-dimethoxyphenyl)prop-2-enoic acid (Sinapinic acid),COc1cc(C=CC(=O)O)cc(OC)c1O,Al,unknown_probably_pure,potentiodynamic polarization,0.5M NaCl,0.05,50.5,"VRSALOVIĆ, L., KLIŠKIĆ, M., RADOŠEVIĆ, J. & GUDIĆ, S.",2007,Journal of Applied Electrochemistry,COc1cc(C=CC(=O)O)cc(OC)c1O,60.09167261372256,ABaraa{A~AA{~B}B}aa{BA}arB,SAMPLE_40,BASE_1
1492,430,(E)-3-(4-hydroxy-3;5-dimethoxyphenyl)prop-2-enoic acid (Sinapinic acid),COc1cc(C=CC(=O)O)cc(OC)c1O,Al,unknown_probably_pure,potentiodynamic polarization,0.5M NaCl,0.1,55.8,"VRSALOVIĆ, L., KLIŠKIĆ, M., RADOŠEVIĆ, J. & GUDIĆ, S.",2007,Journal of Applied Electrochemistry,COc1cc(C=CC(=O)O)cc(OC)c1O,58.99485720494067,ABaraa{A~AA{~B}B}aa{BA}arB,SAMPLE_40,BASE_1
1493,430,(E)-3-(4-hydroxy-3;5-dimethoxyphenyl)prop-2-enoic acid (Sinapinic acid),COc1cc(C=CC(=O)O)cc(OC)c1O,Al,unknown_probably_pure,potentiodynamic polarization,0.5M NaCl,0.5,62.6,"VRSALOVIĆ, L., KLIŠKIĆ, M., RADOŠEVIĆ, J. & GUDIĆ, S.",2007,Journal of Applied Electrochemistry,COc1cc(C=CC(=O)O)cc(OC)c1O,57.3769241066423,ABaraa{A~AA{~B}B}aa{BA}arB,SAMPLE_40,BASE_1
1494,430,(E)-3-(4-hydroxy-3;5-dimethoxyphenyl)prop-2-enoic acid (Sinapinic acid),COc1cc(C=CC(=O)O)cc(OC)c1O,Al,unknown_probably_pure,potentiodynamic polarization,0.5M NaCl,0.001,21.4,"VRSALOVIĆ, L., KLIŠKIĆ, M., RADOŠEVIĆ, J. & GUDIĆ, S.",2007,Journal of Applied Electrochemistry,COc1cc(C=CC(=O)O)cc(OC)c1O,64.57004676746357,ABaraa{A~AA{~B}B}aa{BA}arB,SAMPLE_40,BASE_1
1495,430,(E)-3-(4-hydroxy-3;5-dimethoxyphenyl)prop-2-enoic acid (Sinapinic acid),COc1cc(C=CC(=O)O)cc(OC)c1O,Al,unknown_probably_pure,potentiodynamic polarization,0.5M NaCl,0.01,31.4,"VRSALOVIĆ, L., KLIŠKIĆ, M., RADOŠEVIĆ, J. & GUDIĆ, S.",2007,Journal of Applied Electrochemistry,COc1cc(C=CC(=O)O)cc(OC)c1O,63.25210841829824,ABaraa{A~AA{~B}B}aa{BA}arB,SAMPLE_40,BASE_1
1496,430,(E)-3-(4-hydroxy-3;5-dimethoxyphenyl)prop-2-enoic acid (Sinapinic acid),COc1cc(C=CC(=O)O)cc(OC)c1O,Al,unknown_probably_pure,potentiodynamic polarization,0.5M NaCl,0.05,36.1,"VRSALOVIĆ, L., KLIŠKIĆ, M., RADOŠEVIĆ, J. & GUDIĆ, S.",2007,Journal of Applied Electrochemistry,COc1cc(C=CC(=O)O)cc(OC)c1O,62.56472716399909,ABaraa{A~AA{~B}B}aa{BA}arB,SAMPLE_40,BASE_1
1497,430,(E)-3-(4-hydroxy-3;5-dimethoxyphenyl)prop-2-enoic acid (Sinapinic acid),COc1cc(C=CC(=O)O)cc(OC)c1O,Al,unknown_probably_pure,potentiodynamic polarization,0.5M NaCl,0.1,43.6,"VRSALOVIĆ, L., KLIŠKIĆ, M., RADOŠEVIĆ, J. & GUDIĆ, S.",2007,Journal of Applied Electrochemistry,COc1cc(C=CC(=O)O)cc(OC)c1O,61.355542270524225,ABaraa{A~AA{~B}B}aa{BA}arB,SAMPLE_40,BASE_1
1498,430,(E)-3-(4-hydroxy-3;5-dimethoxyphenyl)prop-2-enoic acid (Sinapinic acid),COc1cc(C=CC(=O)O)cc(OC)c1O,Al,unknown_probably_pure,potentiodynamic polarization,0.5M NaCl,0.5,52.5,"VRSALOVIĆ, L., KLIŠKIĆ, M., RADOŠEVIĆ, J. & GUDIĆ, S.",2007,Journal of Applied Electrochemistry,COc1cc(C=CC(=O)O)cc(OC)c1O,59.692231032760745,ABaraa{A~AA{~B}B}aa{BA}arB,SAMPLE_40,BASE_1
1499,430,(E)-3-(4-hydroxy-3;5-dimethoxyphenyl)prop-2-enoic acid (Sinapinic acid),COc1cc(C=CC(=O)O)cc(OC)c1O,Al,unknown_probably_pure,potentiodynamic polarization,0.5M NaCl,0.001,11.6,"VRSALOVIĆ, L., KLIŠKIĆ, M., RADOŠEVIĆ, J. & GUDIĆ, S.",2007,Journal of Applied Electrochemistry,COc1cc(C=CC(=O)O)cc(OC)c1O,65.7080469343709,ABaraa{A~AA{~B}B}aa{BA}arB,SAMPLE_40,BASE_1
1500,430,(E)-3-(4-hydroxy-3;5-dimethoxyphenyl)prop-2-enoic acid (Sinapinic acid),COc1cc(C=CC(=O)O)cc(OC)c1O,Al,unknown_probably_pure,potentiodynamic polarization,0.5M NaCl,0.01,20.4,"VRSALOVIĆ, L., KLIŠKIĆ, M., RADOŠEVIĆ, J. & GUDIĆ, S.",2007,Journal of Applied Electrochemistry,COc1cc(C=CC(=O)O)cc(OC)c1O,64.69248942900859,ABaraa{A~AA{~B}B}aa{BA}arB,SAMPLE_40,BASE_1
1501,430,(E)-3-(4-hydroxy-3;5-dimethoxyphenyl)prop-2-enoic acid (Sinapinic acid),COc1cc(C=CC(=O)O)cc(OC)c1O,Al,unknown_probably_pure,potentiodynamic polarization,0.5M NaCl,0.05,26.2,"VRSALOVIĆ, L., KLIŠKIĆ, M., RADOŠEVIĆ, J. & GUDIĆ, S.",2007,Journal of Applied Electrochemistry,COc1cc(C=CC(=O)O)cc(OC)c1O,63.959760784467804,ABaraa{A~AA{~B}B}aa{BA}arB,SAMPLE_40,BASE_1
1502,430,(E)-3-(4-hydroxy-3;5-dimethoxyphenyl)prop-2-enoic acid (Sinapinic acid),COc1cc(C=CC(=O)O)cc(OC)c1O,Al,unknown_probably_pure,potentiodynamic polarization,0.5M NaCl,0.1,33.4,"VRSALOVIĆ, L., KLIŠKIĆ, M., RADOŠEVIĆ, J. & GUDIĆ, S.",2007,Journal of Applied Electrochemistry,COc1cc(C=CC(=O)O)cc(OC)c1O,62.96554652226336,ABaraa{A~AA{~B}B}aa{BA}arB,SAMPLE_40,BASE_1
1503,430,(E)-3-(4-hydroxy-3;5-dimethoxyphenyl)prop-2-enoic acid (Sinapinic acid),COc1cc(C=CC(=O)O)cc(OC)c1O,Al,unknown_probably_pure,potentiodynamic polarization,0.5M NaCl,0.5,42,"VRSALOVIĆ, L., KLIŠKIĆ, M., RADOŠEVIĆ, J. & GUDIĆ, S.",2007,Journal of Applied Electrochemistry,COc1cc(C=CC(=O)O)cc(OC)c1O,61.62647142019195,ABaraa{A~AA{~B}B}aa{BA}arB,SAMPLE_40,BASE_1
1504,430,(E)-3-(4-hydroxy-3;5-dimethoxyphenyl)prop-2-enoic acid (Sinapinic acid),COc1cc(C=CC(=O)O)cc(OC)c1O,Al,unknown_probably_pure,potentiodynamic polarization,0.5M NaCl,0.001,36.7,"VRSALOVIĆ, L., KLIŠKIĆ, M. & GUDIĆ, S.",2009,International Journal of Electrochemical Science,COc1cc(C=CC(=O)O)cc(OC)c1O,62.47335775491495,ABaraa{A~AA{~B}B}aa{BA}arB,SAMPLE_40,BASE_1
1505,430,(E)-3-(4-hydroxy-3;5-dimethoxyphenyl)prop-2-enoic acid (Sinapinic acid),COc1cc(C=CC(=O)O)cc(OC)c1O,Al,unknown_probably_pure,potentiodynamic polarization,0.5M NaCl,0.01,46.7,"VRSALOVIĆ, L., KLIŠKIĆ, M. & GUDIĆ, S.",2009,International Journal of Electrochemical Science,COc1cc(C=CC(=O)O)cc(OC)c1O,60.80801700249141,ABaraa{A~AA{~B}B}aa{BA}arB,SAMPLE_40,BASE_1
1506,430,(E)-3-(4-hydroxy-3;5-dimethoxyphenyl)prop-2-enoic acid (Sinapinic acid),COc1cc(C=CC(=O)O)cc(OC)c1O,Al,unknown_probably_pure,potentiodynamic polarization,0.5M NaCl,0.05,54.4,"VRSALOVIĆ, L., KLIŠKIĆ, M. & GUDIĆ, S.",2009,International Journal of Electrochemical Science,COc1cc(C=CC(=O)O)cc(OC)c1O,59.296866524278066,ABaraa{A~AA{~B}B}aa{BA}arB,SAMPLE_40,BASE_1
1507,430,(E)-3-(4-hydroxy-3;5-dimethoxyphenyl)prop-2-enoic acid (Sinapinic acid),COc1cc(C=CC(=O)O)cc(OC)c1O,Al,unknown_probably_pure,potentiodynamic polarization,0.5M NaCl,0.1,61.1,"VRSALOVIĆ, L., KLIŠKIĆ, M. & GUDIĆ, S.",2009,International Journal of Electrochemical Science,COc1cc(C=CC(=O)O)cc(OC)c1O,57.757776015017136,ABaraa{A~AA{~B}B}aa{BA}arB,SAMPLE_40,BASE_1
1508,430,(E)-3-(4-hydroxy-3;5-dimethoxyphenyl)prop-2-enoic acid (Sinapinic acid),COc1cc(C=CC(=O)O)cc(OC)c1O,Al,unknown_probably_pure,potentiodynamic polarization,0.5M NaCl,0.5,67.8,"VRSALOVIĆ, L., KLIŠKIĆ, M. & GUDIĆ, S.",2009,International Journal of Electrochemical Science,COc1cc(C=CC(=O)O)cc(OC)c1O,55.92702562289649,ABaraa{A~AA{~B}B}aa{BA}arB,SAMPLE_40,BASE_1
1509,431,4-hydroxy-3-methoxybenzaldehyde (Vanillin),COc1cc(C=O)ccc1O,Al,AA6061,potentiodynamic polarization,seawater,1.3145009168643895,67.6,"ROSLIZA, R., NORA'AINI, A. & WAN NIK, W. B.",2010,Journal of Applied Electrochemistry,COc1cc(C=O)ccc1O,55.98699538435422,ABaraa{A~B}aaarB,SAMPLE_9,BASE_1
1510,431,4-hydroxy-3-methoxybenzaldehyde (Vanillin),COc1cc(C=O)ccc1O,Al,AA6061,potentiodynamic polarization,seawater,2.6290018337287795,78.7,"ROSLIZA, R., NORA'AINI, A. & WAN NIK, W. B.",2010,Journal of Applied Electrochemistry,COc1cc(C=O)ccc1O,51.92457318262578,ABaraa{A~B}aaarB,SAMPLE_9,BASE_1
1511,431,4-hydroxy-3-methoxybenzaldehyde (Vanillin),COc1cc(C=O)ccc1O,Al,AA6061,potentiodynamic polarization,seawater,3.9435027505931695,80,"ROSLIZA, R., NORA'AINI, A. & WAN NIK, W. B.",2010,Journal of Applied Electrochemistry,COc1cc(C=O)ccc1O,51.31465686643787,ABaraa{A~B}aaarB,SAMPLE_9,BASE_1
1512,431,4-hydroxy-3-methoxybenzaldehyde (Vanillin),COc1cc(C=O)ccc1O,Al,AA6061,potentiodynamic polarization,seawater,5.258003667457559,88,"ROSLIZA, R., NORA'AINI, A. & WAN NIK, W. B.",2010,Journal of Applied Electrochemistry,COc1cc(C=O)ccc1O,46.367267008737855,ABaraa{A~B}aaarB,SAMPLE_9,BASE_1
1513,431,4-hydroxy-3-methoxybenzaldehyde (Vanillin),COc1cc(C=O)ccc1O,Al,AA6061,potentiodynamic polarization,seawater,6.5725045843219485,92.7,"ROSLIZA, R., NORA'AINI, A. & WAN NIK, W. B.",2010,Journal of Applied Electrochemistry,COc1cc(C=O)ccc1O,41.55346665564883,ABaraa{A~B}aaarB,SAMPLE_9,BASE_1
1514,431,4-hydroxy-3-methoxybenzaldehyde (Vanillin),COc1cc(C=O)ccc1O,Al,AA6061,impedance,seawater,1.3145009168643895,70.6,"ROSLIZA, R., NORA'AINI, A. & WAN NIK, W. B.",2010,Journal of Applied Electrochemistry,COc1cc(C=O)ccc1O,55.04595617004905,ABaraa{A~B}aaarB,SAMPLE_9,BASE_1
1515,431,4-hydroxy-3-methoxybenzaldehyde (Vanillin),COc1cc(C=O)ccc1O,Al,AA6061,impedance,seawater,2.6290018337287795,77.4,"ROSLIZA, R., NORA'AINI, A. & WAN NIK, W. B.",2010,Journal of Applied Electrochemistry,COc1cc(C=O)ccc1O,52.498345092792476,ABaraa{A~B}aaarB,SAMPLE_9,BASE_1
1516,431,4-hydroxy-3-methoxybenzaldehyde (Vanillin),COc1cc(C=O)ccc1O,Al,AA6061,impedance,seawater,3.9435027505931695,81.7,"ROSLIZA, R., NORA'AINI, A. & WAN NIK, W. B.",2010,Journal of Applied Electrochemistry,COc1cc(C=O)ccc1O,50.45431896384936,ABaraa{A~B}aaarB,SAMPLE_9,BASE_1
1517,431,4-hydroxy-3-methoxybenzaldehyde (Vanillin),COc1cc(C=O)ccc1O,Al,AA6061,impedance,seawater,5.258003667457559,86.8,"ROSLIZA, R., NORA'AINI, A. & WAN NIK, W. B.",2010,Journal of Applied Electrochemistry,COc1cc(C=O)ccc1O,47.29035425213638,ABaraa{A~B}aaarB,SAMPLE_9,BASE_1
1518,431,4-hydroxy-3-methoxybenzaldehyde (Vanillin),COc1cc(C=O)ccc1O,Al,AA6061,impedance,seawater,6.5725045843219485,91.9,"ROSLIZA, R., NORA'AINI, A. & WAN NIK, W. B.",2010,Journal of Applied Electrochemistry,COc1cc(C=O)ccc1O,42.56061592549377,ABaraa{A~B}aaarB,SAMPLE_9,BASE_1
1519,431,4-hydroxy-3-methoxybenzaldehyde (Vanillin),COc1cc(C=O)ccc1O,Al,powder,H2 evolution,"1M HCl, 2.5% NaCl",10.0,13,"HORNER, L. & MEISEL, K.",1978,Werkstoffe Und Korrosion-Materials and Corrosion,COc1cc(C=O)ccc1O,65.55343567213504,ABaraa{A~B}aaarB,SAMPLE_37,BASE_1
1520,433,"3-methoxy-4-(1,4,5-triphenyl-1H-imidazol-2-yl) phenol",COc1cc(O)ccc1-c1nc(-c2ccccc2)c(-c2ccccc2)n1-c1ccccc1,Fe,Carbon Steel,potentiodynamic polarization,1.0M HCL,1.0,95.4,"Electrochemical, thermodynamic and theoretical studies of some imidazole derivatives compounds as acid corrosion inhibitors for mild steel",2020,Journal of Molecular Liquids,COc1cc(O)ccc1-c1nc(-c2ccccc2)c(-c2ccccc2)n1-c1ccccc1,37.08071939327399,ABaraa{B}aaarMarda{Maeaaaaae}a{Maeaaaaae}drMaraaaaar,SAMPLE_23,BASE_3
1521,433,"3-methoxy-4-(1,4,5-triphenyl-1H-imidazol-2-yl) phenol",COc1cc(O)ccc1-c1nc(-c2ccccc2)c(-c2ccccc2)n1-c1ccccc1,Fe,Carbon Steel,potentiodynamic polarization,1.0M HCL,0.01,90.6,"Electrochemical, thermodynamic and theoretical studies of some imidazole derivatives compounds as acid corrosion inhibitors for mild steel",2020,Journal of Molecular Liquids,COc1cc(O)ccc1-c1nc(-c2ccccc2)c(-c2ccccc2)n1-c1ccccc1,44.00219855972071,ABaraa{B}aaarMarda{Maeaaaaae}a{Maeaaaaae}drMaraaaaar,SAMPLE_23,BASE_3
1522,433,"3-methoxy-4-(1,4,5-triphenyl-1H-imidazol-2-yl) phenol",COc1cc(O)ccc1-c1nc(-c2ccccc2)c(-c2ccccc2)n1-c1ccccc1,Fe,Carbon Steel,potentiodynamic polarization,1.0M HCL,0.1,94.3,"Electrochemical, thermodynamic and theoretical studies of some imidazole derivatives compounds as acid corrosion inhibitors for mild steel",2020,Journal of Molecular Liquids,COc1cc(O)ccc1-c1nc(-c2ccccc2)c(-c2ccccc2)n1-c1ccccc1,39.15729733598741,ABaraa{B}aaarMarda{Maeaaaaae}a{Maeaaaaae}drMaraaaaar,SAMPLE_23,BASE_3
1523,433,"3-methoxy-4-(1,4,5-triphenyl-1H-imidazol-2-yl) phenol",COc1cc(O)ccc1-c1nc(-c2ccccc2)c(-c2ccccc2)n1-c1ccccc1,Fe,Carbon Steel,potentiodynamic polarization,1.0M HCL,0.001,88.5,"Electrochemical, thermodynamic and theoretical studies of some imidazole derivatives compounds as acid corrosion inhibitors for mild steel",2020,Journal of Molecular Liquids,COc1cc(O)ccc1-c1nc(-c2ccccc2)c(-c2ccccc2)n1-c1ccccc1,45.9550735029171,ABaraa{B}aaarMarda{Maeaaaaae}a{Maeaaaaae}drMaraaaaar,SAMPLE_23,BASE_3
1524,434,1-methoxy-3;5-dinitrobenzene(3;5-dinitroanisole),COc1cc([N+](=O)[O-])cc([N+](=O)[O-])c1,Al,powder,H2 evolution,"1M HCl, 2.5% NaCl",10.0,-68,"HORNER, L. & MEISEL, K.",1978,Werkstoffe Und Korrosion-Materials and Corrosion,COc1cc([N+](=O)[O-])cc([N+](=O)[O-])c1,71.92676296779057,ABaraa{<DT>{~B}<BM>}aa{<DT>{~B}<BM>}ar,SAMPLE_37,BASE_1
1525,434,1-methoxy-3;5-dinitrobenzene(3;5-dinitroanisole),COc1cc([N+](=O)[O-])cc([N+](=O)[O-])c1,Zn,unknown_probably_pure,H2 evolution,2.5% NaCl,10.0,34,"HORNER, L. & MEISEL, K.",1978,Werkstoffe Und Korrosion-Materials and Corrosion,COc1cc([N+](=O)[O-])cc([N+](=O)[O-])c1,62.877898091209694,ABaraa{<DT>{~B}<BM>}aa{<DT>{~B}<BM>}ar,SAMPLE_40,BASE_5
1526,435,2-(4-amidino-3-fluorophenyl)-5-[4-methoxy phenyl] thiophene dihydrochloride salt,COc1ccc(-c2ccc(-c3ccc(C(=N)N)c(F)c3)s2)cc1,Fe,Carbon Steel,potentiodynamic polarization,1.0M HCL,0.001,63.3,Corrosion inhibition of carbon steel in hydrochloric acid by some polyethylene glycols,2006,ELECTROCHIMICA ACTA,COc1ccc(-c2ccc(-c3ccc(C(=N)N)c(F)c3)s2)cc1,57.193934591068995,ABaraaa{Maeaaa{Mataaa{A{~D}D}a{G}at}ee}aar,SAMPLE_23,BASE_3
1527,435,2-(4-amidino-3-fluorophenyl)-5-[4-methoxy phenyl] thiophene dihydrochloride salt,COc1ccc(-c2ccc(-c3ccc(C(=N)N)c(F)c3)s2)cc1,Fe,Carbon Steel,potentiodynamic polarization,1.0M HCL,0.005,66.7,Corrosion inhibition of carbon steel in hydrochloric acid by some polyethylene glycols,2006,ELECTROCHIMICA ACTA,COc1ccc(-c2ccc(-c3ccc(C(=N)N)c(F)c3)s2)cc1,56.25235679283313,ABaraaa{Maeaaa{Mataaa{A{~D}D}a{G}at}ee}aar,SAMPLE_23,BASE_3
1528,436,"3,5-bis(4-methoxyphenyl)-4-amino-1,2,4-triazole (4-MAT)",COc1ccc(-c2nnc(-c3ccc(OC)cc3)n2N)cc1,Fe,Carbon Steel,potentiodynamic polarization,1.0M HCL,0.1,94.8,"Corrosion control of mild steel using 3,5-bis(4-methoxyphenyl)-4-amino-1,2,4-triazole in normal hydrochloric acid medium",2009,CORROSION SCIENCE,COc1ccc(-c2nnc(-c3ccc(OC)cc3)n2N)cc1,38.268133369061445,ABaraaa{Maedda{Mataaa{BA}aat}deD}aar,SAMPLE_23,BASE_3
1529,436,"3,5-bis(4-methoxyphenyl)-4-amino-1,2,4-triazole (4-MAT)",COc1ccc(-c2nnc(-c3ccc(OC)cc3)n2N)cc1,Fe,Carbon Steel,potentiodynamic polarization,1.0M HCL,0.2,96,"Corrosion control of mild steel using 3,5-bis(4-methoxyphenyl)-4-amino-1,2,4-triazole in normal hydrochloric acid medium",2009,CORROSION SCIENCE,COc1ccc(-c2nnc(-c3ccc(OC)cc3)n2N)cc1,35.727113027364545,ABaraaa{Maedda{Mataaa{BA}aat}deD}aar,SAMPLE_23,BASE_3
1530,437,2-(4-(3-(4-methoxyphenyl)propanoyl)phenoxy)acetic acid (AA-2),COc1ccc(/C=C/C(=O)c2ccc(OCC(=O)O)cc2)cc1,Fe,Carbon Steel,potentiodynamic polarization,1.0M HCL,1.0,92.29,Assessing the impact of electron-donating-substituted chalcones on inhibition of mild steel corrosion in HCl solution: Experimental results and molecular-level insights,2020,COLLOIDS AND SURFACES A-PHYSICOCHEMICAL AND ENGINEERING ASPECTS,COc1ccc(/C=C/C(=O)c2ccc(OCC(=O)O)cc2)cc1,42.0826969141931,ABaraaa{LA~ALA{~B}aeaaa{BAA{~B}B}aae}aar,SAMPLE_23,BASE_3
1531,437,2-(4-(3-(4-methoxyphenyl)propanoyl)phenoxy)acetic acid (AA-2),COc1ccc(/C=C/C(=O)c2ccc(OCC(=O)O)cc2)cc1,Fe,Carbon Steel,potentiodynamic polarization,1.0M HCL,0.01,82.09,Assessing the impact of electron-donating-substituted chalcones on inhibition of mild steel corrosion in HCl solution: Experimental results and molecular-level insights,2020,COLLOIDS AND SURFACES A-PHYSICOCHEMICAL AND ENGINEERING ASPECTS,COc1ccc(/C=C/C(=O)c2ccc(OCC(=O)O)cc2)cc1,50.2456843643912,ABaraaa{LA~ALA{~B}aeaaa{BAA{~B}B}aae}aar,SAMPLE_23,BASE_3
1532,437,2-(4-(3-(4-methoxyphenyl)propanoyl)phenoxy)acetic acid (AA-2),COc1ccc(/C=C/C(=O)c2ccc(OCC(=O)O)cc2)cc1,Fe,Carbon Steel,potentiodynamic polarization,1.0M HCL,0.1,87.79,Assessing the impact of electron-donating-substituted chalcones on inhibition of mild steel corrosion in HCl solution: Experimental results and molecular-level insights,2020,COLLOIDS AND SURFACES A-PHYSICOCHEMICAL AND ENGINEERING ASPECTS,COc1ccc(/C=C/C(=O)c2ccc(OCC(=O)O)cc2)cc1,46.53529005485835,ABaraaa{LA~ALA{~B}aeaaa{BAA{~B}B}aae}aar,SAMPLE_23,BASE_3
1533,437,2-(4-(3-(4-methoxyphenyl)propanoyl)phenoxy)acetic acid (AA-2),COc1ccc(/C=C/C(=O)c2ccc(OCC(=O)O)cc2)cc1,Fe,Carbon Steel,potentiodynamic polarization,1.0M HCL,0.001,76.38,Assessing the impact of electron-donating-substituted chalcones on inhibition of mild steel corrosion in HCl solution: Experimental results and molecular-level insights,2020,COLLOIDS AND SURFACES A-PHYSICOCHEMICAL AND ENGINEERING ASPECTS,COc1ccc(/C=C/C(=O)c2ccc(OCC(=O)O)cc2)cc1,52.92588258346853,ABaraaa{LA~ALA{~B}aeaaa{BAA{~B}B}aae}aar,SAMPLE_23,BASE_3
