Repository: MatthiasHBusch/CrossAlloyTL

# CrossAlloyTL — cross-alloy transfer learning for Mg corrosion inhibitors

Code, data, and manuscript sources for:

> **Different Alloy, Different Story? Impact of Transfer Learning on
> Predictive Models for In Silico Screening of Mg Dissolution Modulators.**
> M. Busch, M. Tacke, S. V. Lamaka, M. L. Zheludkevich, C. J. Cyron,
> R. C. Aydin, C. Feiler (2026). *Corrosion Science* (submitted).

## Summary

We probe cross-alloy transfer learning (TL) for predicting the
inhibition efficiency (IE) of small organic dissolution modulators on
magnesium alloys, using the Mg subset of the
[ExCorr](https://excorr.web.app/) electrochemical
corrosion database.

File: data/ExCorrDatasetClean.csv (part 16 of 45)
Unnamed: 0,index,IUPAC,isomeric_SMILES,BaseMaterial,Alloy,Method,AggressiveComponent,Operating_Concentration_mM,IE,References,Year,Journal,canonical_SMILES,transformed_IE,transformed_smiles,transformed_alloy,transformed_base_material
1534,438,"4-[3-(4-Methoxy-phenyl)-allylideneamino]-1,5-dimethyl-2-phenyl-1,2-dihydro-pyrazol-3-one (TMCATP)",COc1ccc(/C=C/C=N/c2c(C)n(C)n(-c3ccccc3)c2=O)cc1,Fe,Carbon Steel,potentiodynamic polarization,1.0M HCL,1.0,98.14,"Evaluation of some amino benzoic acid and 4-aminoantipyrine derived Schiff bases as corrosion inhibitors for mild steel in acidic medium: Synthesis, experimental and computational studies",2020,Journal of Molecular Liquids,COc1ccc(/C=C/C=N/c2c(C)n(C)n(-c3ccccc3)c2=O)cc1,28.311069930770802,ABaraaa{LA~ALA~DLaea{A}d{A}d{Mataaaaat}ae~B}aar,SAMPLE_23,BASE_3
1535,438,"4-[3-(4-Methoxy-phenyl)-allylideneamino]-1,5-dimethyl-2-phenyl-1,2-dihydro-pyrazol-3-one (TMCATP)",COc1ccc(/C=C/C=N/c2c(C)n(C)n(-c3ccccc3)c2=O)cc1,Fe,Carbon Steel,potentiodynamic polarization,1.0M HCL,0.1,93.85,"Evaluation of some amino benzoic acid and 5-aminoantipyrine derived Schiff bases as corrosion inhibitors for mild steel in acidic medium: Synthesis, experimental and computational studies",2020,Journal of Molecular Liquids,COc1ccc(/C=C/C=N/c2c(C)n(C)n(-c3ccccc3)c2=O)cc1,39.89322734423406,ABaraaa{LA~ALA~DLaea{A}d{A}d{Mataaaaat}ae~B}aar,SAMPLE_23,BASE_3
1536,438,"4-[3-(4-Methoxy-phenyl)-allylideneamino]-1,5-dimethyl-2-phenyl-1,2-dihydro-pyrazol-3-one (TMCATP)",COc1ccc(/C=C/C=N/c2c(C)n(C)n(-c3ccccc3)c2=O)cc1,Fe,Carbon Steel,potentiodynamic polarization,1.0M HCL,0.5,97.82,"Evaluation of some amino benzoic acid and 6-aminoantipyrine derived Schiff bases as corrosion inhibitors for mild steel in acidic medium: Synthesis, experimental and computational studies",2020,Journal of Molecular Liquids,COc1ccc(/C=C/C=N/c2c(C)n(C)n(-c3ccccc3)c2=O)cc1,29.84856165691034,ABaraaa{LA~ALA~DLaea{A}d{A}d{Mataaaaat}ae~B}aar,SAMPLE_23,BASE_3
1537,438,"4-[3-(4-Methoxy-phenyl)-allylideneamino]-1,5-dimethyl-2-phenyl-1,2-dihydro-pyrazol-3-one (TMCATP)",COc1ccc(/C=C/C=N/c2c(C)n(C)n(-c3ccccc3)c2=O)cc1,Fe,Carbon Steel,potentiodynamic polarization,1.0M HCL,0.25,97.1,"Evaluation of some amino benzoic acid and 7-aminoantipyrine derived Schiff bases as corrosion inhibitors for mild steel in acidic medium: Synthesis, experimental and computational studies",2020,Journal of Molecular Liquids,COc1ccc(/C=C/C=N/c2c(C)n(C)n(-c3ccccc3)c2=O)cc1,32.6125481222582,ABaraaa{LA~ALA~DLaea{A}d{A}d{Mataaaaat}ae~B}aar,SAMPLE_23,BASE_3
1538,438,"4-[3-(4-Methoxy-phenyl)-allylideneamino]-1,5-dimethyl-2-phenyl-1,2-dihydro-pyrazol-3-one (TMCATP)",COc1ccc(/C=C/C=N/c2c(C)n(C)n(-c3ccccc3)c2=O)cc1,Fe,Carbon Steel,potentiodynamic polarization,1.0M HCL,0.75,97.96,"Evaluation of some amino benzoic acid and 8-aminoantipyrine derived Schiff bases as corrosion inhibitors for mild steel in acidic medium: Synthesis, experimental and computational studies",2020,Journal of Molecular Liquids,COc1ccc(/C=C/C=N/c2c(C)n(C)n(-c3ccccc3)c2=O)cc1,29.205713437040238,ABaraaa{LA~ALA~DLaea{A}d{A}d{Mataaaaat}ae~B}aar,SAMPLE_23,BASE_3
1539,439,(2E)-3-(4-methoxyphenyl)prop-2-enal (MCA),COc1ccc(/C=C/C=O)cc1,Fe,Carbon Steel,potentiodynamic polarization,1.0M HCL,1.0,86,"Detailed DFT_MD simulation, surface analysis and electrochemical computer explorations of aldehyde derivatives for mild steel in 1.0 M HCl",2022,Colloids and Surfaces A: Physicochemical and Engineering Aspects,COc1ccc(/C=C/C=O)cc1,47.860229527556804,ABaraaa{LA~ALA~B}aar,SAMPLE_23,BASE_3
1540,439,(2E)-3-(4-methoxyphenyl)prop-2-enal (MCA),COc1ccc(/C=C/C=O)cc1,Fe,Carbon Steel,potentiodynamic polarization,1.0M HCL,0.1,84,"Detailed DFT_MD simulation, surface analysis and electrochemical computer explorations of aldehyde derivatives for mild steel in 1.0 M HCl",2022,Colloids and Surfaces A: Physicochemical and Engineering Aspects,COc1ccc(/C=C/C=O)cc1,49.15349248622498,ABaraaa{LA~ALA~B}aar,SAMPLE_23,BASE_3
1541,439,(2E)-3-(4-methoxyphenyl)prop-2-enal (MCA),COc1ccc(/C=C/C=O)cc1,Fe,Carbon Steel,potentiodynamic polarization,1.0M HCL,0.01,71,"Detailed DFT_MD simulation, surface analysis and electrochemical computer explorations of aldehyde derivatives for mild steel in 1.0 M HCl",2022,Colloids and Surfaces A: Physicochemical and Engineering Aspects,COc1ccc(/C=C/C=O)cc1,54.913281690761714,ABaraaa{LA~ALA~B}aar,SAMPLE_23,BASE_3
1542,439,(2E)-3-(4-methoxyphenyl)prop-2-enal (MCA),COc1ccc(/C=C/C=O)cc1,Fe,Carbon Steel,potentiodynamic polarization,1.0M HCL,0.001,61,"Detailed DFT_MD simulation, surface analysis and electrochemical computer explorations of aldehyde derivatives for mild steel in 1.0 M HCl",2022,Colloids and Surfaces A: Physicochemical and Engineering Aspects,COc1ccc(/C=C/C=O)cc1,57.78264146007785,ABaraaa{LA~ALA~B}aar,SAMPLE_23,BASE_3
1543,441,(E)-3-(4-methoxystyryl)quinoxalin-2(1H)-one,COc1ccc(/C=C/c2nc3ccccc3[nH]c2=O)cc1,Fe,Carbon Steel,potentiodynamic polarization,1.0M HCL,0.01,81,Experimental and theoretical studies for mild steel corrosion inhibition in 1.0 M HCl by three new quinoxalinone derivatives,2016,Journal of Molecular Liquids,COc1ccc(/C=C/c2nc3ccccc3[nH]c2=O)cc1,50.81787692311764,ABaraaa{LA~ALaedataaaaat<dH>ae~B}aar,SAMPLE_23,BASE_3
1544,441,(E)-3-(4-methoxystyryl)quinoxalin-2(1H)-one,COc1ccc(/C=C/c2nc3ccccc3[nH]c2=O)cc1,Fe,Carbon Steel,potentiodynamic polarization,1.0M HCL,0.1,94,Experimental and theoretical studies for mild steel corrosion inhibition in 1.0 M HCl by three new quinoxalinone derivatives,2016,Journal of Molecular Liquids,COc1ccc(/C=C/c2nc3ccccc3[nH]c2=O)cc1,39.65407727930763,ABaraaa{LA~ALaedataaaaat<dH>ae~B}aar,SAMPLE_23,BASE_3
1545,441,(E)-3-(4-methoxystyryl)quinoxalin-2(1H)-one,COc1ccc(/C=C/c2nc3ccccc3[nH]c2=O)cc1,Fe,Carbon Steel,potentiodynamic polarization,1.0M HCL,0.05,86,Experimental and theoretical studies for mild steel corrosion inhibition in 1.0 M HCl by three new quinoxalinone derivatives,2016,Journal of Molecular Liquids,COc1ccc(/C=C/c2nc3ccccc3[nH]c2=O)cc1,47.860229527556804,ABaraaa{LA~ALaedataaaaat<dH>ae~B}aar,SAMPLE_23,BASE_3
1546,441,(E)-3-(4-methoxystyryl)quinoxalin-2(1H)-one,COc1ccc(/C=C/c2nc3ccccc3[nH]c2=O)cc1,Fe,Carbon Steel,potentiodynamic polarization,1.0M HCL,0.001,78,Experimental and theoretical studies for mild steel corrosion inhibition in 1.0 M HCl by three new quinoxalinone derivatives,2016,Journal of Molecular Liquids,COc1ccc(/C=C/c2nc3ccccc3[nH]c2=O)cc1,52.2377441098364,ABaraaa{LA~ALaedataaaaat<dH>ae~B}aar,SAMPLE_23,BASE_3
1547,442,"N-(2-(3,4-dimethoxybenzylideneamino)ethyl)-N,N-dimethyloctan-1-ammonium bromide",COc1ccc(/C=N/CC[N+](C)(C)CCCCCCCCBr)cc1OC.[Br-],Fe,Carbon Steel,potentiodynamic polarization,1.0M HCL,0.05,69.78,"Adsorption and performance assessment of some imine derivatives as mild steel corrosion inhibitors in 1.0 M HCl solution by chemical, electrochemical and computational methods",2018,MATERIALS CHEMISTRY AND PHYSICS,COc1ccc(/C=N/CC[N+](C)(C)CCCCCCCCBr)cc1OC.[Br-],55.31238592396297,ABaraaa{LA~DLAA<DT>{A}{A}AAAAAAAAX}aarBA!<XM>,SAMPLE_23,BASE_3
1548,442,"N-(2-(3,4-dimethoxybenzylideneamino)ethyl)-N,N-dimethyloctan-1-ammonium bromide",COc1ccc(/C=N/CC[N+](C)(C)CCCCCCCCBr)cc1OC.[Br-],Fe,Carbon Steel,potentiodynamic polarization,1.0M HCL,0.5,75.02,"Adsorption and performance assessment of some imine derivatives as mild steel corrosion inhibitors in 1.0 M HCl solution by chemical, electrochemical and computational methods",2018,MATERIALS CHEMISTRY AND PHYSICS,COc1ccc(/C=N/CC[N+](C)(C)CCCCCCCCBr)cc1OC.[Br-],53.468070077344514,ABaraaa{LA~DLAA<DT>{A}{A}AAAAAAAAX}aarBA!<XM>,SAMPLE_23,BASE_3
1549,442,"N-(2-(3,4-dimethoxybenzylideneamino)ethyl)-N,N-dimethyloctan-1-ammonium bromide",COc1ccc(/C=N/CC[N+](C)(C)CCCCCCCCBr)cc1OC.[Br-],Fe,Carbon Steel,potentiodynamic polarization,1.0M HCL,5.0,83.37,"Adsorption and performance assessment of some imine derivatives as mild steel corrosion inhibitors in 1.0 M HCl solution by chemical, electrochemical and computational methods",2018,MATERIALS CHEMISTRY AND PHYSICS,COc1ccc(/C=N/CC[N+](C)(C)CCCCCCCCBr)cc1OC.[Br-],49.52752633419962,ABaraaa{LA~DLAA<DT>{A}{A}AAAAAAAAX}aarBA!<XM>,SAMPLE_23,BASE_3
1550,442,"N-(2-(3,4-dimethoxybenzylideneamino)ethyl)-N,N-dimethyloctan-1-ammonium bromide",COc1ccc(/C=N/CC[N+](C)(C)CCCCCCCCBr)cc1OC.[Br-],Fe,Carbon Steel,potentiodynamic polarization,1.0M HCL,0.005,64.78,"Adsorption and performance assessment of some imine derivatives as mild steel corrosion inhibitors in 1.0 M HCl solution by chemical, electrochemical and computational methods",2018,MATERIALS CHEMISTRY AND PHYSICS,COc1ccc(/C=N/CC[N+](C)(C)CCCCCCCCBr)cc1OC.[Br-],56.795270785831136,ABaraaa{LA~DLAA<DT>{A}{A}AAAAAAAAX}aarBA!<XM>,SAMPLE_23,BASE_3
1551,443,"N-(2-(3,4-dimethoxybenzylideneamino)ethyl)-N,N-dimethyldodecan-1-ammonium bromide",COc1ccc(/C=N/CC[N+](C)(C)CCCCCCCCCCCCBr)cc1OC.[Br-],Fe,Carbon Steel,potentiodynamic polarization,1.0M HCL,0.05,76.78,"Adsorption and performance assessment of some imine derivatives as mild steel corrosion inhibitors in 1.0 M HCl solution by chemical, electrochemical and computational methods",2018,MATERIALS CHEMISTRY AND PHYSICS,COc1ccc(/C=N/CC[N+](C)(C)CCCCCCCCCCCCBr)cc1OC.[Br-],52.76046292548248,ABaraaa{LA~DLAA<DT>{A}{A}AAAAAAAAAAAAX}aarBA!<XM>,SAMPLE_23,BASE_3
1552,443,"N-(2-(3,4-dimethoxybenzylideneamino)ethyl)-N,N-dimethyldodecan-1-ammonium bromide",COc1ccc(/C=N/CC[N+](C)(C)CCCCCCCCCCCCBr)cc1OC.[Br-],Fe,Carbon Steel,potentiodynamic polarization,1.0M HCL,0.5,79.96,"Adsorption and performance assessment of some imine derivatives as mild steel corrosion inhibitors in 1.0 M HCl solution by chemical, electrochemical and computational methods",2018,MATERIALS CHEMISTRY AND PHYSICS,COc1ccc(/C=N/CC[N+](C)(C)CCCCCCCCCCCCBr)cc1OC.[Br-],51.334007693117414,ABaraaa{LA~DLAA<DT>{A}{A}AAAAAAAAAAAAX}aarBA!<XM>,SAMPLE_23,BASE_3
1553,443,"N-(2-(3,4-dimethoxybenzylideneamino)ethyl)-N,N-dimethyldodecan-1-ammonium bromide",COc1ccc(/C=N/CC[N+](C)(C)CCCCCCCCCCCCBr)cc1OC.[Br-],Fe,Carbon Steel,potentiodynamic polarization,1.0M HCL,5.0,84.95,"Adsorption and performance assessment of some imine derivatives as mild steel corrosion inhibitors in 1.0 M HCl solution by chemical, electrochemical and computational methods",2018,MATERIALS CHEMISTRY AND PHYSICS,COc1ccc(/C=N/CC[N+](C)(C)CCCCCCCCCCCCBr)cc1OC.[Br-],48.56066132062814,ABaraaa{LA~DLAA<DT>{A}{A}AAAAAAAAAAAAX}aarBA!<XM>,SAMPLE_23,BASE_3
1554,443,"N-(2-(3,4-dimethoxybenzylideneamino)ethyl)-N,N-dimethyldodecan-1-ammonium bromide",COc1ccc(/C=N/CC[N+](C)(C)CCCCCCCCCCCCBr)cc1OC.[Br-],Fe,Carbon Steel,potentiodynamic polarization,1.0M HCL,0.005,64.74,"Adsorption and performance assessment of some imine derivatives as mild steel corrosion inhibitors in 1.0 M HCl solution by chemical, electrochemical and computational methods",2018,MATERIALS CHEMISTRY AND PHYSICS,COc1ccc(/C=N/CC[N+](C)(C)CCCCCCCCCCCCBr)cc1OC.[Br-],56.80626407365297,ABaraaa{LA~DLAA<DT>{A}{A}AAAAAAAAAAAAX}aarBA!<XM>,SAMPLE_23,BASE_3
1555,444,"N-(2-(3,4-dimethoxybenzylideneamino)ethyl)-N,N-dimethylhexadecan-1-ammonium bromide",COc1ccc(/C=N/CC[N+](C)(C)CCCCCCCCCCCCCCCCBr)cc1OC.[Br-],Fe,Carbon Steel,potentiodynamic polarization,1.0M HCL,0.05,78.08,"Adsorption and performance assessment of some imine derivatives as mild steel corrosion inhibitors in 1.0 M HCl solution by chemical, electrochemical and computational methods",2018,MATERIALS CHEMISTRY AND PHYSICS,COc1ccc(/C=N/CC[N+](C)(C)CCCCCCCCCCCCCCCCBr)cc1OC.[Br-],52.20246142771471,ABaraaa{LA~DLAA<DT>{A}{A}AAAAAAAAAAAAAAAAX}aarBA!<XM>,SAMPLE_23,BASE_3
1556,444,"N-(2-(3,4-dimethoxybenzylideneamino)ethyl)-N,N-dimethylhexadecan-1-ammonium bromide",COc1ccc(/C=N/CC[N+](C)(C)CCCCCCCCCCCCCCCCBr)cc1OC.[Br-],Fe,Carbon Steel,potentiodynamic polarization,1.0M HCL,0.5,79.92,"Adsorption and performance assessment of some imine derivatives as mild steel corrosion inhibitors in 1.0 M HCl solution by chemical, electrochemical and computational methods",2018,MATERIALS CHEMISTRY AND PHYSICS,COc1ccc(/C=N/CC[N+](C)(C)CCCCCCCCCCCCCCCCBr)cc1OC.[Br-],51.35331993387569,ABaraaa{LA~DLAA<DT>{A}{A}AAAAAAAAAAAAAAAAX}aarBA!<XM>,SAMPLE_23,BASE_3
1557,444,"N-(2-(3,4-dimethoxybenzylideneamino)ethyl)-N,N-dimethylhexadecan-1-ammonium bromide",COc1ccc(/C=N/CC[N+](C)(C)CCCCCCCCCCCCCCCCBr)cc1OC.[Br-],Fe,Carbon Steel,potentiodynamic polarization,1.0M HCL,5.0,86.63,"Adsorption and performance assessment of some imine derivatives as mild steel corrosion inhibitors in 1.0 M HCl solution by chemical, electrochemical and computational methods",2018,MATERIALS CHEMISTRY AND PHYSICS,COc1ccc(/C=N/CC[N+](C)(C)CCCCCCCCCCCCCCCCBr)cc1OC.[Br-],47.41429004497757,ABaraaa{LA~DLAA<DT>{A}{A}AAAAAAAAAAAAAAAAX}aarBA!<XM>,SAMPLE_23,BASE_3
1558,444,"N-(2-(3,4-dimethoxybenzylideneamino)ethyl)-N,N-dimethylhexadecan-1-ammonium bromide",COc1ccc(/C=N/CC[N+](C)(C)CCCCCCCCCCCCCCCCBr)cc1OC.[Br-],Fe,Carbon Steel,potentiodynamic polarization,1.0M HCL,0.005,71.94,"Adsorption and performance assessment of some imine derivatives as mild steel corrosion inhibitors in 1.0 M HCl solution by chemical, electrochemical and computational methods",2018,MATERIALS CHEMISTRY AND PHYSICS,COc1ccc(/C=N/CC[N+](C)(C)CCCCCCCCCCCCCCCCBr)cc1OC.[Br-],54.59415080724596,ABaraaa{LA~DLAA<DT>{A}{A}AAAAAAAAAAAAAAAAX}aarBA!<XM>,SAMPLE_23,BASE_3
1559,445,"(E)-2-((4-amino-5-(p-tolyl)-4H-1,2,4-triazol-3-yl)thio)-N'-(3-hydroxy-4-methoxybenzylidene)acetohydrazide  ",COc1ccc(/C=N/NC(=O)CSc2nnc(-c3ccc(C)cc3)n2N)cc1O,Cu,unknown_probably_pure,potentiodynamic polarization,1M NaCl,0.5,98,"TIAN, H., CHENG, Y. F., LI, W. & HOU, B.",2015,Corros. Sci,COc1ccc(/C=N/NC(=O)CSc2nnc(-c3ccc(C)cc3)n2N)cc1O,29.01392329793432,ABaraaa{LA~DLDA{~B}AEaedda{Mataaa{A}aat}deD}aarB,SAMPLE_40,BASE_2
1560,446,"Bis(4-methoxy benzylidene)biphenyl-4,4′-diamine (MBB)",COc1ccc(/C=N/c2ccc(-c3ccc(/N=C/c4ccc(OC)cc4)cc3)cc2)cc1,Fe,Carbon Steel,potentiodynamic polarization,1.0M HCL,0.1,92.18,"Benzidine-based Schiff base compounds for employing as corrosion inhibitors for carbon steel in 1.0 M HCl aqueous media by chemical, electrochemical and computational methods",2020,Journal of Molecular Liquids,COc1ccc(/C=N/c2ccc(-c3ccc(/N=C/c4ccc(OC)cc4)cc3)cc2)cc1,42.2198993900799,ABaraaa{LA~DLaeaaa{Mataaa{LD~ALauaaa{BA}aau}aat}aae}aar,SAMPLE_23,BASE_3
1561,446,"Bis(4-methoxy benzylidene)biphenyl-4,4′-diamine (MBB)",COc1ccc(/C=N/c2ccc(-c3ccc(/N=C/c4ccc(OC)cc4)cc3)cc2)cc1,Fe,Carbon Steel,potentiodynamic polarization,1.0M HCL,0.05,77.37,"Benzidine-based Schiff base compounds for employing as corrosion inhibitors for carbon steel in 1.0 M HCl aqueous media by chemical, electrochemical and computational methods",2020,Journal of Molecular Liquids,COc1ccc(/C=N/c2ccc(-c3ccc(/N=C/c4ccc(OC)cc4)cc3)cc2)cc1,52.511192875615556,ABaraaa{LA~DLaeaaa{Mataaa{LD~ALauaaa{BA}aau}aat}aae}aar,SAMPLE_23,BASE_3
1562,446,"Bis(4-methoxy benzylidene)biphenyl-4,4′-diamine (MBB)",COc1ccc(/C=N/c2ccc(-c3ccc(/N=C/c4ccc(OC)cc4)cc3)cc2)cc1,Fe,Carbon Steel,potentiodynamic polarization,1.0M HCL,0.5,95.92,"Benzidine-based Schiff base compounds for employing as corrosion inhibitors for carbon steel in 1.0 M HCl aqueous media by chemical, electrochemical and computational methods",2020,Journal of Molecular Liquids,COc1ccc(/C=N/c2ccc(-c3ccc(/N=C/c4ccc(OC)cc4)cc3)cc2)cc1,35.91890316647043,ABaraaa{LA~DLaeaaa{Mataaa{LD~ALauaaa{BA}aau}aat}aae}aar,SAMPLE_23,BASE_3
1563,446,"Bis(4-methoxy benzylidene)biphenyl-4,4′-diamine (MBB)",COc1ccc(/C=N/c2ccc(-c3ccc(/N=C/c4ccc(OC)cc4)cc3)cc2)cc1,Fe,Carbon Steel,potentiodynamic polarization,1.0M HCL,0.25,94.25,"Benzidine-based Schiff base compounds for employing as corrosion inhibitors for carbon steel in 1.0 M HCl aqueous media by chemical, electrochemical and computational methods",2020,Journal of Molecular Liquids,COc1ccc(/C=N/c2ccc(-c3ccc(/N=C/c4ccc(OC)cc4)cc3)cc2)cc1,39.241883773486876,ABaraaa{LA~DLaeaaa{Mataaa{LD~ALauaaa{BA}aau}aat}aae}aar,SAMPLE_23,BASE_3
1564,446,"Bis(4-methoxy benzylidene)biphenyl-4,4′-diamine (MBB)",COc1ccc(/C=N/c2ccc(-c3ccc(/N=C/c4ccc(OC)cc4)cc3)cc2)cc1,Fe,Carbon Steel,potentiodynamic polarization,1.0M HCL,0.075,89.99,"Benzidine-based Schiff base compounds for employing as corrosion inhibitors for carbon steel in 1.0 M HCl aqueous media by chemical, electrochemical and computational methods",2020,Journal of Molecular Liquids,COc1ccc(/C=N/c2ccc(-c3ccc(/N=C/c4ccc(OC)cc4)cc3)cc2)cc1,44.61114738322202,ABaraaa{LA~DLaeaaa{Mataaa{LD~ALauaaa{BA}aau}aat}aae}aar,SAMPLE_23,BASE_3
1565,447,3-[(3-Hydroxy-4-methoxy-benzylidene)-amino]-benzoic acid (HMAMB),COc1ccc(/C=N/c2cccc(C(=O)O)c2)cc1O,Fe,Carbon Steel,potentiodynamic polarization,1.0M HCL,1.0,87.53,"Evaluation of some amino benzoic acid and 4-aminoantipyrine derived Schiff bases as corrosion inhibitors for mild steel in acidic medium: Synthesis, experimental and computational studies",2020,Journal of Molecular Liquids,COc1ccc(/C=N/c2cccc(C(=O)O)c2)cc1O,46.739359374189966,ABaraaa{LA~DLaeaaaa{A{~B}B}ae}aarB,SAMPLE_23,BASE_3
1566,447,3-[(3-Hydroxy-4-methoxy-benzylidene)-amino]-benzoic acid (HMAMB),COc1ccc(/C=N/c2cccc(C(=O)O)c2)cc1O,Fe,Carbon Steel,potentiodynamic polarization,1.0M HCL,0.1,77.97,"Evaluation of some amino benzoic acid and 4-aminoantipyrine derived Schiff bases as corrosion inhibitors for mild steel in acidic medium: Synthesis, experimental and computational studies",2020,Journal of Molecular Liquids,COc1ccc(/C=N/c2cccc(C(=O)O)c2)cc1O,52.25094204810114,ABaraaa{LA~DLaeaaaa{A{~B}B}ae}aarB,SAMPLE_23,BASE_3
1567,447,3-[(3-Hydroxy-4-methoxy-benzylidene)-amino]-benzoic acid (HMAMB),COc1ccc(/C=N/c2cccc(C(=O)O)c2)cc1O,Fe,Carbon Steel,potentiodynamic polarization,1.0M HCL,0.5,85.47,"Evaluation of some amino benzoic acid and 4-aminoantipyrine derived Schiff bases as corrosion inhibitors for mild steel in acidic medium: Synthesis, experimental and computational studies",2020,Journal of Molecular Liquids,COc1ccc(/C=N/c2cccc(C(=O)O)c2)cc1O,48.22010936879738,ABaraaa{LA~DLaeaaaa{A{~B}B}ae}aarB,SAMPLE_23,BASE_3
1568,447,3-[(3-Hydroxy-4-methoxy-benzylidene)-amino]-benzoic acid (HMAMB),COc1ccc(/C=N/c2cccc(C(=O)O)c2)cc1O,Fe,Carbon Steel,potentiodynamic polarization,1.0M HCL,0.25,78.24,"Evaluation of some amino benzoic acid and 4-aminoantipyrine derived Schiff bases as corrosion inhibitors for mild steel in acidic medium: Synthesis, experimental and computational studies",2020,Journal of Molecular Liquids,COc1ccc(/C=N/c2cccc(C(=O)O)c2)cc1O,52.13150810281802,ABaraaa{LA~DLaeaaaa{A{~B}B}ae}aarB,SAMPLE_23,BASE_3
1569,447,3-[(3-Hydroxy-4-methoxy-benzylidene)-amino]-benzoic acid (HMAMB),COc1ccc(/C=N/c2cccc(C(=O)O)c2)cc1O,Fe,Carbon Steel,potentiodynamic polarization,1.0M HCL,0.75,87.08,"Evaluation of some amino benzoic acid and 4-aminoantipyrine derived Schiff bases as corrosion inhibitors for mild steel in acidic medium: Synthesis, experimental and computational studies",2020,Journal of Molecular Liquids,COc1ccc(/C=N/c2cccc(C(=O)O)c2)cc1O,47.08270281028044,ABaraaa{LA~DLaeaaaa{A{~B}B}ae}aarB,SAMPLE_23,BASE_3
1570,448,"(Z)-4-((4-methoxybenzylidene)amino)-5-methyl-2,4-dihydro-3H-1,2,4-triazole-3-thione",COc1ccc(/C=N\N2C(=S)NNC2C)cc1,Fe,Carbon Steel,potentiodynamic polarization,1.0M HCL,0.001,65,"Adsorption and inhibition mechanism of (Z)-4-((4-methoxybenzylidene)amino)-5-methyl-2,4-dihydro-3H-1,2,4-triazole-3-thione on carbon steel corrosion in HCl: Experimental and theoretical insights",2021,JOURNAL OF MOLECULAR STRUCTURE,COc1ccc(/C=N\N2C(=S)NNC2C)cc1,56.73458363719991,ABaraaa{LA~DRDeA{~E}DDAeA}aar,SAMPLE_23,BASE_3
1571,448,"(Z)-4-((4-methoxybenzylidene)amino)-5-methyl-2,4-dihydro-3H-1,2,4-triazole-3-thione",COc1ccc(/C=N\N2C(=S)NNC2C)cc1,Fe,Carbon Steel,potentiodynamic polarization,1.0M HCL,0.01,77,"Adsorption and inhibition mechanism of (Z)-4-((4-methoxybenzylidene)amino)-5-methyl-2,4-dihydro-3H-1,2,4-triazole-3-thione on carbon steel corrosion in HCl: Experimental and theoretical insights",2021,JOURNAL OF MOLECULAR STRUCTURE,COc1ccc(/C=N\N2C(=S)NNC2C)cc1,52.668263232347314,ABaraaa{LA~DRDeA{~E}DDAeA}aar,SAMPLE_23,BASE_3
1572,448,"(Z)-4-((4-methoxybenzylidene)amino)-5-methyl-2,4-dihydro-3H-1,2,4-triazole-3-thione",COc1ccc(/C=N\N2C(=S)NNC2C)cc1,Fe,Carbon Steel,potentiodynamic polarization,1.0M HCL,0.1,81,"Adsorption and inhibition mechanism of (Z)-4-((4-methoxybenzylidene)amino)-5-methyl-2,4-dihydro-3H-1,2,4-triazole-3-thione on carbon steel corrosion in HCl: Experimental and theoretical insights",2021,JOURNAL OF MOLECULAR STRUCTURE,COc1ccc(/C=N\N2C(=S)NNC2C)cc1,50.81787692311764,ABaraaa{LA~DRDeA{~E}DDAeA}aar,SAMPLE_23,BASE_3
1573,448,"(Z)-4-((4-methoxybenzylidene)amino)-5-methyl-2,4-dihydro-3H-1,2,4-triazole-3-thione",COc1ccc(/C=N\N2C(=S)NNC2C)cc1,Fe,Carbon Steel,potentiodynamic polarization,1.0M HCL,1.0,86,"Adsorption and inhibition mechanism of (Z)-4-((4-methoxybenzylidene)amino)-5-methyl-2,4-dihydro-3H-1,2,4-triazole-3-thione on carbon steel corrosion in HCl: Experimental and theoretical insights",2021,JOURNAL OF MOLECULAR STRUCTURE,COc1ccc(/C=N\N2C(=S)NNC2C)cc1,47.860229527556804,ABaraaa{LA~DRDeA{~E}DDAeA}aar,SAMPLE_23,BASE_3
1574,449,p-methoxybenzaldehyde thiosemicarbazone (MOBT),COc1ccc(/C=N\NC(N)=S)cc1,Fe,Carbon Steel,potentiodynamic polarization,1.0M HCL,0.1,73.4,Experimental and theoretical studies of benzaldehyde thiosemicarbazone derivatives as corrosion inhibitors for mild steel in acid media,2018,JOURNAL OF MOLECULAR STRUCTURE,COc1ccc(/C=N\NC(N)=S)cc1,54.0766393136668,ABaraaa{LA~DRDA{D}~E}aar,SAMPLE_23,BASE_3
1575,449,p-methoxybenzaldehyde thiosemicarbazone (MOBT),COc1ccc(/C=N\NC(N)=S)cc1,Fe,Carbon Steel,potentiodynamic polarization,1.0M HCL,0.05,52.2,Experimental and theoretical studies of benzaldehyde thiosemicarbazone derivatives as corrosion inhibitors for mild steel in acid media,2018,JOURNAL OF MOLECULAR STRUCTURE,COc1ccc(/C=N\NC(N)=S)cc1,59.753207638363286,ABaraaa{LA~DRDA{D}~E}aar,SAMPLE_23,BASE_3
1576,449,p-methoxybenzaldehyde thiosemicarbazone (MOBT),COc1ccc(/C=N\NC(N)=S)cc1,Fe,Carbon Steel,potentiodynamic polarization,1.0M HCL,0.2,88.9,Experimental and theoretical studies of benzaldehyde thiosemicarbazone derivatives as corrosion inhibitors for mild steel in acid media,2018,JOURNAL OF MOLECULAR STRUCTURE,COc1ccc(/C=N\NC(N)=S)cc1,45.612202811459824,ABaraaa{LA~DRDA{D}~E}aar,SAMPLE_23,BASE_3
1577,449,p-methoxybenzaldehyde thiosemicarbazone (MOBT),COc1ccc(/C=N\NC(N)=S)cc1,Fe,Carbon Steel,potentiodynamic polarization,1.0M HCL,0.05,52.2,Experimental and theoretical studies of benzaldehyde thiosemicarbazone derivatives as corrosion inhibitors for mild steel in acid media,2018,JOURNAL OF MOLECULAR STRUCTURE,COc1ccc(/C=N\NC(N)=S)cc1,59.753207638363286,ABaraaa{LA~DRDA{D}~E}aar,SAMPLE_23,BASE_3
1578,449,p-methoxybenzaldehyde thiosemicarbazone (MOBT),COc1ccc(/C=N\NC(N)=S)cc1,Fe,Carbon Steel,potentiodynamic polarization,1.0M HCL,0.3,92.1,Experimental and theoretical studies of benzaldehyde thiosemicarbazone derivatives as corrosion inhibitors for mild steel in acid media,2018,JOURNAL OF MOLECULAR STRUCTURE,COc1ccc(/C=N\NC(N)=S)cc1,42.31847617524305,ABaraaa{LA~DRDA{D}~E}aar,SAMPLE_23,BASE_3
1579,451,"1-(4-Methoxybenzene)-2-[5-(1,2,4-triazole)-methyl-4H-(1,2,4-triazole)-methyl-4H-(1,2,4-triazolyl)-3-thio]-ethanone(MTTE)",COc1ccc(C(=O)CSc2nnc(Cn3cncn3)[nH]2)cc1,Fe,Carbon Steel,potentiodynamic polarization,1.0M HCL,1.0,98.7,Book,2015,Weihua Li. Synthesis and Performance Evaluation of New Corrosion Inhibitors [M]. BeiJing: Science Press.,COc1ccc(C(=O)CSc2nnc(Cn3cncn3)[nH]2)cc1,24.84175391020097,ABaraaa{A{~B}AEaedda{Adtadadt}<dH>e}aar,SAMPLE_23,BASE_3
1580,452,"4-Methoxyacetophenone-O-1'-(1',3',4'-triazole)methyleneoxime(MATM)",COc1ccc(C(C)=NOCn2cnnc2)cc1,Fe,Carbon Steel,potentiodynamic polarization,1.0M HCL,1.0,93.8,Book,2015,Weihua Li. Synthesis and Performance Evaluation of New Corrosion Inhibitors [M]. BeiJing: Science Press.,COc1ccc(C(C)=NOCn2cnnc2)cc1,39.97164951790106,ABaraaa{A{A}~DBAdeaddae}aar,SAMPLE_23,BASE_3
1581,453,"2-amino-4-(4-methoxyphenyl)-2H-pyrano[3,2-h]quinolin-3-carbonitrile (QP-OCH3)",COc1ccc(C2=C(C#N)C(N)Oc3c2ccc2cccnc32)cc1,Fe,Carbon Steel,potentiodynamic polarization,1.0M HCL,1.0,78.7,Synthesis and anti-corrosion characteristics of new 8-quinolinol analogs with amide-substituted on C35E steel in acidic medium: Experimental and computational ways,2021,Journal of Molecular Liquids,COc1ccc(C2=C(C#N)C(N)Oc3c2ccc2cccnc32)cc1,51.92457318262578,ABaraaa{Ae~A{A^D}A{D}Bataeaaaeaaadate}aar,SAMPLE_23,BASE_3
1582,453,"2-amino-4-(4-methoxyphenyl)-2H-pyrano[3,2-h]quinolin-3-carbonitrile (QP-OCH3)",COc1ccc(C2=C(C#N)C(N)Oc3c2ccc2cccnc32)cc1,Fe,Carbon Steel,potentiodynamic polarization,1.0M HCL,0.1,64.6,Synthesis and anti-corrosion characteristics of new 8-quinolinol analogs with amide-substituted on C35E steel in acidic medium: Experimental and computational ways,2021,Journal of Molecular Liquids,COc1ccc(C2=C(C#N)C(N)Oc3c2ccc2cccnc32)cc1,56.84464261168408,ABaraaa{Ae~A{A^D}A{D}Bataeaaaeaaadate}aar,SAMPLE_23,BASE_3
1583,453,"2-amino-4-(4-methoxyphenyl)-2H-pyrano[3,2-h]quinolin-3-carbonitrile (QP-OCH3)",COc1ccc(C2=C(C#N)C(N)Oc3c2ccc2cccnc32)cc1,Fe,Carbon Steel,potentiodynamic polarization,1.0M HCL,0.01,60.9,Synthesis and anti-corrosion characteristics of new 8-quinolinol analogs with amide-substituted on C35E steel in acidic medium: Experimental and computational ways,2021,Journal of Molecular Liquids,COc1ccc(C2=C(C#N)C(N)Oc3c2ccc2cccnc32)cc1,57.80744322915322,ABaraaa{Ae~A{A^D}A{D}Bataeaaaeaaadate}aar,SAMPLE_23,BASE_3
1584,453,"2-amino-4-(4-methoxyphenyl)-2H-pyrano[3,2-h]quinolin-3-carbonitrile (QP-OCH3)",COc1ccc(C2=C(C#N)C(N)Oc3c2ccc2cccnc32)cc1,Fe,Carbon Steel,potentiodynamic polarization,1.0M HCL,0.001,19.7,Synthesis and anti-corrosion characteristics of new 8-quinolinol analogs with amide-substituted on C35E steel in acidic medium: Experimental and computational ways,2021,Journal of Molecular Liquids,COc1ccc(C2=C(C#N)C(N)Oc3c2ccc2cccnc32)cc1,64.7772874675509,ABaraaa{Ae~A{A^D}A{D}Bataeaaaeaaadate}aar,SAMPLE_23,BASE_3
1585,455,2;4-dimethoxybenzaldehyde,COc1ccc(C=O)c(OC)c1,Al,powder,H2 evolution,"1M HCl, 2.5% NaCl",10.0,30,"HORNER, L. & MEISEL, K.",1978,Werkstoffe Und Korrosion-Materials and Corrosion,COc1ccc(C=O)c(OC)c1,63.44777336663013,ABaraaa{A~B}a{BA}ar,SAMPLE_37,BASE_1
1586,456,3 bromo-4 mothoxybenzaldehyde,COc1ccc(C=O)cc1Br,Fe,Carbon Steel,potentiodynamic polarization,1.0M HCL,1.0,81.9,Anisole derivatives as sustainable-green inhibitors for mild steel corrosion in 1 M HCl: DFT and molecular dynamic simulations approach,2021,JOURNAL OF MOLECULAR LIQUIDS,COc1ccc(C=O)cc1Br,50.34788838147701,ABaraaa{A~B}aarX,SAMPLE_23,BASE_3
1587,456,3 bromo-4 mothoxybenzaldehyde,COc1ccc(C=O)cc1Br,Fe,Carbon Steel,potentiodynamic polarization,1.0M HCL,0.01,76.1,Anisole derivatives as sustainable-green inhibitors for mild steel corrosion in 1 M HCl: DFT and molecular dynamic simulations approach,2021,JOURNAL OF MOLECULAR LIQUIDS,COc1ccc(C=O)cc1Br,53.04001790893305,ABaraaa{A~B}aarX,SAMPLE_23,BASE_3
1588,456,3 bromo-4 mothoxybenzaldehyde,COc1ccc(C=O)cc1Br,Fe,Carbon Steel,potentiodynamic polarization,1.0M HCL,0.1,79.3,Anisole derivatives as sustainable-green inhibitors for mild steel corrosion in 1 M HCl: DFT and molecular dynamic simulations approach,2021,JOURNAL OF MOLECULAR LIQUIDS,COc1ccc(C=O)cc1Br,51.64783762659039,ABaraaa{A~B}aarX,SAMPLE_23,BASE_3
1589,456,3 bromo-4 mothoxybenzaldehyde,COc1ccc(C=O)cc1Br,Fe,Carbon Steel,potentiodynamic polarization,1.0M HCL,0.001,68.4,Anisole derivatives as sustainable-green inhibitors for mild steel corrosion in 1 M HCl: DFT and molecular dynamic simulations approach,2021,JOURNAL OF MOLECULAR LIQUIDS,COc1ccc(C=O)cc1Br,55.74485563410349,ABaraaa{A~B}aarX,SAMPLE_23,BASE_3
1590,457,4-(3;4-dimethoxyphenyl)-butyric acid,COc1ccc(CCCC(=O)O)cc1OC,Al,powder,H2 evolution,"1M HCl, 2.5% NaCl",10.0,53,"HORNER, L. & MEISEL, K.",1978,Werkstoffe Und Korrosion-Materials and Corrosion,COc1ccc(CCCC(=O)O)cc1OC,59.58974239879402,ABaraaa{AAAA{~B}B}aarBA,SAMPLE_37,BASE_1
1591,458,1-(4-methoxybenzyl)-2-(4-methoxyphenyl)-1H-benzimidazole (MMB),COc1ccc(Cn2c(-c3ccc(OC)cc3)nc3ccccc32)cc1,Fe,Carbon Steel,potentiodynamic polarization,1.0M HCL,0.1,92,Monte Carlo simulation and electrochemical performance corrosion inhibition whid benzimidazole derivative for XC48 steel in 0.5 M H2SO4 and 1.0 M HCl solutions,2022,Journal of the Indian Chemical Society,COc1ccc(Cn2c(-c3ccc(OC)cc3)nc3ccccc32)cc1,42.44030275679476,ABaraaa{Adea{Mataaa{BA}aat}dataaaaate}aar,SAMPLE_23,BASE_3
1592,458,1-(4-methoxybenzyl)-2-(4-methoxyphenyl)-1H-benzimidazole (MMB),COc1ccc(Cn2c(-c3ccc(OC)cc3)nc3ccccc32)cc1,Fe,Carbon Steel,potentiodynamic polarization,1.0M HCL,0.05,90,Monte Carlo simulation and electrochemical performance corrosion inhibition whid benzimidazole derivative for XC48 steel in 0.5 M H2SO4 and 1.0 M HCl solutions,2022,Journal of the Indian Chemical Society,COc1ccc(Cn2c(-c3ccc(OC)cc3)nc3ccccc32)cc1,44.601467137007646,ABaraaa{Adea{Mataaa{BA}aat}dataaaaate}aar,SAMPLE_23,BASE_3
1593,458,1-(4-methoxybenzyl)-2-(4-methoxyphenyl)-1H-benzimidazole (MMB),COc1ccc(Cn2c(-c3ccc(OC)cc3)nc3ccccc32)cc1,Fe,Carbon Steel,potentiodynamic polarization,1.0M HCL,0.01,87,Monte Carlo simulation and electrochemical performance corrosion inhibition whid benzimidazole derivative for XC48 steel in 0.5 M H2SO4 and 1.0 M HCl solutions,2022,Journal of the Indian Chemical Society,COc1ccc(Cn2c(-c3ccc(OC)cc3)nc3ccccc32)cc1,47.142487478704545,ABaraaa{Adea{Mataaa{BA}aat}dataaaaate}aar,SAMPLE_23,BASE_3
1594,458,1-(4-methoxybenzyl)-2-(4-methoxyphenyl)-1H-benzimidazole (MMB),COc1ccc(Cn2c(-c3ccc(OC)cc3)nc3ccccc32)cc1,Fe,Carbon Steel,potentiodynamic polarization,1.0M HCL,0.005,84,Monte Carlo simulation and electrochemical performance corrosion inhibition whid benzimidazole derivative for XC48 steel in 0.5 M H2SO4 and 1.0 M HCl solutions,2022,Journal of the Indian Chemical Society,COc1ccc(Cn2c(-c3ccc(OC)cc3)nc3ccccc32)cc1,49.15349248622498,ABaraaa{Adea{Mataaa{BA}aat}dataaaaate}aar,SAMPLE_23,BASE_3
1595,459,4-methoxy-2-nitroaniline,COc1ccc(N)c([N+](=O)[O-])c1,Fe,Carbon Steel,potentiodynamic polarization,1.0M HCL,1.0,86.1,Anisole derivatives as sustainable-green inhibitors for mild steel corrosion in 1 M HCl: DFT and molecular dynamic simulations approach,2021,JOURNAL OF MOLECULAR LIQUIDS,COc1ccc(N)c([N+](=O)[O-])c1,47.790802093826976,ABaraaa{D}a{<DT>{~B}<BM>}ar,SAMPLE_23,BASE_3
1596,459,4-methoxy-2-nitroaniline,COc1ccc(N)c([N+](=O)[O-])c1,Fe,Carbon Steel,potentiodynamic polarization,1.0M HCL,0.01,69,Anisole derivatives as sustainable-green inhibitors for mild steel corrosion in 1 M HCl: DFT and molecular dynamic simulations approach,2021,JOURNAL OF MOLECULAR LIQUIDS,COc1ccc(N)c([N+](=O)[O-])c1,55.55919335697437,ABaraaa{D}a{<DT>{~B}<BM>}ar,SAMPLE_23,BASE_3
1597,459,4-methoxy-2-nitroaniline,COc1ccc(N)c([N+](=O)[O-])c1,Fe,Carbon Steel,potentiodynamic polarization,1.0M HCL,0.1,81.3,Anisole derivatives as sustainable-green inhibitors for mild steel corrosion in 1 M HCl: DFT and molecular dynamic simulations approach,2021,JOURNAL OF MOLECULAR LIQUIDS,COc1ccc(N)c([N+](=O)[O-])c1,50.66373437721207,ABaraaa{D}a{<DT>{~B}<BM>}ar,SAMPLE_23,BASE_3
1598,459,4-methoxy-2-nitroaniline,COc1ccc(N)c([N+](=O)[O-])c1,Fe,Carbon Steel,potentiodynamic polarization,1.0M HCL,0.001,66.8,Anisole derivatives as sustainable-green inhibitors for mild steel corrosion in 1 M HCl: DFT and molecular dynamic simulations approach,2021,JOURNAL OF MOLECULAR LIQUIDS,COc1ccc(N)c([N+](=O)[O-])c1,56.22322869409185,ABaraaa{D}a{<DT>{~B}<BM>}ar,SAMPLE_23,BASE_3
1599,460,4-methoxyaniline (p-anisidine),COc1ccc(N)cc1,Al,powder,H2 evolution,"1M HCl, 2.5% NaCl",10.0,2,"HORNER, L. & MEISEL, K.",1978,Werkstoffe Und Korrosion-Materials and Corrosion,COc1ccc(N)cc1,66.7065357571793,ABaraaa{D}aar,SAMPLE_37,BASE_1
1600,461,N-(4-phenylthiazol-2-yl)-2-(p-methoxyphenylazo)-2-cyanoacetamide,COc1ccc(N=NC(C#N)C(=O)Nc2nc(-c3ccccc3)cs2)cc1,Al,pure,weight loss,0.01M NaOH,0.001,37.2,"ABDALLAH, M.",2014,Protection of Metals and Physical Chemistry of Surfaces,COc1ccc(N=NC(C#N)C(=O)Nc2nc(-c3ccccc3)cs2)cc1,62.39655255040886,ABaraaa{D~DA{A^D}A{~B}Daeda{Mataaaaat}aee}aar,SAMPLE_38,BASE_1
1601,461,N-(4-phenylthiazol-2-yl)-2-(p-methoxyphenylazo)-2-cyanoacetamide,COc1ccc(N=NC(C#N)C(=O)Nc2nc(-c3ccccc3)cs2)cc1,Al,pure,weight loss,0.01M NaOH,0.003,38.8,"ABDALLAH, M.",2014,Protection of Metals and Physical Chemistry of Surfaces,COc1ccc(N=NC(C#N)C(=O)Nc2nc(-c3ccccc3)cs2)cc1,62.14660098691706,ABaraaa{D~DA{A^D}A{~B}Daeda{Mataaaaat}aee}aar,SAMPLE_38,BASE_1
1602,461,N-(4-phenylthiazol-2-yl)-2-(p-methoxyphenylazo)-2-cyanoacetamide,COc1ccc(N=NC(C#N)C(=O)Nc2nc(-c3ccccc3)cs2)cc1,Al,pure,weight loss,0.01M NaOH,0.005,43,"ABDALLAH, M.",2014,Protection of Metals and Physical Chemistry of Surfaces,COc1ccc(N=NC(C#N)C(=O)Nc2nc(-c3ccccc3)cs2)cc1,61.45803090449094,ABaraaa{D~DA{A^D}A{~B}Daeda{Mataaaaat}aee}aar,SAMPLE_38,BASE_1
1603,461,N-(4-phenylthiazol-2-yl)-2-(p-methoxyphenylazo)-2-cyanoacetamide,COc1ccc(N=NC(C#N)C(=O)Nc2nc(-c3ccccc3)cs2)cc1,Al,pure,weight loss,0.01M NaOH,0.007,48.5,"ABDALLAH, M.",2014,Protection of Metals and Physical Chemistry of Surfaces,COc1ccc(N=NC(C#N)C(=O)Nc2nc(-c3ccccc3)cs2)cc1,60.475290503990024,ABaraaa{D~DA{A^D}A{~B}Daeda{Mataaaaat}aee}aar,SAMPLE_38,BASE_1
1604,461,N-(4-phenylthiazol-2-yl)-2-(p-methoxyphenylazo)-2-cyanoacetamide,COc1ccc(N=NC(C#N)C(=O)Nc2nc(-c3ccccc3)cs2)cc1,Al,pure,weight loss,0.01M NaOH,0.009,52,"ABDALLAH, M.",2014,Protection of Metals and Physical Chemistry of Surfaces,COc1ccc(N=NC(C#N)C(=O)Nc2nc(-c3ccccc3)cs2)cc1,59.7936464675983,ABaraaa{D~DA{A^D}A{~B}Daeda{Mataaaaat}aee}aar,SAMPLE_38,BASE_1
1605,461,N-(4-phenylthiazol-2-yl)-2-(p-methoxyphenylazo)-2-cyanoacetamide,COc1ccc(N=NC(C#N)C(=O)Nc2nc(-c3ccccc3)cs2)cc1,Al,pure,weight loss,0.01M NaOH,0.011,53.9,"ABDALLAH, M.",2014,Protection of Metals and Physical Chemistry of Surfaces,COc1ccc(N=NC(C#N)C(=O)Nc2nc(-c3ccccc3)cs2)cc1,59.40248464329143,ABaraaa{D~DA{A^D}A{~B}Daeda{Mataaaaat}aee}aar,SAMPLE_38,BASE_1
1606,462,"3-(5-methoxy-2-hydroxybenzylideneamino)-2(5-methoxy-2-hydroxyphenyl)-2,3-dihydroquinazoline-4(1H)-one(MMDQ)",COc1ccc(O)c(/C=N/N2C(=O)c3ccccc3NC2c2cc(OC)ccc2O)c1,Fe,Carbon Steel,potentiodynamic polarization,1.0M HCL,1.0,93,Electrochemical investigation on the corrosion inhibition of mild steel by Quinazoline Schiff base compounds in hydrochloric acid solution,2017,JOURNAL OF COLLOID AND INTERFACE SCIENCE,COc1ccc(O)c(/C=N/N2C(=O)c3ccccc3NC2c2cc(OC)ccc2O)c1,41.14703979812659,ABaraaa{B}a{LA~DLDeA{~B}ataaaaatDAeaeaa{BA}aaaeB}ar,SAMPLE_23,BASE_3
1607,462,"3-(5-methoxy-2-hydroxybenzylideneamino)-2(5-methoxy-2-hydroxyphenyl)-2,3-dihydroquinazoline-4(1H)-one(MMDQ)",COc1ccc(O)c(/C=N/N2C(=O)c3ccccc3NC2c2cc(OC)ccc2O)c1,Fe,Carbon Steel,potentiodynamic polarization,1.0M HCL,0.1,65.3,Electrochemical investigation on the corrosion inhibition of mild steel by Quinazoline Schiff base compounds in hydrochloric acid solution,2017,JOURNAL OF COLLOID AND INTERFACE SCIENCE,COc1ccc(O)c(/C=N/N2C(=O)c3ccccc3NC2c2cc(OC)ccc2O)c1,56.651210793528364,ABaraaa{B}a{LA~DLDeA{~B}ataaaaatDAeaeaa{BA}aaaeB}ar,SAMPLE_23,BASE_3
1608,462,"3-(5-methoxy-2-hydroxybenzylideneamino)-2(5-methoxy-2-hydroxyphenyl)-2,3-dihydroquinazoline-4(1H)-one(MMDQ)",COc1ccc(O)c(/C=N/N2C(=O)c3ccccc3NC2c2cc(OC)ccc2O)c1,Fe,Carbon Steel,potentiodynamic polarization,1.0M HCL,0.05,47.2,Electrochemical investigation on the corrosion inhibition of mild steel by Quinazoline Schiff base compounds in hydrochloric acid solution,2017,JOURNAL OF COLLOID AND INTERFACE SCIENCE,COc1ccc(O)c(/C=N/N2C(=O)c3ccccc3NC2c2cc(OC)ccc2O)c1,60.71673371099681,ABaraaa{B}a{LA~DLDeA{~B}ataaaaatDAeaeaa{BA}aaaeB}ar,SAMPLE_23,BASE_3
1609,462,"3-(5-methoxy-2-hydroxybenzylideneamino)-2(5-methoxy-2-hydroxyphenyl)-2,3-dihydroquinazoline-4(1H)-one(MMDQ)",COc1ccc(O)c(/C=N/N2C(=O)c3ccccc3NC2c2cc(OC)ccc2O)c1,Fe,Carbon Steel,potentiodynamic polarization,1.0M HCL,0.5,78,Electrochemical investigation on the corrosion inhibition of mild steel by Quinazoline Schiff base compounds in hydrochloric acid solution,2017,JOURNAL OF COLLOID AND INTERFACE SCIENCE,COc1ccc(O)c(/C=N/N2C(=O)c3ccccc3NC2c2cc(OC)ccc2O)c1,52.2377441098364,ABaraaa{B}a{LA~DLDeA{~B}ataaaaatDAeaeaa{BA}aaaeB}ar,SAMPLE_23,BASE_3
1610,463,2-((2-hydroxyphenylimino)methyl)-4-methoxyphenol,COc1ccc(O)c(/C=N/c2ccccc2O)c1,Fe,Carbon Steel,potentiodynamic polarization,1.0M HCL,1.0,91,Competitive corrosion inhibition performance of alkyl/acyl substituted 2-(2-hydroxybenzylideneamino)phenol protecting mild steel used in adverse acidic medium: A dual approach analysis using FMOs/molecular dynamics simulation corroborated experimental findings,2021,COLLOIDS AND SURFACES A-PHYSICOCHEMICAL AND ENGINEERING ASPECTS,COc1ccc(O)c(/C=N/c2ccccc2O)c1,43.581041531250705,ABaraaa{B}a{LA~DLaeaaaaaeB}ar,SAMPLE_23,BASE_3
1611,463,2-((2-hydroxyphenylimino)methyl)-4-methoxyphenol,COc1ccc(O)c(/C=N/c2ccccc2O)c1,Fe,Carbon Steel,potentiodynamic polarization,1.0M HCL,0.5,84,Competitive corrosion inhibition performance of alkyl/acyl substituted 2-(2-hydroxybenzylideneamino)phenol protecting mild steel used in adverse acidic medium: A dual approach analysis using FMOs/molecular dynamics simulation corroborated experimental findings,2021,COLLOIDS AND SURFACES A-PHYSICOCHEMICAL AND ENGINEERING ASPECTS,COc1ccc(O)c(/C=N/c2ccccc2O)c1,49.15349248622498,ABaraaa{B}a{LA~DLaeaaaaaeB}ar,SAMPLE_23,BASE_3
1612,463,2-((2-hydroxyphenylimino)methyl)-4-methoxyphenol,COc1ccc(O)c(/C=N/c2ccccc2O)c1,Fe,Carbon Steel,potentiodynamic polarization,1.0M HCL,5.0,95,Competitive corrosion inhibition performance of alkyl/acyl substituted 2-(2-hydroxybenzylideneamino)phenol protecting mild steel used in adverse acidic medium: A dual approach analysis using FMOs/molecular dynamics simulation corroborated experimental findings,2021,COLLOIDS AND SURFACES A-PHYSICOCHEMICAL AND ENGINEERING ASPECTS,COc1ccc(O)c(/C=N/c2ccccc2O)c1,37.88827740757743,ABaraaa{B}a{LA~DLaeaaaaaeB}ar,SAMPLE_23,BASE_3
1613,463,2-((2-hydroxyphenylimino)methyl)-4-methoxyphenol,COc1ccc(O)c(/C=N/c2ccccc2O)c1,Fe,Carbon Steel,potentiodynamic polarization,1.0M HCL,2.5,93,Competitive corrosion inhibition performance of alkyl/acyl substituted 2-(2-hydroxybenzylideneamino)phenol protecting mild steel used in adverse acidic medium: A dual approach analysis using FMOs/molecular dynamics simulation corroborated experimental findings,2021,COLLOIDS AND SURFACES A-PHYSICOCHEMICAL AND ENGINEERING ASPECTS,COc1ccc(O)c(/C=N/c2ccccc2O)c1,41.14703979812659,ABaraaa{B}a{LA~DLaeaaaaaeB}ar,SAMPLE_23,BASE_3
1614,464,1-(2-hydroxy-4-methoxyphenyl)ethenone(2’-Hydroxy-4’-methoxyacetophenone;Paeonol),COc1ccc(O)c(C(C)=O)c1,Mg,AZ91D,potentiodynamic polarization,0.05%NaCl,0.3008858078182168,90,(Lamaka et al.;2017)(Hu et al.; 2013),2017,Corrosion Science,COc1ccc(O)c(C(C)=O)c1,44.601467137007646,ABaraaa{B}a{A{A}~B}ar,SAMPLE_18,BASE_4
1615,464,1-(2-hydroxy-4-methoxyphenyl)ethenone(2’-Hydroxy-4’-methoxyacetophenone;Paeonol),COc1ccc(O)c(C(C)=O)c1,Mg,CPMg220ppmFe,H2 evolution,0.5 wt.% NaCl,0.3008858078182168,41,(Lamaka et al.;2017),2017,Corrosion Science,COc1ccc(O)c(C(C)=O)c1,61.7920324693841,ABaraaa{B}a{A{A}~B}ar,SAMPLE_20,BASE_4
1616,464,1-(2-hydroxy-4-methoxyphenyl)ethenone(2’-Hydroxy-4’-methoxyacetophenone;Paeonol),COc1ccc(O)c(C(C)=O)c1,Mg,WE43,H2 evolution,0.5 wt.% NaCl,0.3008858078182168,4,(Lamaka et al.;2017),2017,Corrosion Science,COc1ccc(O)c(C(C)=O)c1,66.5068361970285,ABaraaa{B}a{A{A}~B}ar,SAMPLE_33,BASE_4
1617,464,1-(2-hydroxy-4-methoxyphenyl)ethenone(2’-Hydroxy-4’-methoxyacetophenone;Paeonol),COc1ccc(O)c(C(C)=O)c1,Mg,ZE41,H2 evolution,0.5 wt.% NaCl,0.3008858078182168,-49,(Lamaka et al.;2017),2017,Corrosion Science,COc1ccc(O)c(C(C)=O)c1,70.76438153509666,ABaraaa{B}a{A{A}~B}ar,SAMPLE_34,BASE_4
1618,464,1-(2-hydroxy-4-methoxyphenyl)ethenone(2’-Hydroxy-4’-methoxyacetophenone;Paeonol),COc1ccc(O)c(C(C)=O)c1,Mg,E21,H2 evolution,0.5 wt.% NaCl,0.3008858078182168,-12,(Lamaka et al.;2017),2017,Corrosion Science,COc1ccc(O)c(C(C)=O)c1,67.99979871584748,ABaraaa{B}a{A{A}~B}ar,SAMPLE_26,BASE_4
1619,464,1-(2-hydroxy-4-methoxyphenyl)ethenone(2’-Hydroxy-4’-methoxyacetophenone;Paeonol),COc1ccc(O)c(C(C)=O)c1,Mg,AZ31,H2 evolution,0.5 wt.% NaCl,0.3008858078182168,12,(Lamaka et al.;2017),2017,Corrosion Science,COc1ccc(O)c(C(C)=O)c1,65.66412356869684,ABaraaa{B}a{A{A}~B}ar,SAMPLE_16,BASE_4
