Repository: MatthiasHBusch/CrossAlloyTL

# CrossAlloyTL — cross-alloy transfer learning for Mg corrosion inhibitors

Code, data, and manuscript sources for:

> **Different Alloy, Different Story? Impact of Transfer Learning on
> Predictive Models for In Silico Screening of Mg Dissolution Modulators.**
> M. Busch, M. Tacke, S. V. Lamaka, M. L. Zheludkevich, C. J. Cyron,
> R. C. Aydin, C. Feiler (2026). *Corrosion Science* (submitted).

## Summary

We probe cross-alloy transfer learning (TL) for predicting the
inhibition efficiency (IE) of small organic dissolution modulators on
magnesium alloys, using the Mg subset of the
[ExCorr](https://excorr.web.app/) electrochemical
corrosion database.

File: data/ExCorrDatasetClean.csv (part 17 of 45)
Unnamed: 0,index,IUPAC,isomeric_SMILES,BaseMaterial,Alloy,Method,AggressiveComponent,Operating_Concentration_mM,IE,References,Year,Journal,canonical_SMILES,transformed_IE,transformed_smiles,transformed_alloy,transformed_base_material
1620,464,1-(2-hydroxy-4-methoxyphenyl)ethenone(2’-Hydroxy-4’-methoxyacetophenone;Paeonol),COc1ccc(O)c(C(C)=O)c1,Mg,AZ91,H2 evolution,0.5 wt.% NaCl,0.3008858078182168,12,(Lamaka et al.;2017),2017,Corrosion Science,COc1ccc(O)c(C(C)=O)c1,65.66412356869684,ABaraaa{B}a{A{A}~B}ar,SAMPLE_17,BASE_4
1621,464,1-(2-hydroxy-4-methoxyphenyl)ethenone(2’-Hydroxy-4’-methoxyacetophenone;Paeonol),COc1ccc(O)c(C(C)=O)c1,Mg,AM50,H2 evolution,0.5 wt.% NaCl,0.3008858078182168,-2,(Lamaka et al.;2017),2017,Corrosion Science,COc1ccc(O)c(C(C)=O)c1,67.09399084461707,ABaraaa{B}a{A{A}~B}ar,SAMPLE_14,BASE_4
1622,464,1-(2-hydroxy-4-methoxyphenyl)ethenone(2’-Hydroxy-4’-methoxyacetophenone;Paeonol),COc1ccc(O)c(C(C)=O)c1,Mg,CPMg220ppmFe,H2 evolution,0.5 wt.% NaCl,50.0,33,(Lamaka et al.;2017),2017,Corrosion Science,COc1ccc(O)c(C(C)=O)c1,63.0235412196929,ABaraaa{B}a{A{A}~B}ar,SAMPLE_20,BASE_4
1623,465,3;4-dimethoxyphenol (Camphor carbonic acid),COc1ccc(O)cc1OC,Al,powder,H2 evolution,"1M HCl, 2.5% NaCl",10.0,34,"HORNER, L. & MEISEL, K.",1978,Werkstoffe Und Korrosion-Materials and Corrosion,COc1ccc(O)cc1OC,62.877898091209694,ABaraaa{B}aarBA,SAMPLE_37,BASE_1
1624,466,"(E)-2-(4-(3-(2,5 dimethoxyphenyl)acryloyl) phenoxy)acetic acid (AA-3)",COc1ccc(OC)c(/C=C/C(=O)c2ccc(OCC(=O)O)cc2)c1,Fe,Carbon Steel,potentiodynamic polarization,1.0M HCL,1.0,95.96,Assessing the impact of electron-donating-substituted chalcones on inhibition of mild steel corrosion in HCl solution: Experimental results and molecular-level insights,2020,COLLOIDS AND SURFACES A-PHYSICOCHEMICAL AND ENGINEERING ASPECTS ,COc1ccc(OC)c(/C=C/C(=O)c2ccc(OCC(=O)O)cc2)c1,35.823482832741185,ABaraaa{BA}a{LA~ALA{~B}aeaaa{BAA{~B}B}aae}ar,SAMPLE_23,BASE_3
1625,466,"(E)-2-(4-(3-(2,5 dimethoxyphenyl)acryloyl) phenoxy)acetic acid (AA-3)",COc1ccc(OC)c(/C=C/C(=O)c2ccc(OCC(=O)O)cc2)c1,Fe,Carbon Steel,potentiodynamic polarization,1.0M HCL,0.01,89.74,Assessing the impact of electron-donating-substituted chalcones on inhibition of mild steel corrosion in HCl solution: Experimental results and molecular-level insights,2020,COLLOIDS AND SURFACES A-PHYSICOCHEMICAL AND ENGINEERING ASPECTS,COc1ccc(OC)c(/C=C/C(=O)c2ccc(OCC(=O)O)cc2)c1,44.850061459660694,ABaraaa{BA}a{LA~ALA{~B}aeaaa{BAA{~B}B}aae}ar,SAMPLE_23,BASE_3
1626,466,"(E)-2-(4-(3-(2,5 dimethoxyphenyl)acryloyl) phenoxy)acetic acid (AA-3)",COc1ccc(OC)c(/C=C/C(=O)c2ccc(OCC(=O)O)cc2)c1,Fe,Carbon Steel,potentiodynamic polarization,1.0M HCL,0.1,92.18,Assessing the impact of electron-donating-substituted chalcones on inhibition of mild steel corrosion in HCl solution: Experimental results and molecular-level insights,2020,COLLOIDS AND SURFACES A-PHYSICOCHEMICAL AND ENGINEERING ASPECTS,COc1ccc(OC)c(/C=C/C(=O)c2ccc(OCC(=O)O)cc2)c1,42.2198993900799,ABaraaa{BA}a{LA~ALA{~B}aeaaa{BAA{~B}B}aae}ar,SAMPLE_23,BASE_3
1627,466,"(E)-2-(4-(3-(2,5 dimethoxyphenyl)acryloyl) phenoxy)acetic acid (AA-3)",COc1ccc(OC)c(/C=C/C(=O)c2ccc(OCC(=O)O)cc2)c1,Fe,Carbon Steel,potentiodynamic polarization,1.0M HCL,0.001,87.73,Assessing the impact of electron-donating-substituted chalcones on inhibition of mild steel corrosion in HCl solution: Experimental results and molecular-level insights,2020,COLLOIDS AND SURFACES A-PHYSICOCHEMICAL AND ENGINEERING ASPECTS,COc1ccc(OC)c(/C=C/C(=O)c2ccc(OCC(=O)O)cc2)c1,46.58276605939276,ABaraaa{BA}a{LA~ALA{~B}aeaaa{BAA{~B}B}aae}ar,SAMPLE_23,BASE_3
1628,467,1-methoxy-4-nitrobenzene(p-nitroanisole),COc1ccc([N+](=O)[O-])cc1,Al,powder,H2 evolution,"1M HCl, 2.5% NaCl",10.0,7,"HORNER, L. & MEISEL, K.",1978,Werkstoffe Und Korrosion-Materials and Corrosion,COc1ccc([N+](=O)[O-])cc1,66.19934733834768,ABaraaa{<DT>{~B}<BM>}aar,SAMPLE_37,BASE_1
1629,468,(E)-N’-(1-(4-bromophenyl)ethylidene)-2-(6-methoxynaphthalen-2-yl)propanehydrazide,COc1ccc2cc(C(C)C(=O)N/N=C(\C)c3ccc(Br)cc3)ccc2c1,Fe,Carbon Steel,potentiodynamic polarization,1.0M HCL,1.0,91,A joint experimental and theoretical investigation of the corrosion inhibition behavior and mechanism of hydrazone derivatives for mild steel in HCl solution,2021,COLLOIDS AND SURFACES A-PHYSICOCHEMICAL AND ENGINEERING ASPECTS,COc1ccc2cc(C(C)C(=O)N/N=C(\C)c3ccc(Br)cc3)ccc2c1,43.581041531250705,ABaraaaeaa{A{A}A{~B}DLD~A{RA}ataaa{X}aat}aaaear,SAMPLE_23,BASE_3
1630,468,(E)-N’-(1-(4-bromophenyl)ethylidene)-2-(6-methoxynaphthalen-2-yl)propanehydrazide,COc1ccc2cc(C(C)C(=O)N/N=C(\C)c3ccc(Br)cc3)ccc2c1,Fe,Carbon Steel,potentiodynamic polarization,1.0M HCL,0.1,84,A joint experimental and theoretical investigation of the corrosion inhibition behavior and mechanism of hydrazone derivatives for mild steel in HCl solution,2021,COLLOIDS AND SURFACES A-PHYSICOCHEMICAL AND ENGINEERING ASPECTS,COc1ccc2cc(C(C)C(=O)N/N=C(\C)c3ccc(Br)cc3)ccc2c1,49.15349248622498,ABaraaaeaa{A{A}A{~B}DLD~A{RA}ataaa{X}aat}aaaear,SAMPLE_23,BASE_3
1631,468,(E)-N’-(1-(4-bromophenyl)ethylidene)-2-(6-methoxynaphthalen-2-yl)propanehydrazide,COc1ccc2cc(C(C)C(=O)N/N=C(\C)c3ccc(Br)cc3)ccc2c1,Fe,Carbon Steel,potentiodynamic polarization,1.0M HCL,0.5,88,A joint experimental and theoretical investigation of the corrosion inhibition behavior and mechanism of hydrazone derivatives for mild steel in HCl solution,2021,COLLOIDS AND SURFACES A-PHYSICOCHEMICAL AND ENGINEERING ASPECTS,COc1ccc2cc(C(C)C(=O)N/N=C(\C)c3ccc(Br)cc3)ccc2c1,46.367267008737855,ABaraaaeaa{A{A}A{~B}DLD~A{RA}ataaa{X}aat}aaaear,SAMPLE_23,BASE_3
1632,468,(E)-N’-(1-(4-bromophenyl)ethylidene)-2-(6-methoxynaphthalen-2-yl)propanehydrazide,COc1ccc2cc(C(C)C(=O)N/N=C(\C)c3ccc(Br)cc3)ccc2c1,Fe,Carbon Steel,potentiodynamic polarization,1.0M HCL,5.0,95,A joint experimental and theoretical investigation of the corrosion inhibition behavior and mechanism of hydrazone derivatives for mild steel in HCl solution,2021,COLLOIDS AND SURFACES A-PHYSICOCHEMICAL AND ENGINEERING ASPECTS,COc1ccc2cc(C(C)C(=O)N/N=C(\C)c3ccc(Br)cc3)ccc2c1,37.88827740757743,ABaraaaeaa{A{A}A{~B}DLD~A{RA}ataaa{X}aat}aaaear,SAMPLE_23,BASE_3
1633,469,(E)-2-(6-methoxynaphthalen-2-yl)-N’-(1-phenylethylidene)propanehydrazide,COc1ccc2cc(C(C)C(=O)N/N=C(\C)c3ccccc3)ccc2c1,Fe,Carbon Steel,potentiodynamic polarization,1.0M HCL,1.0,87,A joint experimental and theoretical investigation of the corrosion inhibition behavior and mechanism of hydrazone derivatives for mild steel in HCl solution,2021,COLLOIDS AND SURFACES A-PHYSICOCHEMICAL AND ENGINEERING ASPECTS,COc1ccc2cc(C(C)C(=O)N/N=C(\C)c3ccccc3)ccc2c1,47.142487478704545,ABaraaaeaa{A{A}A{~B}DLD~A{RA}ataaaaat}aaaear,SAMPLE_23,BASE_3
1634,469,(E)-2-(6-methoxynaphthalen-2-yl)-N’-(1-phenylethylidene)propanehydrazide,COc1ccc2cc(C(C)C(=O)N/N=C(\C)c3ccccc3)ccc2c1,Fe,Carbon Steel,potentiodynamic polarization,1.0M HCL,0.1,79,A joint experimental and theoretical investigation of the corrosion inhibition behavior and mechanism of hydrazone derivatives for mild steel in HCl solution,2021,COLLOIDS AND SURFACES A-PHYSICOCHEMICAL AND ENGINEERING ASPECTS,COc1ccc2cc(C(C)C(=O)N/N=C(\C)c3ccccc3)ccc2c1,51.787193779499894,ABaraaaeaa{A{A}A{~B}DLD~A{RA}ataaaaat}aaaear,SAMPLE_23,BASE_3
1635,469,(E)-2-(6-methoxynaphthalen-2-yl)-N’-(1-phenylethylidene)propanehydrazide,COc1ccc2cc(C(C)C(=O)N/N=C(\C)c3ccccc3)ccc2c1,Fe,Carbon Steel,potentiodynamic polarization,1.0M HCL,0.5,83,A joint experimental and theoretical investigation of the corrosion inhibition behavior and mechanism of hydrazone derivatives for mild steel in HCl solution,2021,COLLOIDS AND SURFACES A-PHYSICOCHEMICAL AND ENGINEERING ASPECTS,COc1ccc2cc(C(C)C(=O)N/N=C(\C)c3ccccc3)ccc2c1,49.740647133813546,ABaraaaeaa{A{A}A{~B}DLD~A{RA}ataaaaat}aaaear,SAMPLE_23,BASE_3
1636,469,(E)-2-(6-methoxynaphthalen-2-yl)-N’-(1-phenylethylidene)propanehydrazide,COc1ccc2cc(C(C)C(=O)N/N=C(\C)c3ccccc3)ccc2c1,Fe,Carbon Steel,potentiodynamic polarization,1.0M HCL,5.0,90,A joint experimental and theoretical investigation of the corrosion inhibition behavior and mechanism of hydrazone derivatives for mild steel in HCl solution,2021,COLLOIDS AND SURFACES A-PHYSICOCHEMICAL AND ENGINEERING ASPECTS,COc1ccc2cc(C(C)C(=O)N/N=C(\C)c3ccccc3)ccc2c1,44.601467137007646,ABaraaaeaa{A{A}A{~B}DLD~A{RA}ataaaaat}aaaear,SAMPLE_23,BASE_3
1637,470,2-methoxynaphthalene beta-naphthyl methyl ether),COc1ccc2ccccc2c1,Al,powder,H2 evolution,"1M HCl, 2.5% NaCl",10.0,3,"HORNER, L. & MEISEL, K.",1978,Werkstoffe Und Korrosion-Materials and Corrosion,COc1ccc2ccccc2c1,66.60720067580934,ABaraaaeaaaaaear,SAMPLE_37,BASE_1
1638,471,2-methoxynaphthalene-1-carbaldehyde (2-methoxynaphthaldehyde),COc1ccc2ccccc2c1C=O,Al,powder,H2 evolution,"1M HCl, 2.5% NaCl",2.5,66,"HORNER, L. & MEISEL, K.",1978,Werkstoffe Und Korrosion-Materials and Corrosion,COc1ccc2ccccc2c1C=O,56.45383686324378,ABaraaaeaaaaaearA~B,SAMPLE_37,BASE_1
1639,471,2-methoxynaphthalene-1-carbaldehyde (2-methoxynaphthaldehyde),COc1ccc2ccccc2c1C=O,Al,powder,H2 evolution,"1M HCl, 2.5% NaCl",10.0,69,"HORNER, L. & MEISEL, K.",1978,Werkstoffe Und Korrosion-Materials and Corrosion,COc1ccc2ccccc2c1C=O,55.55919335697437,ABaraaaeaaaaaearA~B,SAMPLE_37,BASE_1
1640,472,"2-(2,3-dimethoxyphenyl)-6-nitro-1,4-dihydroquinoxaline (NHQ)",COc1cccc(-c2cnc3cc([N+](=O)[O-])ccc3n2)c1OC,Fe,Carbon Steel,potentiodynamic polarization,1.0M HCL,0.01,86,Nitro substituent effect on the electronic behavior and inhibitory performance of two quinoxaline derivatives in relation to the corrosion of mild steel in 1M HCl,2020,JOURNAL OF MOLECULAR LIQUIDS ,COc1cccc(-c2cnc3cc([N+](=O)[O-])ccc3n2)c1OC,47.860229527556804,ABaraaaa{Maeadataa{<DT>{~B}<BM>}aaatde}arBA,SAMPLE_23,BASE_3
1641,472,"2-(2,3-dimethoxyphenyl)-6-nitro-1,4-dihydroquinoxaline (NHQ)",COc1cccc(-c2cnc3cc([N+](=O)[O-])ccc3n2)c1OC,Fe,Carbon Steel,potentiodynamic polarization,1.0M HCL,0.1,91,Nitro substituent effect on the electronic behavior and inhibitory performance of two quinoxaline derivatives in relation to the corrosion of mild steel in 1M HCl,2020,JOURNAL OF MOLECULAR LIQUIDS ,COc1cccc(-c2cnc3cc([N+](=O)[O-])ccc3n2)c1OC,43.581041531250705,ABaraaaa{Maeadataa{<DT>{~B}<BM>}aaatde}arBA,SAMPLE_23,BASE_3
1642,472,"2-(2,3-dimethoxyphenyl)-6-nitro-1,4-dihydroquinoxaline (NHQ)",COc1cccc(-c2cnc3cc([N+](=O)[O-])ccc3n2)c1OC,Fe,Carbon Steel,potentiodynamic polarization,1.0M HCL,0.001,82.1,Nitro substituent effect on the electronic behavior and inhibitory performance of two quinoxaline derivatives in relation to the corrosion of mild steel in 1M HCl,2020,JOURNAL OF MOLECULAR LIQUIDS ,COc1cccc(-c2cnc3cc([N+](=O)[O-])ccc3n2)c1OC,50.240275212878814,ABaraaaa{Maeadataa{<DT>{~B}<BM>}aaatde}arBA,SAMPLE_23,BASE_3
1643,472,"2-(2,3-dimethoxyphenyl)-6-nitro-1,4-dihydroquinoxaline (NHQ)",COc1cccc(-c2cnc3cc([N+](=O)[O-])ccc3n2)c1OC,Fe,Carbon Steel,potentiodynamic polarization,1.0M HCL,1.0,91.5,Nitro substituent effect on the electronic behavior and inhibitory performance of two quinoxaline derivatives in relation to the corrosion of mild steel in 1M HCl,2020,JOURNAL OF MOLECULAR LIQUIDS ,COc1cccc(-c2cnc3cc([N+](=O)[O-])ccc3n2)c1OC,43.02745740438333,ABaraaaa{Maeadataa{<DT>{~B}<BM>}aaatde}arBA,SAMPLE_23,BASE_3
1644,473,"2-(2,3-dimethoxyphenyl)-1,4-dihydroquinoxaline (HHQ)",COc1cccc(-c2cnc3ccccc3n2)c1OC,Fe,Carbon Steel,potentiodynamic polarization,1.0M HCL,0.01,90.3,Nitro substituent effect on the electronic behavior and inhibitory performance of two quinoxaline derivatives in relation to the corrosion of mild steel in 1M HCl,2020,JOURNAL OF MOLECULAR LIQUIDS ,COc1cccc(-c2cnc3ccccc3n2)c1OC,44.30646710730581,ABaraaaa{Maeadataaaaatde}arBA,SAMPLE_23,BASE_3
1645,473,"2-(2,3-dimethoxyphenyl)-1,4-dihydroquinoxaline (HHQ)",COc1cccc(-c2cnc3ccccc3n2)c1OC,Fe,Carbon Steel,potentiodynamic polarization,1.0M HCL,0.1,91,Nitro substituent effect on the electronic behavior and inhibitory performance of two quinoxaline derivatives in relation to the corrosion of mild steel in 1M HCl,2020,JOURNAL OF MOLECULAR LIQUIDS ,COc1cccc(-c2cnc3ccccc3n2)c1OC,43.581041531250705,ABaraaaa{Maeadataaaaatde}arBA,SAMPLE_23,BASE_3
1646,473,"2-(2,3-dimethoxyphenyl)-1,4-dihydroquinoxaline (HHQ)",COc1cccc(-c2cnc3ccccc3n2)c1OC,Fe,Carbon Steel,potentiodynamic polarization,1.0M HCL,0.001,72.1,Nitro substituent effect on the electronic behavior and inhibitory performance of two quinoxaline derivatives in relation to the corrosion of mild steel in 1M HCl,2020,JOURNAL OF MOLECULAR LIQUIDS ,COc1cccc(-c2cnc3ccccc3n2)c1OC,54.53876775121743,ABaraaaa{Maeadataaaaatde}arBA,SAMPLE_23,BASE_3
1647,473,"2-(2,3-dimethoxyphenyl)-1,4-dihydroquinoxaline (HHQ)",COc1cccc(-c2cnc3ccccc3n2)c1OC,Fe,Carbon Steel,potentiodynamic polarization,1.0M HCL,1.0,95.3,Nitro substituent effect on the electronic behavior and inhibitory performance of two quinoxaline derivatives in relation to the corrosion of mild steel in 1M HCl,2020,JOURNAL OF MOLECULAR LIQUIDS ,COc1cccc(-c2cnc3ccccc3n2)c1OC,37.289008830290484,ABaraaaa{Maeadataaaaatde}arBA,SAMPLE_23,BASE_3
1648,474,1-methoxy-9H-fluoren-9-one(1-methoxyfluorenone),COc1cccc2c1C(=O)c1ccccc1-2,Al,powder,H2 evolution,"1M HCl, 2.5% NaCl",10.0,51,"HORNER, L. & MEISEL, K.",1978,Werkstoffe Und Korrosion-Materials and Corrosion,COc1cccc2c1C(=O)c1ccccc1-2,59.99334602774907,ABaraaaaearA{~B}araaaaarMe,SAMPLE_37,BASE_1
1649,474,1-methoxy-9H-fluoren-9-one(1-methoxyfluorenone),COc1cccc2c1C(=O)c1ccccc1-2,Al,powder,H2 evolution,"1M HCl, 2.5% NaCl",5.0,52,"HORNER, L. & MEISEL, K.",1978,Werkstoffe Und Korrosion-Materials and Corrosion,COc1cccc2c1C(=O)c1ccccc1-2,59.7936464675983,ABaraaaaearA{~B}araaaaarMe,SAMPLE_37,BASE_1
1650,475,1-methoxy-9H-fluorene,COc1cccc2c1Cc1ccccc1-2,Al,powder,H2 evolution,"1M HCl, 2.5% NaCl",10.0,51,"HORNER, L. & MEISEL, K.",1978,Werkstoffe Und Korrosion-Materials and Corrosion,COc1cccc2c1Cc1ccccc1-2,59.99334602774907,ABaraaaaearAaraaaaarMe,SAMPLE_37,BASE_1
1651,476,(E)-4-((2-methoxyphenyl)diazenyl)naphthalene-1;5-diol,COc1ccccc1/N=N/c1ccc(O)c2cccc(O)c12,Al,pure,weight loss,0.01M NaOH,0.001,54.22,"AL-JUAID, S. S.",2007,Portugaliae Electrochimica Acta,COc1ccccc1/N=N/c1ccc(O)c2cccc(O)c12,59.33502186790611,ABaraaaaarLD~DLaraaa{B}aeaaaa{B}are,SAMPLE_38,BASE_1
1652,476,(E)-4-((2-methoxyphenyl)diazenyl)naphthalene-1;5-diol,COc1ccccc1/N=N/c1ccc(O)c2cccc(O)c12,Al,pure,weight loss,0.01M NaOH,0.003,56.12,"AL-JUAID, S. S.",2007,Portugaliae Electrochimica Acta,COc1ccccc1/N=N/c1ccc(O)c2cccc(O)c12,58.924483885099775,ABaraaaaarLD~DLaraaa{B}aeaaaa{B}are,SAMPLE_38,BASE_1
1653,476,(E)-4-((2-methoxyphenyl)diazenyl)naphthalene-1;5-diol,COc1ccccc1/N=N/c1ccc(O)c2cccc(O)c12,Al,pure,weight loss,0.01M NaOH,0.005,59.13,"AL-JUAID, S. S.",2007,Portugaliae Electrochimica Acta,COc1ccccc1/N=N/c1ccc(O)c2cccc(O)c12,58.23623906516133,ABaraaaaarLD~DLaraaa{B}aeaaaa{B}are,SAMPLE_38,BASE_1
1654,476,(E)-4-((2-methoxyphenyl)diazenyl)naphthalene-1;5-diol,COc1ccccc1/N=N/c1ccc(O)c2cccc(O)c12,Al,pure,weight loss,0.01M NaOH,0.007,64.22,"AL-JUAID, S. S.",2007,Portugaliae Electrochimica Acta,COc1ccccc1/N=N/c1ccc(O)c2cccc(O)c12,56.9480527680798,ABaraaaaarLD~DLaraaa{B}aeaaaa{B}are,SAMPLE_38,BASE_1
1655,476,(E)-4-((2-methoxyphenyl)diazenyl)naphthalene-1;5-diol,COc1ccccc1/N=N/c1ccc(O)c2cccc(O)c12,Al,pure,weight loss,0.01M NaOH,0.009,68.26,"AL-JUAID, S. S.",2007,Portugaliae Electrochimica Acta,COc1ccccc1/N=N/c1ccc(O)c2cccc(O)c12,55.78766946998699,ABaraaaaarLD~DLaraaa{B}aeaaaa{B}are,SAMPLE_38,BASE_1
1656,476,(E)-4-((2-methoxyphenyl)diazenyl)naphthalene-1;5-diol,COc1ccccc1/N=N/c1ccc(O)c2cccc(O)c12,Al,pure,weight loss,0.01M NaOH,0.011,70.68,"AL-JUAID, S. S.",2007,Portugaliae Electrochimica Acta,COc1ccccc1/N=N/c1ccc(O)c2cccc(O)c12,55.01956627488978,ABaraaaaarLD~DLaraaa{B}aeaaaa{B}are,SAMPLE_38,BASE_1
1657,478,"1-(2''-Methoxyphenyl)hypomethylimino-2-mercapto-5-[1'-(1',2',4'-triazole)]methylene-1,3,4,triazole(MATT)",COc1ccccc1C=Nn1c(S)nnc1Cn1cncn1,Fe,Carbon Steel,potentiodynamic polarization,1.0M HCL,1.0,92.4,Book,2015,Weihua Li. Synthesis and Performance Evaluation of New Corrosion Inhibitors [M]. BeiJing: Science Press.,COc1ccccc1C=Nn1c(S)nnc1Cn1cncn1,41.94352281347453,ABaraaaaarA~Ddra{E}ddarAdradadr,SAMPLE_23,BASE_3
1658,482,2-methoxyphenol (Guaiacol),COc1ccccc1O,Al,powder,H2 evolution,"1M HCl, 2.5% NaCl",10.0,15,"HORNER, L. & MEISEL, K.",1978,Werkstoffe Und Korrosion-Materials and Corrosion,COc1ccccc1O,65.32819097288687,ABaraaaaarB,SAMPLE_37,BASE_1
1659,483,4-methoxy-2-(4-methoxypyridin-2-yl)pyridine (4-4′-Dimethoxy-2-2′-bipyridine),COc1ccnc(-c2cc(OC)ccn2)c1,Mg,CPMg342ppmFe,H2 evolution,0.5 wt.% NaCl,10.0,17,"FEILER, C., MEI, D., LUTHRINGER-FEYERABEND, B. J. C., LAMAKA, S. V. & ZHELUDKEVICH, M. L.",2021,Corrosion,COc1ccnc(-c2cc(OC)ccn2)c1,65.09758280373495,ABaraada{Maeaa{BA}aade}ar,SAMPLE_21,BASE_4
1660,483,4-methoxy-2-(4-methoxypyridin-2-yl)pyridine (4-4′-Dimethoxy-2-2′-bipyridine),COc1ccnc(-c2cc(OC)ccn2)c1,Mg,HPMg51ppmFe,H2 evolution,0.5 wt.% NaCl,10.0,-26,"FEILER, C., MEI, D., LUTHRINGER-FEYERABEND, B. J. C., LAMAKA, S. V. & ZHELUDKEVICH, M. L.",2021,Corrosion,COc1ccnc(-c2cc(OC)ccn2)c1,69.14053749030342,ABaraada{Maeaa{BA}aade}ar,SAMPLE_28,BASE_4
1661,484,Methyl phosphonic acid,CP(=O)(O)O,Al,powder,H2 evolution,"1M HCl, 2.5% NaCl",10.0,27,"HORNER, L. & MEISEL, K.",1978,Werkstoffe Und Korrosion-Materials and Corrosion,CP(=O)(O)O,63.85420022415238,AK{~B}{B}B,SAMPLE_37,BASE_1
1662,485,Phenyl-(2-methyl-1;5-nitro-phenyl)-sulfone,CS(=O)(=O)c1ccc([N+](=O)[O-])cc1,Al,powder,H2 evolution,"1M HCl, 2.5% NaCl",10.0,-2,"HORNER, L. & MEISEL, K.",1978,Werkstoffe Und Korrosion-Materials and Corrosion,CS(=O)(=O)c1ccc([N+](=O)[O-])cc1,67.09399084461707,AE{~B}{~B}araaa{<DT>{~B}<BM>}aar,SAMPLE_37,BASE_1
1663,486,Methylsulfonylbenzene (Methylphenyl sulfone),CS(=O)(=O)c1ccccc1,Al,powder,H2 evolution,"1M HCl, 2.5% NaCl",10.0,37,"HORNER, L. & MEISEL, K.",1978,Werkstoffe Und Korrosion-Materials and Corrosion,CS(=O)(=O)c1ccccc1,62.427347760873204,AE{~B}{~B}araaaaar,SAMPLE_37,BASE_1
1664,488,(2S)-2-amino-4-methylsulfanylbutanoic acid (Methionine),CSCC[C@H](N)C(=O)O,Al,powder,H2 evolution,"1M HCl, 2.5% NaCl",10.0,-8,"HORNER, L. & MEISEL, K.",1978,Werkstoffe Und Korrosion-Materials and Corrosion,CSCC[C@H](N)C(=O)O,67.64757497148446,AEAA<A*H>{D}A{~B}B,SAMPLE_37,BASE_1
1665,488,(2S)-2-amino-4-methylsulfanylbutanoic acid (Methionine),CSCC[C@H](N)C(=O)O,Mg,CPMg342ppmFe,H2 evolution,0.85 wt.% NaCl,0.1,3,"LAMAKA, S. V., VAGHEFINAZARI, B., MEI, D., PETRAUSKAS, R. P., HÖCHE, D. & ZHELUDKEVICH, M. L.",2017,Corrosion Science,CSCC[C@H](N)C(=O)O,66.60720067580934,AEAA<A*H>{D}A{~B}B,SAMPLE_21,BASE_4
1666,488,(2S)-2-amino-4-methylsulfanylbutanoic acid (Methionine),CSCC[C@H](N)C(=O)O,Mg,CPMg220ppmFe,H2 evolution,0.5 wt.% NaCl,50.0,28,"LAMAKA, S. V., VAGHEFINAZARI, B., MEI, D., PETRAUSKAS, R. P., HÖCHE, D. & ZHELUDKEVICH, M. L.",2017,Corrosion Science,CSCC[C@H](N)C(=O)O,63.72061071954138,AEAA<A*H>{D}A{~B}B,SAMPLE_20,BASE_4
1667,488,(2S)-2-amino-4-methylsulfanylbutanoic acid (Methionine),CSCC[C@H](N)C(=O)O,Mg,CPMg342ppmFe,H2 evolution,0.85 wt.% NaCl,0.1,-4,(Lamaka et al.;2017; Mei et al.;2019),2017,Corrosion Science,CSCC[C@H](N)C(=O)O,67.2820566669952,AEAA<A*H>{D}A{~B}B,SAMPLE_21,BASE_4
1668,489,3-methylsulfanyl-1H-1;2;4-triazol-5-amine(3-amino-5-methylthio-1;2;4;-triazole),CSc1n[nH]c(N)n1,Al,AA2024-T3,optical inspection,0.1M NaCl,1.0,40,"WINKLER, D. A., BREEDON, M., WHITE, P., HUGHES, A. E., SAPPER, E. D. & COLE, I.",2016,Corrosion Science,CSc1n[nH]c(N)n1,61.95481084781117,AEard<dH>a{D}dr,SAMPLE_4,BASE_1
1669,489,3-methylsulfanyl-1H-1;2;4-triazol-5-amine(3-amino-5-methylthio-1;2;4;-triazole),CSc1n[nH]c(N)n1,Al,AA2024-T3,optical inspection,0.1M NaCl,1.0,30,"WINKLER, D. A., BREEDON, M., WHITE, P., HUGHES, A. E., SAPPER, E. D. & COLE, I.",2016,Corrosion Science,CSc1n[nH]c(N)n1,63.44777336663013,AEard<dH>a{D}dr,SAMPLE_4,BASE_1
1670,489,3-methylsulfanyl-1H-1;2;4-triazol-5-amine(3-amino-5-methylthio-1;2;4;-triazole),CSc1n[nH]c(N)n1,Al,AA2024-T3,optical inspection,0.1M NaCl,1.0,30,"WINKLER, D. A., BREEDON, M., WHITE, P., HUGHES, A. E., SAPPER, E. D. & COLE, I.",2016,Corrosion Science,CSc1n[nH]c(N)n1,63.44777336663013,AEard<dH>a{D}dr,SAMPLE_4,BASE_1
1671,489,3-methylsulfanyl-1H-1;2;4-triazol-5-amine(3-amino-5-methylthio-1;2;4;-triazole),CSc1n[nH]c(N)n1,Al,AA2024-T3,optical inspection,0.1M NaCl,1.0,30,"WINKLER, D. A., BREEDON, M., WHITE, P., HUGHES, A. E., SAPPER, E. D. & COLE, I.",2016,Corrosion Science,CSc1n[nH]c(N)n1,63.44777336663013,AEard<dH>a{D}dr,SAMPLE_4,BASE_1
1672,489,3-methylsulfanyl-1H-1;2;4-triazol-5-amine(3-amino-5-methylthio-1;2;4;-triazole),CSc1n[nH]c(N)n1,Al,AA7075-T6,optical inspection,0.1M NaCl,1.0,50,"WINKLER, D. A., BREEDON, M., WHITE, P., HUGHES, A. E., SAPPER, E. D. & COLE, I.",2016,Corrosion Science,CSc1n[nH]c(N)n1,60.189010976080965,AEard<dH>a{D}dr,SAMPLE_12,BASE_1
1673,489,3-methylsulfanyl-1H-1;2;4-triazol-5-amine(3-amino-5-methylthio-1;2;4;-triazole),CSc1n[nH]c(N)n1,Al,AA7075-T6,optical inspection,0.1M NaCl,1.0,40,"WINKLER, D. A., BREEDON, M., WHITE, P., HUGHES, A. E., SAPPER, E. D. & COLE, I.",2016,Corrosion Science,CSc1n[nH]c(N)n1,61.95481084781117,AEard<dH>a{D}dr,SAMPLE_12,BASE_1
1674,489,3-methylsulfanyl-1H-1;2;4-triazol-5-amine(3-amino-5-methylthio-1;2;4;-triazole),CSc1n[nH]c(N)n1,Al,AA7075-T6,optical inspection,0.1M NaCl,1.0,50,"WINKLER, D. A., BREEDON, M., WHITE, P., HUGHES, A. E., SAPPER, E. D. & COLE, I.",2016,Corrosion Science,CSc1n[nH]c(N)n1,60.189010976080965,AEard<dH>a{D}dr,SAMPLE_12,BASE_1
1675,489,3-methylsulfanyl-1H-1;2;4-triazol-5-amine(3-amino-5-methylthio-1;2;4;-triazole),CSc1n[nH]c(N)n1,Al,AA7075-T6,optical inspection,0.1M NaCl,1.0,40,"WINKLER, D. A., BREEDON, M., WHITE, P., HUGHES, A. E., SAPPER, E. D. & COLE, I.",2016,Corrosion Science,CSc1n[nH]c(N)n1,61.95481084781117,AEard<dH>a{D}dr,SAMPLE_12,BASE_1
1676,491,benzyltrimethylarsonium bromide (Trimethylbenzylarsonium bromide),C[As+](C)(C)Cc1ccccc1.[Br-],Al,powder,H2 evolution,"1M HCl, 2.5% NaCl",10.0,1,"HORNER, L. & MEISEL, K.",1978,Werkstoffe Und Korrosion-Materials and Corrosion,C[As+](C)(C)Cc1ccccc1.[Br-],66.80486234315278,A<AeT>{A}{A}Aaraaaaar!<XM>,SAMPLE_37,BASE_1
1677,492,Diphenyldimethylarsonium perchlorate,C[As+](C)(c1ccccc1)c1ccccc1.[O-][Cl+3]([O-])([O-])[O-],Al,powder,H2 evolution,"1M HCl, 2.5% NaCl",10.0,27,"HORNER, L. & MEISEL, K.",1978,Werkstoffe Und Korrosion-Materials and Corrosion,C[As+](C)(c1ccccc1)c1ccccc1.[O-][Cl+3]([O-])([O-])[O-],63.85420022415238,A<AeT>{A}{araaaaar}araaaaar!<BM><ZTt>{<BM>}{<BM>}<BM>,SAMPLE_37,BASE_1
1678,493,Methyl (triphenyl)arsanium iodide (Triphenylmethylarsonium iodide),C[As+](c1ccccc1)(c1ccccc1)c1ccccc1.[I-],Al,powder,H2 evolution,"1M HCl, 2.5% NaCl",10.0,9,"HORNER, L. & MEISEL, K.",1978,Werkstoffe Und Korrosion-Materials and Corrosion,C[As+](c1ccccc1)(c1ccccc1)c1ccccc1.[I-],65.98879370832702,A<AeT>{araaaaar}{araaaaar}araaaaar!<HM>,SAMPLE_37,BASE_1
1679,495,(4R)-4-[(3R;5S;7R;8R;9S;10S;12S;13R;14S;17R)-3;7;12-trihydroxy-10;13-dimethyl-2;3;4;5;6;7;8;9;11;12;14;15;16;17-tetradecahydro-1H-cyclopenta[a]phenanthren-17-yl]pentanoicacid (Cholic acid),C[C@H](CCC(=O)O)[C@H]1CC[C@H]2[C@@H]3[C@H](O)C[C@@H]4C[C@H](O)CC[C@]4(C)[C@H]3C[C@H](O)[C@]12C,Al,powder,H2 evolution,"1M HCl, 2.5% NaCl",10.0,12,"HORNER, L. & MEISEL, K.",1978,Werkstoffe Und Korrosion-Materials and Corrosion,C[C@H](CCC(=O)O)[C@H]1CC[C@H]2[C@@H]3[C@H](O)C[C@@H]4C[C@H](O)CC[C@]4(C)[C@H]3C[C@H](O)[C@]12C,65.66412356869684,A<A*H>{AAA{~B}B}<A*H>rAA<A*H>e<A**H>t<A*H>{B}A<A**H>uA<A*H>{B}AA<A*>u{A}<A*H>tA<A*H>{B}<A*>reA,SAMPLE_37,BASE_1
1680,496,2-aminopropanoic acid(Alanine),C[C@H](N)C(=O)O,Al,pure,potentiodynamic polarization,0.1M HCl,10.0,62,"ALMAYOUF, A. M.",1996,Corrosion Prevention & Control,C[C@H](N)C(=O)O,57.53106665254786,A<A*H>{D}A{~B}B,SAMPLE_38,BASE_1
1681,496,2-aminopropanoic acid(Alanine),C[C@H](N)C(=O)O,Al,powder,H2 evolution,"1M HCl, 2.5% NaCl",10.0,27,"HORNER, L. & MEISEL, K.",1978,Werkstoffe Und Korrosion-Materials and Corrosion,C[C@H](N)C(=O)O,63.85420022415238,A<A*H>{D}A{~B}B,SAMPLE_37,BASE_1
1682,496,2-aminopropanoic acid(Alanine),C[C@H](N)C(=O)O,Mg,CPMg220ppmFe,H2 evolution,0.5 wt.% NaCl,50.0,-21,"LAMAKA, S. V., VAGHEFINAZARI, B., MEI, D., PETRAUSKAS, R. P., HÖCHE, D. & ZHELUDKEVICH, M. L.",2017,Corrosion Science,C[C@H](N)C(=O)O,68.74837519230825,A<A*H>{D}A{~B}B,SAMPLE_20,BASE_4
1683,496,2-aminopropanoic acid(Alanine),C[C@H](N)C(=O)O,Mg,MgCa,H2 evolution,0.85 wt.% NaCl,0.853,-5,"MEI, D., LAMAKA, S. V., FEILER, C. & ZHELUDKEVICH, M. L.",2019,Corrosion Science,C[C@H](N)C(=O)O,67.37473761857322,A<A*H>{D}A{~B}B,SAMPLE_30,BASE_4
1684,496,2-aminopropanoic acid(Alanine),C[C@H](N)C(=O)O,Mg,CPMg342ppmFe,H2 evolution,0.85 wt.% NaCl,0.853,-10,"MEI, D., LAMAKA, S. V., FEILER, C. & ZHELUDKEVICH, M. L.",2019,Corrosion Science,C[C@H](N)C(=O)O,67.82528794890972,A<A*H>{D}A{~B}B,SAMPLE_21,BASE_4
1685,496,2-aminopropanoic acid(Alanine),C[C@H](N)C(=O)O,Mg,MgAlZn,potentiodynamic polarization,0.1M NaOH,1.0,52.9,"HELAL, N. H. & BADAWY, W. A.",2011,Electrochimica Acta,C[C@H](N)C(=O)O,59.61032707292173,A<A*H>{D}A{~B}B,SAMPLE_29,BASE_4
1686,497,(2R;3S)-butane-2;3-diol(erythro-2;3-butanediol),C[C@H](O)[C@@H](C)O,Al,powder,H2 evolution,"1M HCl, 2.5% NaCl",10.0,13,"HORNER, L. & MEISEL, K.",1978,Werkstoffe Und Korrosion-Materials and Corrosion,C[C@H](O)[C@@H](C)O,65.55343567213504,A<A*H>{B}<A**H>{A}B,SAMPLE_37,BASE_1
1687,498,tetramethylazaniumhydroxide (tetramethyl ammonium hydroxide),C[N+](C)(C)C.[OH-],Fe,Steel,gravimetry,2M H2SO4,180.0,35,"MANN, C. A., LAUER, B. E. & HULTIN, C. T.",1936,Industrial and Engineering Chemistry,C[N+](C)(C)C.[OH-],62.730031317777865,A<DT>{A}{A}A!<BHM>,SAMPLE_32,BASE_3
1688,499,(2-hydrazinyl-2-oxoethyl)-trimethylazaniumchloride (Girard's reagent),C[N+](C)(C)CC(=O)NN.[Cl-],Al,powder,H2 evolution,"1M HCl, 2.5% NaCl",10.0,2,"HORNER, L. & MEISEL, K.",1978,Werkstoffe Und Korrosion-Materials and Corrosion,C[N+](C)(C)CC(=O)NN.[Cl-],66.7065357571793,A<DT>{A}{A}AA{~B}DD!<ZM>,SAMPLE_37,BASE_1
1689,500,trimethyl-(3-oxo-3-phenylpropyl)azaniumbromide (Trimethyl-(2-benzoylethyl)-ammoniumbromide),C[N+](C)(C)CCC(=O)c1ccccc1.[Br-],Al,powder,H2 evolution,"1M HCl, 2.5% NaCl",10.0,49,"HORNER, L. & MEISEL, K.",1978,Werkstoffe Und Korrosion-Materials and Corrosion,C[N+](C)(C)CCC(=O)c1ccccc1.[Br-],60.380801115186856,A<DT>{A}{A}AAA{~B}araaaaar!<XM>,SAMPLE_37,BASE_1
1690,501,"Bis(p-(N,N,N-octyldimethylammonium bromide)benzylidene)benzene-1,4-diamine",C[N+](C)(C)CCCCCCN1C(=O)C(=O)c2ccccc21,Fe,Carbon Steel,potentiodynamic polarization,1.0M HCL,1.0,92.07,Novel cationic gemini surfactants as corrosion inhibitors for carbon steel pipelines,2010,Corrosion Science,C[N+](C)(C)CCCCCCN1C(=O)C(=O)c2ccccc21,42.35518532417297,A<DT>{A}{A}AAAAAADrA{~B}A{~B}aeaaaaaer,SAMPLE_23,BASE_3
1691,502,2-hydroxyethyl(trimethyl)azaniumchloride(Choline chloride Vitamin B4) ,C[N+](C)(C)CCO.[Cl-],Mg,CPMg342ppmFe,H2 evolution,0.85 wt.% NaCl,0.0072,-9,"MEI, D., LAMAKA, S. V., FEILER, C. & ZHELUDKEVICH, M. L.",2019,Corrosion Science,C[N+](C)(C)CCO.[Cl-],67.73683906448717,A<DT>{A}{A}AAB!<ZM>,SAMPLE_21,BASE_4
1692,502,2-hydroxyethyl(trimethyl)azaniumchloride(Choline chloride Vitamin B4) ,C[N+](C)(C)CCO.[Cl-],Mg,MgCa,H2 evolution,0.85 wt.% NaCl,0.0072,2,"MEI, D., LAMAKA, S. V., FEILER, C. & ZHELUDKEVICH, M. L.",2019,Corrosion Science,C[N+](C)(C)CCO.[Cl-],66.7065357571793,A<DT>{A}{A}AAB!<ZM>,SAMPLE_30,BASE_4
1693,503,Trimethyl-(2-benzylethyl)-ammonium bromide,C[N+](C)(C)Cc1ccccc1.[Br-],Al,powder,H2 evolution,"1M HCl, 2.5% NaCl",10.0,49,"HORNER, L. & MEISEL, K.",1978,Werkstoffe Und Korrosion-Materials and Corrosion,C[N+](C)(C)Cc1ccccc1.[Br-],60.380801115186856,A<DT>{A}{A}Aaraaaaar!<XM>,SAMPLE_37,BASE_1
1694,504,trimethyl(phenyl)azanium chloride(Trimethylphenylammonium chloride),C[N+](C)(C)c1ccccc1.[Cl-],Al,pure,potentiodynamic polarization,6M NaOH,6.0,66,"BRITO, P. S. D.",2014,Journal of Fuel Cell Science and Technology,C[N+](C)(C)c1ccccc1.[Cl-],56.45383686324378,A<DT>{A}{A}araaaaar!<ZM>,SAMPLE_38,BASE_1
1695,504,trimethyl(phenyl)azanium chloride(Trimethylphenylammonium chloride),C[N+](C)(C)c1ccccc1.[Cl-],Al,pure,potentiodynamic polarization,6M NaOH,58.0,66.8,"BRITO, P. S. D.",2014,Journal of Fuel Cell Science and Technology,C[N+](C)(C)c1ccccc1.[Cl-],56.22322869409185,A<DT>{A}{A}araaaaar!<ZM>,SAMPLE_38,BASE_1
1696,505,"Bis(p-(N,N,N-octyldimethylammonium bromide)benzylidene)benzene-1,4-diamine",C[N+](C)(CCCCCCCCBr)c1ccc(/C=N/c2ccc(/N=C/c3ccc([N+](C)(C)CCCCCCCCBr)cc3)cc2)cc1.[Br-].[Br-],Fe,Carbon Steel,potentiodynamic polarization,1.0M HCL,0.01,70.47,Novel cationic gemini surfactants as corrosion inhibitors for carbon steel pipelines,2010,Corrosion Science,C[N+](C)(CCCCCCCCBr)c1ccc(/C=N/c2ccc(/N=C/c3ccc([N+](C)(C)CCCCCCCCBr)cc3)cc2)cc1.[Br-].[Br-],55.08868697478196,A<DT>{A}{AAAAAAAAX}araaa{LA~DLaeaaa{LD~ALataaa{<DT>{A}{A}AAAAAAAAX}aat}aae}aar!<XM>!<XM>,SAMPLE_23,BASE_3
1697,505,"Bis(p-(N,N,N-octyldimethylammonium bromide)benzylidene)benzene-1,4-diamine",C[N+](C)(CCCCCCCCBr)c1ccc(/C=N/c2ccc(/N=C/c3ccc([N+](C)(C)CCCCCCCCBr)cc3)cc2)cc1.[Br-].[Br-],Fe,Carbon Steel,potentiodynamic polarization,1.0M HCL,0.1,87.5,Novel cationic gemini surfactants as corrosion inhibitors for carbon steel pipelines,2010,Corrosion Science,C[N+](C)(CCCCCCCCBr)c1ccc(/C=N/c2ccc(/N=C/c3ccc([N+](C)(C)CCCCCCCCBr)cc3)cc2)cc1.[Br-].[Br-],46.76263151722052,A<DT>{A}{AAAAAAAAX}araaa{LA~DLaeaaa{LD~ALataaa{<DT>{A}{A}AAAAAAAAX}aat}aae}aar!<XM>!<XM>,SAMPLE_23,BASE_3
1698,505,"Bis(p-(N,N,N-octyldimethylammonium bromide)benzylidene)benzene-1,4-diamine",C[N+](C)(CCCCCCCCBr)c1ccc(/C=N/c2ccc(/N=C/c3ccc([N+](C)(C)CCCCCCCCBr)cc3)cc2)cc1.[Br-].[Br-],Fe,Carbon Steel,potentiodynamic polarization,1.0M HCL,0.05,78.89,Novel cationic gemini surfactants as corrosion inhibitors for carbon steel pipelines,2010,Corrosion Science,C[N+](C)(CCCCCCCCBr)c1ccc(/C=N/c2ccc(/N=C/c3ccc([N+](C)(C)CCCCCCCCBr)cc3)cc2)cc1.[Br-].[Br-],51.8377927741161,A<DT>{A}{AAAAAAAAX}araaa{LA~DLaeaaa{LD~ALataaa{<DT>{A}{A}AAAAAAAAX}aat}aae}aar!<XM>!<XM>,SAMPLE_23,BASE_3
1699,505,"Bis(p-(N,N,N-octyldimethylammonium bromide)benzylidene)benzene-1,4-diamine",C[N+](C)(CCCCCCCCBr)c1ccc(/C=N/c2ccc(/N=C/c3ccc([N+](C)(C)CCCCCCCCBr)cc3)cc2)cc1.[Br-].[Br-],Fe,Carbon Steel,potentiodynamic polarization,1.0M HCL,0.5,90.36,Novel cationic gemini surfactants as corrosion inhibitors for carbon steel pipelines,2010,Corrosion Science,C[N+](C)(CCCCCCCCBr)c1ccc(/C=N/c2ccc(/N=C/c3ccc([N+](C)(C)CCCCCCCCBr)cc3)cc2)cc1.[Br-].[Br-],44.24637331245436,A<DT>{A}{AAAAAAAAX}araaa{LA~DLaeaaa{LD~ALataaa{<DT>{A}{A}AAAAAAAAX}aat}aae}aar!<XM>!<XM>,SAMPLE_23,BASE_3
1700,506,"Bis(p-(N,N,N-decyldimethylammonium bromide)benzylidene)benzene-1,4-diamine",C[N+](C)(CCCCCCCCCCBr)c1ccc(/C=N/c2ccc(/N=C/c3ccc([N+](C)(C)CCCCCCCCCCBr)cc3)cc2)cc1.[Br-].[Br-],Fe,Carbon Steel,potentiodynamic polarization,1.0M HCL,0.01,77.69,Novel cationic gemini surfactants as corrosion inhibitors for carbon steel pipelines,2010,Corrosion Science,C[N+](C)(CCCCCCCCCCBr)c1ccc(/C=N/c2ccc(/N=C/c3ccc([N+](C)(C)CCCCCCCCCCBr)cc3)cc2)cc1.[Br-].[Br-],52.37326320264549,A<DT>{A}{AAAAAAAAAAX}araaa{LA~DLaeaaa{LD~ALataaa{<DT>{A}{A}AAAAAAAAAAX}aat}aae}aar!<XM>!<XM>,SAMPLE_23,BASE_3
1701,506,"Bis(p-(N,N,N-decyldimethylammonium bromide)benzylidene)benzene-1,4-diamine",C[N+](C)(CCCCCCCCCCBr)c1ccc(/C=N/c2ccc(/N=C/c3ccc([N+](C)(C)CCCCCCCCCCBr)cc3)cc2)cc1.[Br-].[Br-],Fe,Carbon Steel,potentiodynamic polarization,1.0M HCL,0.1,89.66,Novel cationic gemini surfactants as corrosion inhibitors for carbon steel pipelines,2010,Corrosion Science,C[N+](C)(CCCCCCCCCCBr)c1ccc(/C=N/c2ccc(/N=C/c3ccc([N+](C)(C)CCCCCCCCCCBr)cc3)cc2)cc1.[Br-].[Br-],44.92528580311924,A<DT>{A}{AAAAAAAAAAX}araaa{LA~DLaeaaa{LD~ALataaa{<DT>{A}{A}AAAAAAAAAAX}aat}aae}aar!<XM>!<XM>,SAMPLE_23,BASE_3
1702,506,"Bis(p-(N,N,N-decyldimethylammonium bromide)benzylidene)benzene-1,4-diamine",C[N+](C)(CCCCCCCCCCBr)c1ccc(/C=N/c2ccc(/N=C/c3ccc([N+](C)(C)CCCCCCCCCCBr)cc3)cc2)cc1.[Br-].[Br-],Fe,Carbon Steel,potentiodynamic polarization,1.0M HCL,0.05,82.27,Novel cationic gemini surfactants as corrosion inhibitors for carbon steel pipelines,2010,Corrosion Science,C[N+](C)(CCCCCCCCCCBr)c1ccc(/C=N/c2ccc(/N=C/c3ccc([N+](C)(C)CCCCCCCCCCBr)cc3)cc2)cc1.[Br-].[Br-],50.14785438580311,A<DT>{A}{AAAAAAAAAAX}araaa{LA~DLaeaaa{LD~ALataaa{<DT>{A}{A}AAAAAAAAAAX}aat}aae}aar!<XM>!<XM>,SAMPLE_23,BASE_3
1703,506,"Bis(p-(N,N,N-decyldimethylammonium bromide)benzylidene)benzene-1,4-diamine",C[N+](C)(CCCCCCCCCCBr)c1ccc(/C=N/c2ccc(/N=C/c3ccc([N+](C)(C)CCCCCCCCCCBr)cc3)cc2)cc1.[Br-].[Br-],Fe,Carbon Steel,potentiodynamic polarization,1.0M HCL,0.5,90.48,Novel cationic gemini surfactants as corrosion inhibitors for carbon steel pipelines,2010,Corrosion Science,C[N+](C)(CCCCCCCCCCBr)c1ccc(/C=N/c2ccc(/N=C/c3ccc([N+](C)(C)CCCCCCCCCCBr)cc3)cc2)cc1.[Br-].[Br-],44.12505541471962,A<DT>{A}{AAAAAAAAAAX}araaa{LA~DLaeaaa{LD~ALataaa{<DT>{A}{A}AAAAAAAAAAX}aat}aae}aar!<XM>!<XM>,SAMPLE_23,BASE_3
1704,507,"Bis(p-(N,N,N-dodecyldimethylammonium bromide)benzylidene)benzene-1,4-diamine",C[N+](C)(CCCCCCCCCCCCBr)c1ccc(/C=N/c2ccc(/N=C/c3ccc([N+](C)(C)CCCCCCCCCCCCBr)cc3)cc2)cc1.[Br-].[Br-],Fe,Carbon Steel,potentiodynamic polarization,1.0M HCL,0.01,82.24,Novel cationic gemini surfactants as corrosion inhibitors for carbon steel pipelines,2010,Corrosion Science,C[N+](C)(CCCCCCCCCCCCBr)c1ccc(/C=N/c2ccc(/N=C/c3ccc([N+](C)(C)CCCCCCCCCCCCBr)cc3)cc2)cc1.[Br-].[Br-],50.16422816067717,A<DT>{A}{AAAAAAAAAAAAX}araaa{LA~DLaeaaa{LD~ALataaa{<DT>{A}{A}AAAAAAAAAAAAX}aat}aae}aar!<XM>!<XM>,SAMPLE_23,BASE_3
1705,507,"Bis(p-(N,N,N-dodecyldimethylammonium bromide)benzylidene)benzene-1,4-diamine",C[N+](C)(CCCCCCCCCCCCBr)c1ccc(/C=N/c2ccc(/N=C/c3ccc([N+](C)(C)CCCCCCCCCCCCBr)cc3)cc2)cc1.[Br-].[Br-],Fe,Carbon Steel,potentiodynamic polarization,1.0M HCL,0.1,89.1,Novel cationic gemini surfactants as corrosion inhibitors for carbon steel pipelines,2010,Corrosion Science,C[N+](C)(CCCCCCCCCCCCBr)c1ccc(/C=N/c2ccc(/N=C/c3ccc([N+](C)(C)CCCCCCCCCCCCBr)cc3)cc2)cc1.[Br-].[Br-],45.43610549598364,A<DT>{A}{AAAAAAAAAAAAX}araaa{LA~DLaeaaa{LD~ALataaa{<DT>{A}{A}AAAAAAAAAAAAX}aat}aae}aar!<XM>!<XM>,SAMPLE_23,BASE_3
1706,507,"Bis(p-(N,N,N-dodecyldimethylammonium bromide)benzylidene)benzene-1,4-diamine",C[N+](C)(CCCCCCCCCCCCBr)c1ccc(/C=N/c2ccc(/N=C/c3ccc([N+](C)(C)CCCCCCCCCCCCBr)cc3)cc2)cc1.[Br-].[Br-],Fe,Carbon Steel,potentiodynamic polarization,1.0M HCL,0.05,86.91,Novel cationic gemini surfactants as corrosion inhibitors for carbon steel pipelines,2010,Corrosion Science,C[N+](C)(CCCCCCCCCCCCBr)c1ccc(/C=N/c2ccc(/N=C/c3ccc([N+](C)(C)CCCCCCCCCCCCBr)cc3)cc2)cc1.[Br-].[Br-],47.20930703833102,A<DT>{A}{AAAAAAAAAAAAX}araaa{LA~DLaeaaa{LD~ALataaa{<DT>{A}{A}AAAAAAAAAAAAX}aat}aae}aar!<XM>!<XM>,SAMPLE_23,BASE_3
1707,507,"Bis(p-(N,N,N-dodecyldimethylammonium bromide)benzylidene)benzene-1,4-diamine",C[N+](C)(CCCCCCCCCCCCBr)c1ccc(/C=N/c2ccc(/N=C/c3ccc([N+](C)(C)CCCCCCCCCCCCBr)cc3)cc2)cc1.[Br-].[Br-],Fe,Carbon Steel,potentiodynamic polarization,1.0M HCL,0.5,90.94,Novel cationic gemini surfactants as corrosion inhibitors for carbon steel pipelines,2010,Corrosion Science,C[N+](C)(CCCCCCCCCCCCBr)c1ccc(/C=N/c2ccc(/N=C/c3ccc([N+](C)(C)CCCCCCCCCCCCBr)cc3)cc2)cc1.[Br-].[Br-],43.64539449579671,A<DT>{A}{AAAAAAAAAAAAX}araaa{LA~DLaeaaa{LD~ALataaa{<DT>{A}{A}AAAAAAAAAAAAX}aat}aae}aar!<XM>!<XM>,SAMPLE_23,BASE_3
1708,508,1-hydroxyethyl-3-methyl imidazoliumbis (fluorosulfon) imide ([(OHC2)MIm][FSI]),C[NH+]1CCN(CCO)C1.O=S(=O)(F)[N-]S(=O)(=O)F,Fe,Carbon Steel,potentiodynamic polarization,1.0M HCL,0.1,3.95,Inhibition performances of imidazole derivatives with increasing fluorine atom contents in anions against carbon steel corrosion in 1 M HCl,2021,Journal of Molecular Liquids,C[NH+]1CCN(CCO)C1.O=S(=O)(F)[N-]S(=O)(=O)F,66.51187919924149,A<DHT>rAAD{AAB}Ar!B~E{~B}{G}<DM>E{~B}{~B}G,SAMPLE_23,BASE_3
1709,508,1-hydroxyethyl-3-methyl imidazoliumbis (fluorosulfon) imide ([(OHC2)MIm][FSI]),C[NH+]1CCN(CCO)C1.O=S(=O)(F)[N-]S(=O)(=O)F,Fe,Carbon Steel,potentiodynamic polarization,1.0M HCL,0.5,8.42,Inhibition performances of imidazole derivatives with increasing fluorine atom contents in anions against carbon steel corrosion in 1 M HCl,2021,Journal of Molecular Liquids,C[NH+]1CCN(CCO)C1.O=S(=O)(F)[N-]S(=O)(=O)F,66.05032693763768,A<DHT>rAAD{AAB}Ar!B~E{~B}{G}<DM>E{~B}{~B}G,SAMPLE_23,BASE_3
1710,508,1-hydroxyethyl-3-methyl imidazoliumbis (fluorosulfon) imide ([(OHC2)MIm][FSI]),C[NH+]1CCN(CCO)C1.O=S(=O)(F)[N-]S(=O)(=O)F,Fe,Carbon Steel,potentiodynamic polarization,1.0M HCL,0.25,5.42,Inhibition performances of imidazole derivatives with increasing fluorine atom contents in anions against carbon steel corrosion in 1 M HCl,2021,Journal of Molecular Liquids,C[NH+]1CCN(CCO)C1.O=S(=O)(F)[N-]S(=O)(=O)F,66.36250755849778,A<DHT>rAAD{AAB}Ar!B~E{~B}{G}<DM>E{~B}{~B}G,SAMPLE_23,BASE_3
1711,508,1-hydroxyethyl-3-methyl imidazoliumbis (fluorosulfon) imide ([(OHC2)MIm][FSI]),C[NH+]1CCN(CCO)C1.O=S(=O)(F)[N-]S(=O)(=O)F,Fe,Carbon Steel,potentiodynamic polarization,1.0M HCL,1.0,13.7,Inhibition performances of imidazole derivatives with increasing fluorine atom contents in anions against carbon steel corrosion in 1 M HCl,2021,Journal of Molecular Liquids,C[NH+]1CCN(CCO)C1.O=S(=O)(F)[N-]S(=O)(=O)F,65.47519450949552,A<DHT>rAAD{AAB}Ar!B~E{~B}{G}<DM>E{~B}{~B}G,SAMPLE_23,BASE_3
1712,508,1-hydroxyethyl-3-methyl imidazoliumbis (fluorosulfon) imide ([(OHC2)MIm][FSI]),C[NH+]1CCN(CCO)C1.O=S(=O)(F)[N-]S(=O)(=O)F,Fe,Carbon Steel,potentiodynamic polarization,1.0M HCL,1.25,15.69,Inhibition performances of imidazole derivatives with increasing fluorine atom contents in anions against carbon steel corrosion in 1 M HCl,2021,Journal of Molecular Liquids,C[NH+]1CCN(CCO)C1.O=S(=O)(F)[N-]S(=O)(=O)F,65.24925002416911,A<DHT>rAAD{AAB}Ar!B~E{~B}{G}<DM>E{~B}{~B}G,SAMPLE_23,BASE_3
1713,509,1-hydroxyethyl-3-methylimidazole bis(pentafluorosulfonyl)imide([(OHC2)MIm] [BETI]),C[NH+]1CCN(CCO)C1.O=S(=O)([N-]S(=O)(=O)C(F)(F)C(F)(F)F)C(F)(F)C(F)(F)F,Fe,Carbon Steel,potentiodynamic polarization,1.0M HCL,0.1,31.55,Inhibition performances of imidazole derivatives with increasing fluorine atom contents in anions against carbon steel corrosion in 1 M HCl,2021,Journal of Molecular Liquids,C[NH+]1CCN(CCO)C1.O=S(=O)([N-]S(=O)(=O)C(F)(F)C(F)(F)F)C(F)(F)C(F)(F)F,63.23090793074227,A<DHT>rAAD{AAB}Ar!B~E{~B}{<DM>E{~B}{~B}A{G}{G}A{G}{G}G}A{G}{G}A{G}{G}G,SAMPLE_23,BASE_3
1714,509,1-hydroxyethyl-3-methylimidazole bis(pentafluorosulfonyl)imide([(OHC2)MIm] [BETI]),C[NH+]1CCN(CCO)C1.O=S(=O)([N-]S(=O)(=O)C(F)(F)C(F)(F)F)C(F)(F)C(F)(F)F,Fe,Carbon Steel,potentiodynamic polarization,1.0M HCL,0.5,74.82,Inhibition performances of imidazole derivatives with increasing fluorine atom contents in anions against carbon steel corrosion in 1 M HCl,2021,Journal of Molecular Liquids,C[NH+]1CCN(CCO)C1.O=S(=O)([N-]S(=O)(=O)C(F)(F)C(F)(F)F)C(F)(F)C(F)(F)F,53.54530402356835,A<DHT>rAAD{AAB}Ar!B~E{~B}{<DM>E{~B}{~B}A{G}{G}A{G}{G}G}A{G}{G}A{G}{G}G,SAMPLE_23,BASE_3
1715,509,1-hydroxyethyl-3-methylimidazole bis(pentafluorosulfonyl)imide([(OHC2)MIm] [BETI]),C[NH+]1CCN(CCO)C1.O=S(=O)([N-]S(=O)(=O)C(F)(F)C(F)(F)F)C(F)(F)C(F)(F)F,Fe,Carbon Steel,potentiodynamic polarization,1.0M HCL,0.25,43.75,Inhibition performances of imidazole derivatives with increasing fluorine atom contents in anions against carbon steel corrosion in 1 M HCl,2021,Journal of Molecular Liquids,C[NH+]1CCN(CCO)C1.O=S(=O)([N-]S(=O)(=O)C(F)(F)C(F)(F)F)C(F)(F)C(F)(F)F,61.32974975053691,A<DHT>rAAD{AAB}Ar!B~E{~B}{<DM>E{~B}{~B}A{G}{G}A{G}{G}G}A{G}{G}A{G}{G}G,SAMPLE_23,BASE_3
1716,509,1-hydroxyethyl-3-methylimidazole bis(pentafluorosulfonyl)imide([(OHC2)MIm] [BETI]),C[NH+]1CCN(CCO)C1.O=S(=O)([N-]S(=O)(=O)C(F)(F)C(F)(F)F)C(F)(F)C(F)(F)F,Fe,Carbon Steel,potentiodynamic polarization,1.0M HCL,1.0,83.37,Inhibition performances of imidazole derivatives with increasing fluorine atom contents in anions against carbon steel corrosion in 1 M HCl,2021,Journal of Molecular Liquids,C[NH+]1CCN(CCO)C1.O=S(=O)([N-]S(=O)(=O)C(F)(F)C(F)(F)F)C(F)(F)C(F)(F)F,49.52752633419962,A<DHT>rAAD{AAB}Ar!B~E{~B}{<DM>E{~B}{~B}A{G}{G}A{G}{G}G}A{G}{G}A{G}{G}G,SAMPLE_23,BASE_3
