Repository: MatthiasHBusch/CrossAlloyTL

# CrossAlloyTL — cross-alloy transfer learning for Mg corrosion inhibitors

Code, data, and manuscript sources for:

> **Different Alloy, Different Story? Impact of Transfer Learning on
> Predictive Models for In Silico Screening of Mg Dissolution Modulators.**
> M. Busch, M. Tacke, S. V. Lamaka, M. L. Zheludkevich, C. J. Cyron,
> R. C. Aydin, C. Feiler (2026). *Corrosion Science* (submitted).

## Summary

We probe cross-alloy transfer learning (TL) for predicting the
inhibition efficiency (IE) of small organic dissolution modulators on
magnesium alloys, using the Mg subset of the
[ExCorr](https://excorr.web.app/) electrochemical
corrosion database.

File: data/ExCorrDatasetClean.csv (part 18 of 45)
Unnamed: 0,index,IUPAC,isomeric_SMILES,BaseMaterial,Alloy,Method,AggressiveComponent,Operating_Concentration_mM,IE,References,Year,Journal,canonical_SMILES,transformed_IE,transformed_smiles,transformed_alloy,transformed_base_material
1717,509,1-hydroxyethyl-3-methylimidazole bis(pentafluorosulfonyl)imide([(OHC2)MIm] [BETI]),C[NH+]1CCN(CCO)C1.O=S(=O)([N-]S(=O)(=O)C(F)(F)C(F)(F)F)C(F)(F)C(F)(F)F,Fe,Carbon Steel,potentiodynamic polarization,1.0M HCL,1.25,86.2,Inhibition performances of imidazole derivatives with increasing fluorine atom contents in anions against carbon steel corrosion in 1 M HCl,2021,Journal of Molecular Liquids,C[NH+]1CCN(CCO)C1.O=S(=O)([N-]S(=O)(=O)C(F)(F)C(F)(F)F)C(F)(F)C(F)(F)F,47.7208733746473,A<DHT>rAAD{AAB}Ar!B~E{~B}{<DM>E{~B}{~B}A{G}{G}A{G}{G}G}A{G}{G}A{G}{G}G,SAMPLE_23,BASE_3
1718,510,1-hydroxyethyl-3-methyl imidazoliumbis (trifluoromethylsulfonyl) imide ([(OHC2)MIm][NTF2]),C[NH+]1CCN(CCO)C1.O=S(=O)([N-]S(=O)(=O)C(F)(F)F)C(F)(F)F,Fe,Carbon Steel,potentiodynamic polarization,1.0M HCL,0.1,0.98,Inhibition performances of imidazole derivatives with increasing fluorine atom contents in anions against carbon steel corrosion in 1 M HCl,2021,Journal of Molecular Liquids,C[NH+]1CCN(CCO)C1.O=S(=O)([N-]S(=O)(=O)C(F)(F)F)C(F)(F)F,66.80681872848035,A<DHT>rAAD{AAB}Ar!B~E{~B}{<DM>E{~B}{~B}A{G}{G}G}A{G}{G}G,SAMPLE_23,BASE_3
1719,510,1-hydroxyethyl-3-methyl imidazoliumbis (trifluoromethylsulfonyl) imide ([(OHC2)MIm][NTF2]),C[NH+]1CCN(CCO)C1.O=S(=O)([N-]S(=O)(=O)C(F)(F)F)C(F)(F)F,Fe,Carbon Steel,potentiodynamic polarization,1.0M HCL,0.5,17.92,Inhibition performances of imidazole derivatives with increasing fluorine atom contents in anions against carbon steel corrosion in 1 M HCl,2021,Journal of Molecular Liquids,C[NH+]1CCN(CCO)C1.O=S(=O)([N-]S(=O)(=O)C(F)(F)F)C(F)(F)F,64.98963064795136,A<DHT>rAAD{AAB}Ar!B~E{~B}{<DM>E{~B}{~B}A{G}{G}G}A{G}{G}G,SAMPLE_23,BASE_3
1720,510,1-hydroxyethyl-3-methyl imidazoliumbis (trifluoromethylsulfonyl) imide ([(OHC2)MIm][NTF2]),C[NH+]1CCN(CCO)C1.O=S(=O)([N-]S(=O)(=O)C(F)(F)F)C(F)(F)F,Fe,Carbon Steel,potentiodynamic polarization,1.0M HCL,0.25,6.92,Inhibition performances of imidazole derivatives with increasing fluorine atom contents in anions against carbon steel corrosion in 1 M HCl,2021,Journal of Molecular Liquids,C[NH+]1CCN(CCO)C1.O=S(=O)([N-]S(=O)(=O)C(F)(F)F)C(F)(F)F,66.20767501343616,A<DHT>rAAD{AAB}Ar!B~E{~B}{<DM>E{~B}{~B}A{G}{G}G}A{G}{G}G,SAMPLE_23,BASE_3
1721,510,1-hydroxyethyl-3-methyl imidazoliumbis (trifluoromethylsulfonyl) imide ([(OHC2)MIm][NTF2]),C[NH+]1CCN(CCO)C1.O=S(=O)([N-]S(=O)(=O)C(F)(F)F)C(F)(F)F,Fe,Carbon Steel,potentiodynamic polarization,1.0M HCL,1.0,26.4,Inhibition performances of imidazole derivatives with increasing fluorine atom contents in anions against carbon steel corrosion in 1 M HCl,2021,Journal of Molecular Liquids,C[NH+]1CCN(CCO)C1.O=S(=O)([N-]S(=O)(=O)C(F)(F)F)C(F)(F)F,63.933478310994886,A<DHT>rAAD{AAB}Ar!B~E{~B}{<DM>E{~B}{~B}A{G}{G}G}A{G}{G}G,SAMPLE_23,BASE_3
1722,510,1-hydroxyethyl-3-methyl imidazoliumbis (trifluoromethylsulfonyl) imide ([(OHC2)MIm][NTF2]),C[NH+]1CCN(CCO)C1.O=S(=O)([N-]S(=O)(=O)C(F)(F)F)C(F)(F)F,Fe,Carbon Steel,potentiodynamic polarization,1.0M HCL,1.25,31.04,Inhibition performances of imidazole derivatives with increasing fluorine atom contents in anions against carbon steel corrosion in 1 M HCl,2021,Journal of Molecular Liquids,C[NH+]1CCN(CCO)C1.O=S(=O)([N-]S(=O)(=O)C(F)(F)F)C(F)(F)F,63.30280104335091,A<DHT>rAAD{AAB}Ar!B~E{~B}{<DM>E{~B}{~B}A{G}{G}G}A{G}{G}G,SAMPLE_23,BASE_3
1723,511,4-[(E)-2-(4-chlorophenyl)ethenyl]-1-methylpyridin-1-ium iodide (1-Methyl-4[4’(-Cl)-styryl]pyridinium iodide),C[n+]1ccc(/C=C/c2ccc(Cl)cc2)cc1.[I-],Al,unknown_probably_pure,potentiodynamic polarization,0.5M HCl,0.01,54.2,"NOOR, E. A.",2009,Materials Chemistry and Physics,C[n+]1ccc(/C=C/c2ccc(Cl)cc2)cc1.[I-],59.33925208659366,A<dT>raaa{LA~ALaeaaa{Z}aae}aar!<HM>,SAMPLE_40,BASE_1
1724,511,4-[(E)-2-(4-chlorophenyl)ethenyl]-1-methylpyridin-1-ium iodide (1-Methyl-4[4’(-Cl)-styryl]pyridinium iodide),C[n+]1ccc(/C=C/c2ccc(Cl)cc2)cc1.[I-],Al,unknown_probably_pure,potentiodynamic polarization,0.5M HCl,0.05,73.5,"NOOR, E. A.",2009,Materials Chemistry and Physics,C[n+]1ccc(/C=C/c2ccc(Cl)cc2)cc1.[I-],54.040160605640835,A<dT>raaa{LA~ALaeaaa{Z}aae}aar!<HM>,SAMPLE_40,BASE_1
1725,511,4-[(E)-2-(4-chlorophenyl)ethenyl]-1-methylpyridin-1-ium iodide (1-Methyl-4[4’(-Cl)-styryl]pyridinium iodide),C[n+]1ccc(/C=C/c2ccc(Cl)cc2)cc1.[I-],Al,unknown_probably_pure,potentiodynamic polarization,0.5M HCl,0.1,94.1,"NOOR, E. A.",2009,Materials Chemistry and Physics,C[n+]1ccc(/C=C/c2ccc(Cl)cc2)cc1.[I-],39.49129890088056,A<dT>raaa{LA~ALaeaaa{Z}aae}aar!<HM>,SAMPLE_40,BASE_1
1726,511,4-[(E)-2-(4-chlorophenyl)ethenyl]-1-methylpyridin-1-ium iodide (1-Methyl-4[4’(-Cl)-styryl]pyridinium iodide),C[n+]1ccc(/C=C/c2ccc(Cl)cc2)cc1.[I-],Al,unknown_probably_pure,potentiodynamic polarization,0.5M HCl,0.25,97.6,"NOOR, E. A.",2009,Materials Chemistry and Physics,C[n+]1ccc(/C=C/c2ccc(Cl)cc2)cc1.[I-],30.779723169664543,A<dT>raaa{LA~ALaeaaa{Z}aae}aar!<HM>,SAMPLE_40,BASE_1
1727,511,4-[(E)-2-(4-chlorophenyl)ethenyl]-1-methylpyridin-1-ium iodide (1-Methyl-4[4’(-Cl)-styryl]pyridinium iodide),C[n+]1ccc(/C=C/c2ccc(Cl)cc2)cc1.[I-],Al,unknown_probably_pure,impedance,0.5M HCl,0.01,47.06,"NOOR, E. A.",2009,Materials Chemistry and Physics,C[n+]1ccc(/C=C/c2ccc(Cl)cc2)cc1.[I-],60.74237987643402,A<dT>raaa{LA~ALaeaaa{Z}aae}aar!<HM>,SAMPLE_40,BASE_1
1728,511,4-[(E)-2-(4-chlorophenyl)ethenyl]-1-methylpyridin-1-ium iodide (1-Methyl-4[4’(-Cl)-styryl]pyridinium iodide),C[n+]1ccc(/C=C/c2ccc(Cl)cc2)cc1.[I-],Al,unknown_probably_pure,impedance,0.5M HCl,0.05,68.38,"NOOR, E. A.",2009,Materials Chemistry and Physics,C[n+]1ccc(/C=C/c2ccc(Cl)cc2)cc1.[I-],55.75098349608026,A<dT>raaa{LA~ALaeaaa{Z}aae}aar!<HM>,SAMPLE_40,BASE_1
1729,511,4-[(E)-2-(4-chlorophenyl)ethenyl]-1-methylpyridin-1-ium iodide (1-Methyl-4[4’(-Cl)-styryl]pyridinium iodide),C[n+]1ccc(/C=C/c2ccc(Cl)cc2)cc1.[I-],Al,unknown_probably_pure,impedance,0.5M HCl,0.1,93.34,"NOOR, E. A.",2009,Materials Chemistry and Physics,C[n+]1ccc(/C=C/c2ccc(Cl)cc2)cc1.[I-],40.66481295375981,A<dT>raaa{LA~ALaeaaa{Z}aae}aar!<HM>,SAMPLE_40,BASE_1
1730,511,4-[(E)-2-(4-chlorophenyl)ethenyl]-1-methylpyridin-1-ium iodide (1-Methyl-4[4’(-Cl)-styryl]pyridinium iodide),C[n+]1ccc(/C=C/c2ccc(Cl)cc2)cc1.[I-],Al,unknown_probably_pure,impedance,0.5M HCl,0.25,96.01,"NOOR, E. A.",2009,Materials Chemistry and Physics,C[n+]1ccc(/C=C/c2ccc(Cl)cc2)cc1.[I-],35.70286999710633,A<dT>raaa{LA~ALaeaaa{Z}aae}aar!<HM>,SAMPLE_40,BASE_1
1731,511,4-[(E)-2-(4-chlorophenyl)ethenyl]-1-methylpyridin-1-ium iodide (1-Methyl-4[4’(-Cl)-styryl]pyridinium iodide),C[n+]1ccc(/C=C/c2ccc(Cl)cc2)cc1.[I-],Al,unknown_probably_pure,impedance,0.5M HCl,0.5,97.3,"NOOR, E. A.",2009,Materials Chemistry and Physics,C[n+]1ccc(/C=C/c2ccc(Cl)cc2)cc1.[I-],31.920461944120483,A<dT>raaa{LA~ALaeaaa{Z}aae}aar!<HM>,SAMPLE_40,BASE_1
1732,512,4-[(E)-2-(1-methylpyridin-1-ium-4-yl)ethenyl]phenol iodide (1-Methyl-4[4’(-OH)-styryl] pyridinium iodide),C[n+]1ccc(/C=C/c2ccc(O)cc2)cc1.[I-],Al,unknown_probably_pure,potentiodynamic polarization,0.5M HCl,0.01,57.5,"NOOR, E. A.",2009,Materials Chemistry and Physics,C[n+]1ccc(/C=C/c2ccc(O)cc2)cc1.[I-],58.61500124345665,A<dT>raaa{LA~ALaeaaa{B}aae}aar!<HM>,SAMPLE_40,BASE_1
1733,512,4-[(E)-2-(1-methylpyridin-1-ium-4-yl)ethenyl]phenol iodide (1-Methyl-4[4’(-OH)-styryl] pyridinium iodide),C[n+]1ccc(/C=C/c2ccc(O)cc2)cc1.[I-],Al,unknown_probably_pure,potentiodynamic polarization,0.5M HCl,0.05,77.9,"NOOR, E. A.",2009,Materials Chemistry and Physics,C[n+]1ccc(/C=C/c2ccc(O)cc2)cc1.[I-],52.28166747551046,A<dT>raaa{LA~ALaeaaa{B}aae}aar!<HM>,SAMPLE_40,BASE_1
1734,512,4-[(E)-2-(1-methylpyridin-1-ium-4-yl)ethenyl]phenol iodide (1-Methyl-4[4’(-OH)-styryl] pyridinium iodide),C[n+]1ccc(/C=C/c2ccc(O)cc2)cc1.[I-],Al,unknown_probably_pure,potentiodynamic polarization,0.5M HCl,0.1,94.5,"NOOR, E. A.",2009,Materials Chemistry and Physics,C[n+]1ccc(/C=C/c2ccc(O)cc2)cc1.[I-],38.81136465097595,A<dT>raaa{LA~ALaeaaa{B}aae}aar!<HM>,SAMPLE_40,BASE_1
1735,512,4-[(E)-2-(1-methylpyridin-1-ium-4-yl)ethenyl]phenol iodide (1-Methyl-4[4’(-OH)-styryl] pyridinium iodide),C[n+]1ccc(/C=C/c2ccc(O)cc2)cc1.[I-],Al,unknown_probably_pure,potentiodynamic polarization,0.5M HCl,0.25,98.1,"NOOR, E. A.",2009,Materials Chemistry and Physics,C[n+]1ccc(/C=C/c2ccc(O)cc2)cc1.[I-],28.517143354614124,A<dT>raaa{LA~ALaeaaa{B}aae}aar!<HM>,SAMPLE_40,BASE_1
1736,512,4-[(E)-2-(1-methylpyridin-1-ium-4-yl)ethenyl]phenol iodide (1-Methyl-4[4’(-OH)-styryl] pyridinium iodide),C[n+]1ccc(/C=C/c2ccc(O)cc2)cc1.[I-],Al,unknown_probably_pure,impedance,0.5M HCl,0.01,50.85,"NOOR, E. A.",2009,Materials Chemistry and Physics,C[n+]1ccc(/C=C/c2ccc(O)cc2)cc1.[I-],60.0229489612328,A<dT>raaa{LA~ALaeaaa{B}aae}aar!<HM>,SAMPLE_40,BASE_1
1737,512,4-[(E)-2-(1-methylpyridin-1-ium-4-yl)ethenyl]phenol iodide (1-Methyl-4[4’(-OH)-styryl] pyridinium iodide),C[n+]1ccc(/C=C/c2ccc(O)cc2)cc1.[I-],Al,unknown_probably_pure,impedance,0.5M HCl,0.05,74.47,"NOOR, E. A.",2009,Materials Chemistry and Physics,C[n+]1ccc(/C=C/c2ccc(O)cc2)cc1.[I-],53.678998906799514,A<dT>raaa{LA~ALaeaaa{B}aae}aar!<HM>,SAMPLE_40,BASE_1
1738,512,4-[(E)-2-(1-methylpyridin-1-ium-4-yl)ethenyl]phenol iodide (1-Methyl-4[4’(-OH)-styryl] pyridinium iodide),C[n+]1ccc(/C=C/c2ccc(O)cc2)cc1.[I-],Al,unknown_probably_pure,impedance,0.5M HCl,0.1,93.62,"NOOR, E. A.",2009,Materials Chemistry and Physics,C[n+]1ccc(/C=C/c2ccc(O)cc2)cc1.[I-],40.24882509508692,A<dT>raaa{LA~ALaeaaa{B}aae}aar!<HM>,SAMPLE_40,BASE_1
1739,512,4-[(E)-2-(1-methylpyridin-1-ium-4-yl)ethenyl]phenol iodide (1-Methyl-4[4’(-OH)-styryl] pyridinium iodide),C[n+]1ccc(/C=C/c2ccc(O)cc2)cc1.[I-],Al,unknown_probably_pure,impedance,0.5M HCl,0.25,97.71,"NOOR, E. A.",2009,Materials Chemistry and Physics,C[n+]1ccc(/C=C/c2ccc(O)cc2)cc1.[I-],30.325328788659924,A<dT>raaa{LA~ALaeaaa{B}aae}aar!<HM>,SAMPLE_40,BASE_1
1740,512,4-[(E)-2-(1-methylpyridin-1-ium-4-yl)ethenyl]phenol iodide (1-Methyl-4[4’(-OH)-styryl] pyridinium iodide),C[n+]1ccc(/C=C/c2ccc(O)cc2)cc1.[I-],Al,unknown_probably_pure,impedance,0.5M HCl,0.5,98.11,"NOOR, E. A.",2009,Materials Chemistry and Physics,C[n+]1ccc(/C=C/c2ccc(O)cc2)cc1.[I-],28.466034605239415,A<dT>raaa{LA~ALaeaaa{B}aae}aar!<HM>,SAMPLE_40,BASE_1
1741,513,1-methyl-4-[(E)-2-phenylethenyl]pyridin-1-iumiodide (1-Methyl-4[4’(-H)-styryl] pyridinium iodide),C[n+]1ccc(/C=C/c2ccccc2)cc1.[I-],Al,unknown_probably_pure,potentiodynamic polarization,0.5M HCl,0.01,45.4,"NOOR, E. A.",2009,Materials Chemistry and Physics,C[n+]1ccc(/C=C/c2ccccc2)cc1.[I-],61.04140385062701,A<dT>raaa{LA~ALaeaaaaae}aar!<HM>,SAMPLE_40,BASE_1
1742,513,1-methyl-4-[(E)-2-phenylethenyl]pyridin-1-iumiodide (1-Methyl-4[4’(-H)-styryl] pyridinium iodide),C[n+]1ccc(/C=C/c2ccccc2)cc1.[I-],Al,unknown_probably_pure,potentiodynamic polarization,0.5M HCl,0.05,68.1,"NOOR, E. A.",2009,Materials Chemistry and Physics,C[n+]1ccc(/C=C/c2ccccc2)cc1.[I-],55.836368934160255,A<dT>raaa{LA~ALaeaaaaae}aar!<HM>,SAMPLE_40,BASE_1
1743,513,1-methyl-4-[(E)-2-phenylethenyl]pyridin-1-iumiodide (1-Methyl-4[4’(-H)-styryl] pyridinium iodide),C[n+]1ccc(/C=C/c2ccccc2)cc1.[I-],Al,unknown_probably_pure,potentiodynamic polarization,0.5M HCl,0.1,90,"NOOR, E. A.",2009,Materials Chemistry and Physics,C[n+]1ccc(/C=C/c2ccccc2)cc1.[I-],44.601467137007646,A<dT>raaa{LA~ALaeaaaaae}aar!<HM>,SAMPLE_40,BASE_1
1744,513,1-methyl-4-[(E)-2-phenylethenyl]pyridin-1-iumiodide (1-Methyl-4[4’(-H)-styryl] pyridinium iodide),C[n+]1ccc(/C=C/c2ccccc2)cc1.[I-],Al,unknown_probably_pure,potentiodynamic polarization,0.5M HCl,0.25,95.2,"NOOR, E. A.",2009,Materials Chemistry and Physics,C[n+]1ccc(/C=C/c2ccccc2)cc1.[I-],37.49291289909475,A<dT>raaa{LA~ALaeaaaaae}aar!<HM>,SAMPLE_40,BASE_1
1745,513,1-methyl-4-[(E)-2-phenylethenyl]pyridin-1-iumiodide (1-Methyl-4[4’(-H)-styryl] pyridinium iodide),C[n+]1ccc(/C=C/c2ccccc2)cc1.[I-],Al,unknown_probably_pure,impedance,0.5M HCl,0.01,36.84,"NOOR, E. A.",2009,Materials Chemistry and Physics,C[n+]1ccc(/C=C/c2ccccc2)cc1.[I-],62.45191362193529,A<dT>raaa{LA~ALaeaaaaae}aar!<HM>,SAMPLE_40,BASE_1
1746,513,1-methyl-4-[(E)-2-phenylethenyl]pyridin-1-iumiodide (1-Methyl-4[4’(-H)-styryl] pyridinium iodide),C[n+]1ccc(/C=C/c2ccccc2)cc1.[I-],Al,unknown_probably_pure,impedance,0.5M HCl,0.05,63.22,"NOOR, E. A.",2009,Materials Chemistry and Physics,C[n+]1ccc(/C=C/c2ccccc2)cc1.[I-],57.215023517270176,A<dT>raaa{LA~ALaeaaaaae}aar!<HM>,SAMPLE_40,BASE_1
1747,513,1-methyl-4-[(E)-2-phenylethenyl]pyridin-1-iumiodide (1-Methyl-4[4’(-H)-styryl] pyridinium iodide),C[n+]1ccc(/C=C/c2ccccc2)cc1.[I-],Al,unknown_probably_pure,impedance,0.5M HCl,0.1,89.41,"NOOR, E. A.",2009,Materials Chemistry and Physics,C[n+]1ccc(/C=C/c2ccccc2)cc1.[I-],45.156665310296766,A<dT>raaa{LA~ALaeaaaaae}aar!<HM>,SAMPLE_40,BASE_1
1748,513,1-methyl-4-[(E)-2-phenylethenyl]pyridin-1-iumiodide (1-Methyl-4[4’(-H)-styryl] pyridinium iodide),C[n+]1ccc(/C=C/c2ccccc2)cc1.[I-],Al,unknown_probably_pure,impedance,0.5M HCl,0.25,94.47,"NOOR, E. A.",2009,Materials Chemistry and Physics,C[n+]1ccc(/C=C/c2ccccc2)cc1.[I-],38.86404883636198,A<dT>raaa{LA~ALaeaaaaae}aar!<HM>,SAMPLE_40,BASE_1
1749,513,1-methyl-4-[(E)-2-phenylethenyl]pyridin-1-iumiodide (1-Methyl-4[4’(-H)-styryl] pyridinium iodide),C[n+]1ccc(/C=C/c2ccccc2)cc1.[I-],Al,unknown_probably_pure,impedance,0.5M HCl,0.5,96.63,"NOOR, E. A.",2009,Materials Chemistry and Physics,C[n+]1ccc(/C=C/c2ccccc2)cc1.[I-],34.06726741061177,A<dT>raaa{LA~ALaeaaaaae}aar!<HM>,SAMPLE_40,BASE_1
1750,514,3.5-Diamino-2.4.6-trimethylbenzenesulfonic acid,Cc1c(N)c(C)c(S(=O)(=O)O)c(C)c1N,Al,powder,H2 evolution,"1M HCl, 2.5% NaCl",10.0,14,"HORNER, L. & MEISEL, K.",1978,Werkstoffe Und Korrosion-Materials and Corrosion,Cc1c(N)c(C)c(S(=O)(=O)O)c(C)c1N,65.44146811836964,Aara{D}a{A}a{E{~B}{~B}B}a{A}arD,SAMPLE_37,BASE_1
1751,515,3-methyl-1H-indole (Skatole),Cc1c[nH]c2ccccc12,Al,powder,H2 evolution,"1M HCl, 2.5% NaCl",10.0,-57,"HORNER, L. & MEISEL, K.",1978,Werkstoffe Und Korrosion-Materials and Corrosion,Cc1c[nH]c2ccccc12,71.27090666005195,Aara<dH>aeaaaaare,SAMPLE_37,BASE_1
1752,516,2;6-dimethyl-4-phenyldiazenylaniline (3;5-dimethyl-4-aminoazobenzene),Cc1cc(/N=N/c2ccccc2)cc(C)c1N,Al,powder,H2 evolution,"1M HCl, 2.5% NaCl",10.0,27,"HORNER, L. & MEISEL, K.",1978,Werkstoffe Und Korrosion-Materials and Corrosion,Cc1cc(/N=N/c2ccccc2)cc(C)c1N,63.85420022415238,Aaraa{LD~DLaeaaaaae}aa{A}arD,SAMPLE_37,BASE_1
1753,517,4-[(4-aminophenyl)-(4-imino-3-methylcyclohexa-2;5-dien-1-ylidene)methyl]aniline(Rosaniline),Cc1cc(C(=C2C=CC(=N)C=C2)c2ccc(N)cc2)ccc1N,Al,powder,H2 evolution,"1M HCl, 2.5% NaCl",10.0,-5,"HORNER, L. & MEISEL, K.",1978,Werkstoffe Und Korrosion-Materials and Corrosion,Cc1cc(C(=C2C=CC(=N)C=C2)c2ccc(N)cc2)ccc1N,67.37473761857322,Aaraa{A{~AeA~AA{~D}A~Ae}aeaaa{D}aae}aaarD,SAMPLE_37,BASE_1
1754,518,3;5-dimethyl-1H-pyrazole (3;5-Dimethylpyrazole),Cc1cc(C)[nH]n1,Mg,CPMg220ppmFe,H2 evolution,0.5 wt.% NaCl,50.0,0,(Lamaka et al.;2017),2017,Corrosion Science,Cc1cc(C)[nH]n1,66.90220070551119,Aaraa{A}<dH>dr,SAMPLE_20,BASE_4
1755,518,3;5-dimethyl-1H-pyrazole (3;5-Dimethylpyrazole),Cc1cc(C)[nH]n1,Mg,HPMg50ppmFe,H2 evolution,0.5 wt.% NaCl,50.0,9,(Lamaka et al.;2017),2017,Corrosion Science,Cc1cc(C)[nH]n1,65.98879370832702,Aaraa{A}<dH>dr,SAMPLE_27,BASE_4
1756,518,3;5-dimethyl-1H-pyrazole (3;5-Dimethylpyrazole),Cc1cc(C)[nH]n1,Mg,WE43,H2 evolution,0.5 wt.% NaCl,50.0,8,(Lamaka et al.;2017),2017,Corrosion Science,Cc1cc(C)[nH]n1,66.09464269120777,Aaraa{A}<dH>dr,SAMPLE_33,BASE_4
1757,518,3;5-dimethyl-1H-pyrazole (3;5-Dimethylpyrazole),Cc1cc(C)[nH]n1,Mg,ZE41,H2 evolution,0.5 wt.% NaCl,50.0,-67,(Lamaka et al.;2017),2017,Corrosion Science,Cc1cc(C)[nH]n1,71.86894138989075,Aaraa{A}<dH>dr,SAMPLE_34,BASE_4
1758,518,3;5-dimethyl-1H-pyrazole (3;5-Dimethylpyrazole),Cc1cc(C)[nH]n1,Mg,E21,H2 evolution,0.5 wt.% NaCl,50.0,6,(Lamaka et al.;2017),2017,Corrosion Science,Cc1cc(C)[nH]n1,66.30293212822424,Aaraa{A}<dH>dr,SAMPLE_26,BASE_4
1759,518,3;5-dimethyl-1H-pyrazole (3;5-Dimethylpyrazole),Cc1cc(C)[nH]n1,Mg,AZ31,H2 evolution,0.5 wt.% NaCl,50.0,-43,(Lamaka et al.;2017),2017,Corrosion Science,Cc1cc(C)[nH]n1,70.36630829060661,Aaraa{A}<dH>dr,SAMPLE_16,BASE_4
1760,518,3;5-dimethyl-1H-pyrazole (3;5-Dimethylpyrazole),Cc1cc(C)[nH]n1,Mg,AZ91,H2 evolution,0.5 wt.% NaCl,50.0,-27,(Lamaka et al.;2017),2017,Corrosion Science,Cc1cc(C)[nH]n1,69.21709982996927,Aaraa{A}<dH>dr,SAMPLE_17,BASE_4
1761,518,3;5-dimethyl-1H-pyrazole (3;5-Dimethylpyrazole),Cc1cc(C)[nH]n1,Mg,AM50,H2 evolution,0.5 wt.% NaCl,50.0,-42,(Lamaka et al.;2017),2017,Corrosion Science,Cc1cc(C)[nH]n1,70.29834249918625,Aaraa{A}<dH>dr,SAMPLE_14,BASE_4
1762,519,2;4;6-trimethylbenzoic acid,Cc1cc(C)c(C(=O)O)c(C)c1,Al,powder,H2 evolution,"1M HCl, 2.5% NaCl",10.0,20,"HORNER, L. & MEISEL, K.",1978,Werkstoffe Und Korrosion-Materials and Corrosion,Cc1cc(C)c(C(=O)O)c(C)c1,64.74103632529831,Aaraa{A}a{A{~B}B}a{A}ar,SAMPLE_37,BASE_1
1763,520,"1-N-[1'-(1',2',4'-Triazole)]acetyl-4-N-(3'',5''-dimethyl)benzoylthiosemicarbazone(TDBU)",Cc1cc(C)cc(C(O)NC(=S)NNC(=O)Cn2cncn2)c1,Fe,Carbon Steel,potentiodynamic polarization,1.0M HCL,1.0,94.8,Book,2015,Weihua Li. Synthesis and Performance Evaluation of New Corrosion Inhibitors [M]. BeiJing: Science Press.,Cc1cc(C)cc(C(O)NC(=S)NNC(=O)Cn2cncn2)c1,38.268133369061445,Aaraa{A}aa{A{B}DA{~E}DDA{~B}Adeadade}ar,SAMPLE_23,BASE_3
1764,521,"2-(2-(4-chlorophenyl)?1H-benzo[d]imidazol-1-yl)-N-(3,5-dimethylphenyl) acetamide (CBIN-2)",Cc1cc(C)cc(NC(=O)Cn2c(-c3ccc(Cl)cc3)nc3ccccc32)c1,Fe,Carbon Steel,potentiodynamic polarization,1.0M HCL,1.0,95,"Synthesis, characterization and corrosion inhibition potential of newly benzimidazole derivatives: Combining theoretical and experimental study",2020,Surfaces and Interfaces,Cc1cc(C)cc(NC(=O)Cn2c(-c3ccc(Cl)cc3)nc3ccccc32)c1,37.88827740757743,Aaraa{A}aa{DA{~B}Adea{Mataaa{Z}aat}dataaaaate}ar,SAMPLE_23,BASE_3
1765,521,"2-(2-(4-chlorophenyl)?1H-benzo[d]imidazol-1-yl)-N-(3,5-dimethylphenyl) acetamide (CBIN-2)",Cc1cc(C)cc(NC(=O)Cn2c(-c3ccc(Cl)cc3)nc3ccccc32)c1,Fe,Carbon Steel,potentiodynamic polarization,1.0M HCL,0.01,87,"Synthesis, characterization and corrosion inhibition potential of newly benzimidazole derivatives: Combining theoretical and experimental study",2020,Surfaces and Interfaces,Cc1cc(C)cc(NC(=O)Cn2c(-c3ccc(Cl)cc3)nc3ccccc32)c1,47.142487478704545,Aaraa{A}aa{DA{~B}Adea{Mataaa{Z}aat}dataaaaate}ar,SAMPLE_23,BASE_3
1766,521,"2-(2-(4-chlorophenyl)?1H-benzo[d]imidazol-1-yl)-N-(3,5-dimethylphenyl) acetamide (CBIN-2)",Cc1cc(C)cc(NC(=O)Cn2c(-c3ccc(Cl)cc3)nc3ccccc32)c1,Fe,Carbon Steel,potentiodynamic polarization,1.0M HCL,0.1,89.2,"Synthesis, characterization and corrosion inhibition potential of newly benzimidazole derivatives: Combining theoretical and experimental study",2020,Surfaces and Interfaces,Cc1cc(C)cc(NC(=O)Cn2c(-c3ccc(Cl)cc3)nc3ccccc32)c1,45.346841402980914,Aaraa{A}aa{DA{~B}Adea{Mataaa{Z}aat}dataaaaate}ar,SAMPLE_23,BASE_3
1767,521,"2-(2-(4-chlorophenyl)?1H-benzo[d]imidazol-1-yl)-N-(3,5-dimethylphenyl) acetamide (CBIN-2)",Cc1cc(C)cc(NC(=O)Cn2c(-c3ccc(Cl)cc3)nc3ccccc32)c1,Fe,Carbon Steel,potentiodynamic polarization,1.0M HCL,0.001,86.4,"Synthesis, characterization and corrosion inhibition potential of newly benzimidazole derivatives: Combining theoretical and experimental study",2020,Surfaces and Interfaces,Cc1cc(C)cc(NC(=O)Cn2c(-c3ccc(Cl)cc3)nc3ccccc32)c1,47.579482753600665,Aaraa{A}aa{DA{~B}Adea{Mataaa{Z}aat}dataaaaate}ar,SAMPLE_23,BASE_3
1768,522,"E)-N'-(4-chlorobenzylidene)-2-(3,5-dimethyl-1H-pyrazol-1-yl)acetohydrazide (4-CP)",Cc1cc(C)n(CC(=O)N/N=C/c2ccc(Cl)cc2)n1,Fe,Carbon Steel,potentiodynamic polarization,1.0M HCL,1.0,93,"New pyrazole derivatives as effective corrosion inhibitors on steel-electrolyte interface in 1 M HCl: Electrochemical, surface morphological (SEM) and computational analysis",2020,Colloids and Surfaces A: Physicochemical and Engineering Aspects,Cc1cc(C)n(CC(=O)N/N=C/c2ccc(Cl)cc2)n1,41.14703979812659,Aaraa{A}d{AA{~B}DLD~ALaeaaa{Z}aae}dr,SAMPLE_23,BASE_3
1769,522,"E)-N'-(4-chlorobenzylidene)-2-(3,5-dimethyl-1H-pyrazol-1-yl)acetohydrazide (4-CP)",Cc1cc(C)n(CC(=O)N/N=C/c2ccc(Cl)cc2)n1,Fe,Carbon Steel,potentiodynamic polarization,1.0M HCL,0.01,79.4,"New pyrazole derivatives as effective corrosion inhibitors on steel-electrolyte interface in 1 M HCl: Electrochemical, surface morphological (SEM) and computational analysis",2020,Colloids and Surfaces A: Physicochemical and Engineering Aspects,Cc1cc(C)n(CC(=O)N/N=C/c2ccc(Cl)cc2)n1,51.600936394346924,Aaraa{A}d{AA{~B}DLD~ALaeaaa{Z}aae}dr,SAMPLE_23,BASE_3
1770,522,"E)-N'-(4-chlorobenzylidene)-2-(3,5-dimethyl-1H-pyrazol-1-yl)acetohydrazide (4-CP)",Cc1cc(C)n(CC(=O)N/N=C/c2ccc(Cl)cc2)n1,Fe,Carbon Steel,potentiodynamic polarization,1.0M HCL,0.1,91.2,"New pyrazole derivatives as effective corrosion inhibitors on steel-electrolyte interface in 1 M HCl: Electrochemical, surface morphological (SEM) and computational analysis",2020,Colloids and Surfaces A: Physicochemical and Engineering Aspects,Cc1cc(C)n(CC(=O)N/N=C/c2ccc(Cl)cc2)n1,43.36339000019329,Aaraa{A}d{AA{~B}DLD~ALaeaaa{Z}aae}dr,SAMPLE_23,BASE_3
1771,522,"E)-N'-(4-chlorobenzylidene)-2-(3,5-dimethyl-1H-pyrazol-1-yl)acetohydrazide (4-CP)",Cc1cc(C)n(CC(=O)N/N=C/c2ccc(Cl)cc2)n1,Fe,Carbon Steel,potentiodynamic polarization,1.0M HCL,0.001,65,"New pyrazole derivatives as effective corrosion inhibitors on steel-electrolyte interface in 1 M HCl: Electrochemical, surface morphological (SEM) and computational analysis",2020,Colloids and Surfaces A: Physicochemical and Engineering Aspects,Cc1cc(C)n(CC(=O)N/N=C/c2ccc(Cl)cc2)n1,56.73458363719991,Aaraa{A}d{AA{~B}DLD~ALaeaaa{Z}aae}dr,SAMPLE_23,BASE_3
1772,522,"E)-N'-(4-chlorobenzylidene)-2-(3,5-dimethyl-1H-pyrazol-1-yl)acetohydrazide (4-CP)",Cc1cc(C)n(CC(=O)N/N=C/c2ccc(Cl)cc2)n1,Fe,Carbon Steel,potentiodynamic polarization,1.0M HCL,1.0,93,"New pyrazole derivatives as effective corrosion inhibitors on steel-electrolyte interface in 1 M HCl: Electrochemical, surface morphological (SEM) and computational analysis",2020,Colloids and Surfaces A: Physicochemical and Engineering Aspects,Cc1cc(C)n(CC(=O)N/N=C/c2ccc(Cl)cc2)n1,41.14703979812659,Aaraa{A}d{AA{~B}DLD~ALaeaaa{Z}aae}dr,SAMPLE_23,BASE_3
1773,523,"(E)-N'-benzylidene-2-(3,5-dimethyl-1H-pyrazol-1-yl)acetohydrazide (DPP)",Cc1cc(C)n(CC(=O)N/N=C/c2ccccc2)n1,Fe,Carbon Steel,potentiodynamic polarization,1.0M HCL,0.01,51.9,"New pyrazole derivatives as effective corrosion inhibitors on steel-electrolyte interface in 1 M HCl: Electrochemical, surface morphological (SEM) and computational analysis",2020,Colloids and Surfaces A: Physicochemical and Engineering Aspects,Cc1cc(C)n(CC(=O)N/N=C/c2ccccc2)n1,59.81380274028697,Aaraa{A}d{AA{~B}DLD~ALaeaaaaae}dr,SAMPLE_23,BASE_3
1774,523,"(E)-N'-benzylidene-2-(3,5-dimethyl-1H-pyrazol-1-yl)acetohydrazide (DPP)",Cc1cc(C)n(CC(=O)N/N=C/c2ccccc2)n1,Fe,Carbon Steel,potentiodynamic polarization,1.0M HCL,0.1,72,"New pyrazole derivatives as effective corrosion inhibitors on steel-electrolyte interface in 1 M HCl: Electrochemical, surface morphological (SEM) and computational analysis",2020,Colloids and Surfaces A: Physicochemical and Engineering Aspects,Cc1cc(C)n(CC(=O)N/N=C/c2ccccc2)n1,54.57341925698702,Aaraa{A}d{AA{~B}DLD~ALaeaaaaae}dr,SAMPLE_23,BASE_3
1775,523,"(E)-N'-benzylidene-2-(3,5-dimethyl-1H-pyrazol-1-yl)acetohydrazide (DPP)",Cc1cc(C)n(CC(=O)N/N=C/c2ccccc2)n1,Fe,Carbon Steel,potentiodynamic polarization,1.0M HCL,0.001,32.9,"New pyrazole derivatives as effective corrosion inhibitors on steel-electrolyte interface in 1 M HCl: Electrochemical, surface morphological (SEM) and computational analysis",2020,Colloids and Surfaces A: Physicochemical and Engineering Aspects,Cc1cc(C)n(CC(=O)N/N=C/c2ccccc2)n1,63.03798579437814,Aaraa{A}d{AA{~B}DLD~ALaeaaaaae}dr,SAMPLE_23,BASE_3
1776,523,"(E)-N'-benzylidene-2-(3,5-dimethyl-1H-pyrazol-1-yl)acetohydrazide (DPP)",Cc1cc(C)n(CC(=O)N/N=C/c2ccccc2)n1,Fe,Carbon Steel,potentiodynamic polarization,1.0M HCL,1.0,75.7,"New pyrazole derivatives as effective corrosion inhibitors on steel-electrolyte interface in 1 M HCl: Electrochemical, surface morphological (SEM) and computational analysis",2020,Colloids and Surfaces A: Physicochemical and Engineering Aspects,Cc1cc(C)n(CC(=O)N/N=C/c2ccccc2)n1,53.20076990686709,Aaraa{A}d{AA{~B}DLD~ALaeaaaaae}dr,SAMPLE_23,BASE_3
1777,525,2-[(5-methylpyrazol-3-yl)methyl]benzimidazole,Cc1cc(Cc2nc3ccccc3[nH]2)n[nH]1,Fe,Carbon Steel,potentiodynamic polarization,1.0M HCL,5.0,92.19,Corrosion inhibition potential of 2-[(5-methylpyrazol-3-yl)methyl]benzimidazole against carbon steel corrosion in 1 M HCl solution: Combining experimental and theoretical studies,2021,Journal of Molecular Liquids,Cc1cc(Cc2nc3ccccc3[nH]2)n[nH]1,42.207506444651,Aaraa{Aaedataaaaat<dH>e}d<dH>r,SAMPLE_23,BASE_3
1778,525,2-[(5-methylpyrazol-3-yl)methyl]benzimidazole,Cc1cc(Cc2nc3ccccc3[nH]2)n[nH]1,Fe,Carbon Steel,potentiodynamic polarization,1.0M HCL,1.0,88.75,Corrosion inhibition potential of 2-[(5-methylpyrazol-3-yl)methyl]benzimidazole against carbon steel corrosion in 1 M HCl solution: Combining experimental and theoretical studies,2021,Journal of Molecular Liquids,Cc1cc(Cc2nc3ccccc3[nH]2)n[nH]1,45.74220591146359,Aaraa{Aaedataaaaat<dH>e}d<dH>r,SAMPLE_23,BASE_3
1779,525,2-[(5-methylpyrazol-3-yl)methyl]benzimidazole,Cc1cc(Cc2nc3ccccc3[nH]2)n[nH]1,Fe,Carbon Steel,potentiodynamic polarization,1.0M HCL,0.5,88.49,Corrosion inhibition potential of 2-[(5-methylpyrazol-3-yl)methyl]benzimidazole against carbon steel corrosion in 1 M HCl solution: Combining experimental and theoretical studies,2021,Journal of Molecular Liquids,Cc1cc(Cc2nc3ccccc3[nH]2)n[nH]1,45.963491656885765,Aaraa{Aaedataaaaat<dH>e}d<dH>r,SAMPLE_23,BASE_3
1780,525,2-[(5-methylpyrazol-3-yl)methyl]benzimidazole,Cc1cc(Cc2nc3ccccc3[nH]2)n[nH]1,Fe,Carbon Steel,potentiodynamic polarization,1.0M HCL,0.1,84.58,Corrosion inhibition potential of 2-[(5-methylpyrazol-3-yl)methyl]benzimidazole against carbon steel corrosion in 1 M HCl solution: Combining experimental and theoretical studies,2021,Journal of Molecular Liquids,Cc1cc(Cc2nc3ccccc3[nH]2)n[nH]1,48.795886643623334,Aaraa{Aaedataaaaat<dH>e}d<dH>r,SAMPLE_23,BASE_3
1781,526,sulphamethoxazole (SMX),Cc1cc(NS(=O)(=O)c2ccc(N)cc2)no1,Fe,Carbon Steel,potentiodynamic polarization,1.0M HCL,0.01,74.73,"Investigation of the adsorption characteristics of some selected sulphonamide derivatives as corrosion inhibitors at mild steel/hydrochloric acid interface: Experimental, quantum chemical and QSAR studies",2016,Journal of Molecular Liquids,Cc1cc(NS(=O)(=O)c2ccc(N)cc2)no1,53.57985937034658,Aaraa{DE{~B}{~B}aeaaa{D}aae}dbr,SAMPLE_23,BASE_3
1782,526,sulphamethoxazole (SMX),Cc1cc(NS(=O)(=O)c2ccc(N)cc2)no1,Fe,Carbon Steel,potentiodynamic polarization,1.0M HCL,0.05,86.4,"Investigation of the adsorption characteristics of some selected sulphonamide derivatives as corrosion inhibitors at mild steel/hydrochloric acid interface: Experimental, quantum chemical and QSAR studies",2016,Journal of Molecular Liquids,Cc1cc(NS(=O)(=O)c2ccc(N)cc2)no1,47.579482753600665,Aaraa{DE{~B}{~B}aeaaa{D}aae}dbr,SAMPLE_23,BASE_3
1783,527,3-[3-(4-Dimethylamino-phenyl)-acryloyl]-4-hydroxy-6-methyl-pyran-2-one(DMPHP),Cc1cc(O)c(C(=O)/C=C/c2ccc(N(C)C)cc2)c(=O)o1,Fe,Carbon Steel,potentiodynamic polarization,1.0M HCL,1.0,89.8,Performance and computational studies of two soluble pyran derivatives as corrosion inhibitors for mild steel in HCl,2019,Journal of Molecular Structure,Cc1cc(O)c(C(=O)/C=C/c2ccc(N(C)C)cc2)c(=O)o1,44.793257276113536,Aaraa{B}a{A{~B}LA~ALaeaaa{D{A}A}aae}a{~B}br,SAMPLE_23,BASE_3
1784,527,3-[3-(4-Dimethylamino-phenyl)-acryloyl]-4-hydroxy-6-methyl-pyran-2-one(DMPHP),Cc1cc(O)c(C(=O)/C=C/c2ccc(N(C)C)cc2)c(=O)o1,Fe,Carbon Steel,potentiodynamic polarization,1.0M HCL,0.01,83.6,Performance and computational studies of two soluble pyran derivatives as corrosion inhibitors for mild steel in HCl,2019,Journal of Molecular Structure,Cc1cc(O)c(C(=O)/C=C/c2ccc(N(C)C)cc2)c(=O)o1,49.39264255115142,Aaraa{B}a{A{~B}LA~ALaeaaa{D{A}A}aae}a{~B}br,SAMPLE_23,BASE_3
1785,527,3-[3-(4-Dimethylamino-phenyl)-acryloyl]-4-hydroxy-6-methyl-pyran-2-one(DMPHP),Cc1cc(O)c(C(=O)/C=C/c2ccc(N(C)C)cc2)c(=O)o1,Fe,Carbon Steel,potentiodynamic polarization,1.0M HCL,0.1,87.8,Performance and computational studies of two soluble pyran derivatives as corrosion inhibitors for mild steel in HCl,2019,Journal of Molecular Structure,Cc1cc(O)c(C(=O)/C=C/c2ccc(N(C)C)cc2)c(=O)o1,46.52735471190629,Aaraa{B}a{A{~B}LA~ALaeaaa{D{A}A}aae}a{~B}br,SAMPLE_23,BASE_3
1786,527,3-[3-(4-Dimethylamino-phenyl)-acryloyl]-4-hydroxy-6-methyl-pyran-2-one(DMPHP),Cc1cc(O)c(C(=O)/C=C/c2ccc(N(C)C)cc2)c(=O)o1,Fe,Carbon Steel,potentiodynamic polarization,1.0M HCL,0.001,70.9,Performance and computational studies of two soluble pyran derivatives as corrosion inhibitors for mild steel in HCl,2019,Journal of Molecular Structure,Cc1cc(O)c(C(=O)/C=C/c2ccc(N(C)C)cc2)c(=O)o1,54.9466210886791,Aaraa{B}a{A{~B}LA~ALaeaaa{D{A}A}aae}a{~B}br,SAMPLE_23,BASE_3
1787,528,4-Hydroxy-6-methyl-3-(3-quinolin-8-yl-acryloyl)-pyran-2-one (HMQP),Cc1cc(O)c(C(=O)/C=C/c2cccc3cccnc23)c(=O)o1,Fe,Carbon Steel,potentiodynamic polarization,1.0M HCL,1.0,85.2,Performance and computational studies of two soluble pyran derivatives as corrosion inhibitors for mild steel in HCl,2019,Journal of Molecular Structure,Cc1cc(O)c(C(=O)/C=C/c2cccc3cccnc23)c(=O)o1,48.39842828894696,Aaraa{B}a{A{~B}LA~ALaeaaaataaadaet}a{~B}br,SAMPLE_23,BASE_3
1788,528,4-Hydroxy-6-methyl-3-(3-quinolin-8-yl-acryloyl)-pyran-2-one (HMQP),Cc1cc(O)c(C(=O)/C=C/c2cccc3cccnc23)c(=O)o1,Fe,Carbon Steel,potentiodynamic polarization,1.0M HCL,0.01,71.1,Performance and computational studies of two soluble pyran derivatives as corrosion inhibitors for mild steel in HCl,2019,Journal of Molecular Structure,Cc1cc(O)c(C(=O)/C=C/c2cccc3cccnc23)c(=O)o1,54.879827130619454,Aaraa{B}a{A{~B}LA~ALaeaaaataaadaet}a{~B}br,SAMPLE_23,BASE_3
1789,528,4-Hydroxy-6-methyl-3-(3-quinolin-8-yl-acryloyl)-pyran-2-one (HMQP),Cc1cc(O)c(C(=O)/C=C/c2cccc3cccnc23)c(=O)o1,Fe,Carbon Steel,potentiodynamic polarization,1.0M HCL,0.1,75.8,Performance and computational studies of two soluble pyran derivatives as corrosion inhibitors for mild steel in HCl,2019,Journal of Molecular Structure,Cc1cc(O)c(C(=O)/C=C/c2cccc3cccnc23)c(=O)o1,53.160831353234926,Aaraa{B}a{A{~B}LA~ALaeaaaataaadaet}a{~B}br,SAMPLE_23,BASE_3
1790,528,4-Hydroxy-6-methyl-3-(3-quinolin-8-yl-acryloyl)-pyran-2-one (HMQP),Cc1cc(O)c(C(=O)/C=C/c2cccc3cccnc23)c(=O)o1,Fe,Carbon Steel,potentiodynamic polarization,1.0M HCL,0.001,70.5,Performance and computational studies of two soluble pyran derivatives as corrosion inhibitors for mild steel in HCl,2019,Journal of Molecular Structure,Cc1cc(O)c(C(=O)/C=C/c2cccc3cccnc23)c(=O)o1,55.07884273995388,Aaraa{B}a{A{~B}LA~ALaeaaaataaadaet}a{~B}br,SAMPLE_23,BASE_3
1791,529,(Phenyl-(2;5-dimethyldiaminophenyl)-sulfone),Cc1cc(S(=O)(=O)c2ccccc2)c(C)c(N)c1N,Al,powder,H2 evolution,"1M HCl, 2.5% NaCl",10.0,-42,"HORNER, L. & MEISEL, K.",1978,Werkstoffe Und Korrosion-Materials and Corrosion,Cc1cc(S(=O)(=O)c2ccccc2)c(C)c(N)c1N,70.29834249918625,Aaraa{E{~B}{~B}aeaaaaae}a{A}a{D}arD,SAMPLE_37,BASE_1
1792,530,2-Methyl-4-nitroaniline,Cc1cc([N+](=O)[O-])ccc1N,Al,powder,H2 evolution,"1M HCl, 2.5% NaCl",10.0,-56,"HORNER, L. & MEISEL, K.",1978,Werkstoffe Und Korrosion-Materials and Corrosion,Cc1cc([N+](=O)[O-])ccc1N,71.2090209189383,Aaraa{<DT>{~B}<BM>}aaarD,SAMPLE_37,BASE_1
1793,531,2;3-dimethylnaphthalene,Cc1cc2ccccc2cc1C,Al,powder,H2 evolution,"1M HCl, 2.5% NaCl",10.0,11,"HORNER, L. & MEISEL, K.",1978,Werkstoffe Und Korrosion-Materials and Corrosion,Cc1cc2ccccc2cc1C,65.77356072779565,AaraaeaaaaaeaarA,SAMPLE_37,BASE_1
1794,532,2;3 Dimethylnaphthalene:malonodinitrile,Cc1cc2ccccc2cc1C.N#CCC#N,Al,powder,H2 evolution,"1M HCl, 2.5% NaCl",10.0,11,"HORNER, L. & MEISEL, K.",1978,Werkstoffe Und Korrosion-Materials and Corrosion,Cc1cc2ccccc2cc1C.N#CCC#N,65.77356072779565,AaraaeaaaaaeaarA!D^AAA^D,SAMPLE_37,BASE_1
1795,533,"5-((2-(4-bromophenyl)-5,6-dimethyl-1H-benzimidazol-1-yl)methyl)quinolin-8-ol(BQM)",Cc1cc2nc(-c3ccc(Br)cc3)n(Cc3ccc(O)c4ncccc34)c2cc1C,Fe,Carbon Steel,potentiodynamic polarization,1.0M HCL,1.0,97,"Synthesis, characterization and corrosion inhibition studies of novel 8-hydroxyquinoline derivatives on the acidic corrosion of mild steel: Experimental and computational studies",2018,Materials Discovery,Cc1cc2nc(-c3ccc(Br)cc3)n(Cc3ccc(O)c4ncccc34)c2cc1C,32.94088754987741,Aaraaeda{Mataaa{X}aat}d{Aataaa{B}audaaaatu}aeaarA,SAMPLE_23,BASE_3
1796,533,"5-((2-(4-bromophenyl)-5,6-dimethyl-1H-benzimidazol-1-yl)methyl)quinolin-8-ol(BQM)",Cc1cc2nc(-c3ccc(Br)cc3)n(Cc3ccc(O)c4ncccc34)c2cc1C,Fe,Carbon Steel,potentiodynamic polarization,1.0M HCL,0.01,87,"Synthesis, characterization and corrosion inhibition studies of novel 8-hydroxyquinoline derivatives on the acidic corrosion of mild steel: Experimental and computational studies",2018,Materials Discovery,Cc1cc2nc(-c3ccc(Br)cc3)n(Cc3ccc(O)c4ncccc34)c2cc1C,47.142487478704545,Aaraaeda{Mataaa{X}aat}d{Aataaa{B}audaaaatu}aeaarA,SAMPLE_23,BASE_3
1797,533,"5-((2-(4-bromophenyl)-5,6-dimethyl-1H-benzimidazol-1-yl)methyl)quinolin-8-ol(BQM)",Cc1cc2nc(-c3ccc(Br)cc3)n(Cc3ccc(O)c4ncccc34)c2cc1C,Fe,Carbon Steel,potentiodynamic polarization,1.0M HCL,0.1,94.4,"Synthesis, characterization and corrosion inhibition studies of novel 8-hydroxyquinoline derivatives on the acidic corrosion of mild steel: Experimental and computational studies",2018,Materials Discovery,Cc1cc2nc(-c3ccc(Br)cc3)n(Cc3ccc(O)c4ncccc34)c2cc1C,38.9858754179137,Aaraaeda{Mataaa{X}aat}d{Aataaa{B}audaaaatu}aeaarA,SAMPLE_23,BASE_3
1798,533,"5-((2-(4-bromophenyl)-5,6-dimethyl-1H-benzimidazol-1-yl)methyl)quinolin-8-ol(BQM)",Cc1cc2nc(-c3ccc(Br)cc3)n(Cc3ccc(O)c4ncccc34)c2cc1C,Fe,Carbon Steel,potentiodynamic polarization,1.0M HCL,0.001,77.3,"Synthesis, characterization and corrosion inhibition studies of novel 8-hydroxyquinoline derivatives on the acidic corrosion of mild steel: Experimental and computational studies",2018,Materials Discovery,Cc1cc2nc(-c3ccc(Br)cc3)n(Cc3ccc(O)c4ncccc34)c2cc1C,52.541104921769566,Aaraaeda{Mataaa{X}aat}d{Aataaa{B}audaaaatu}aeaarA,SAMPLE_23,BASE_3
1799,534,7;8-dimethyl-10-[(2S;3S;4R)-2;3;4;5-tetrahydroxypentyl]benzo[g]pteridine-2;4-dione(Riboflavin; Vitamin B2; Vitamin G),Cc1cc2nc3c(=O)[nH]c(=O)nc-3n(C[C@H](O)[C@H](O)[C@H](O)CO)c2cc1C,Mg,CPMg342ppmFe,H2 evolution,0.85 wt.% NaCl,2.7e-6,6,"MEI, D., LAMAKA, S. V., FEILER, C. & ZHELUDKEVICH, M. L.",2019,Corrosion Science,Cc1cc2nc3c(=O)[nH]c(=O)nc-3n(C[C@H](O)[C@H](O)[C@H](O)CO)c2cc1C,66.30293212822424,Aaraaedata{~B}<dH>a{~B}daMtd{A<A*H>{B}<A*H>{B}<A*H>{B}AB}aeaarA,SAMPLE_21,BASE_4
1800,534,7;8-dimethyl-10-[(2S;3S;4R)-2;3;4;5-tetrahydroxypentyl]benzo[g]pteridine-2;4-dione(Riboflavin; Vitamin B2; Vitamin G),Cc1cc2nc3c(=O)[nH]c(=O)nc-3n(C[C@H](O)[C@H](O)[C@H](O)CO)c2cc1C,Mg,MgCa,H2 evolution,0.85 wt.% NaCl,0.00027,-9,"MEI, D., LAMAKA, S. V., FEILER, C. & ZHELUDKEVICH, M. L.",2019,Corrosion Science,Cc1cc2nc3c(=O)[nH]c(=O)nc-3n(C[C@H](O)[C@H](O)[C@H](O)CO)c2cc1C,67.73683906448717,Aaraaedata{~B}<dH>a{~B}daMtd{A<A*H>{B}<A*H>{B}<A*H>{B}AB}aeaarA,SAMPLE_30,BASE_4
1801,535,5’-amino-2; 4-dihydroxy-4’’-methyl-1; 1’:3’;1’’-terphenyl-4’; 6’-dicarbonitrile (ABDN-1),Cc1ccc(-c2cc(-c3ccc(O)cc3O)c(C#N)c(N)c2C#N)cc1,Al,AA1060,weight loss,0.5M NaOH,0.1464686410639481,62.37,"VERMA, C., SINGH, P., BAHADUR, I., EBENSO, E. E. & QURAISHI, M. A.",2015,Journal of Molecular Liquids,Cc1ccc(-c2cc(-c3ccc(O)cc3O)c(C#N)c(N)c2C#N)cc1,57.43630239931589,Aaraaa{Maeaa{Mataaa{B}aatB}a{A^D}a{D}aeA^D}aar,SAMPLE_1,BASE_1
1802,535,5’-amino-2; 4-dihydroxy-4’’-methyl-1; 1’:3’;1’’-terphenyl-4’; 6’-dicarbonitrile (ABDN-1),Cc1ccc(-c2cc(-c3ccc(O)cc3O)c(C#N)c(N)c2C#N)cc1,Al,AA1060,weight loss,0.5M NaOH,0.2929372821278963,82.24,"VERMA, C., SINGH, P., BAHADUR, I., EBENSO, E. E. & QURAISHI, M. A.",2015,Journal of Molecular Liquids,Cc1ccc(-c2cc(-c3ccc(O)cc3O)c(C#N)c(N)c2C#N)cc1,50.16422816067717,Aaraaa{Maeaa{Mataaa{B}aatB}a{A^D}a{D}aeA^D}aar,SAMPLE_1,BASE_1
1803,535,5’-amino-2; 4-dihydroxy-4’’-methyl-1; 1’:3’;1’’-terphenyl-4’; 6’-dicarbonitrile (ABDN-1),Cc1ccc(-c2cc(-c3ccc(O)cc3O)c(C#N)c(N)c2C#N)cc1,Al,AA1060,weight loss,0.5M NaOH,0.5858745642557927,85.72,"VERMA, C., SINGH, P., BAHADUR, I., EBENSO, E. E. & QURAISHI, M. A.",2015,Journal of Molecular Liquids,Cc1ccc(-c2cc(-c3ccc(O)cc3O)c(C#N)c(N)c2C#N)cc1,48.0520196666627,Aaraaa{Maeaa{Mataaa{B}aatB}a{A^D}a{D}aeA^D}aar,SAMPLE_1,BASE_1
1804,535,5’-amino-2; 4-dihydroxy-4’’-methyl-1; 1’:3’;1’’-terphenyl-4’; 6’-dicarbonitrile (ABDN-1),Cc1ccc(-c2cc(-c3ccc(O)cc3O)c(C#N)c(N)c2C#N)cc1,Al,AA1060,weight loss,0.5M NaOH,0.8788118463836889,90.1,"VERMA, C., SINGH, P., BAHADUR, I., EBENSO, E. E. & QURAISHI, M. A.",2015,Journal of Molecular Liquids,Cc1ccc(-c2cc(-c3ccc(O)cc3O)c(C#N)c(N)c2C#N)cc1,44.504128774649246,Aaraaa{Maeaa{Mataaa{B}aatB}a{A^D}a{D}aeA^D}aar,SAMPLE_1,BASE_1
1805,535,5’-amino-2; 4-dihydroxy-4’’-methyl-1; 1’:3’;1’’-terphenyl-4’; 6’-dicarbonitrile (ABDN-1),Cc1ccc(-c2cc(-c3ccc(O)cc3O)c(C#N)c(N)c2C#N)cc1,Al,AA1060,potentiodynamic polarization,0.5M NaOH,0.2929372821278963,79.53,"VERMA, C., SINGH, P., BAHADUR, I., EBENSO, E. E. & QURAISHI, M. A.",2015,Journal of Molecular Liquids,Cc1ccc(-c2cc(-c3ccc(O)cc3O)c(C#N)c(N)c2C#N)cc1,51.539623254631785,Aaraaa{Maeaa{Mataaa{B}aatB}a{A^D}a{D}aeA^D}aar,SAMPLE_1,BASE_1
1806,535,5’-amino-2; 4-dihydroxy-4’’-methyl-1; 1’:3’;1’’-terphenyl-4’; 6’-dicarbonitrile (ABDN-1),Cc1ccc(-c2cc(-c3ccc(O)cc3O)c(C#N)c(N)c2C#N)cc1,Al,AA1060,potentiodynamic polarization,0.5M NaOH,0.5858745642557927,85.73,"VERMA, C., SINGH, P., BAHADUR, I., EBENSO, E. E. & QURAISHI, M. A.",2015,Journal of Molecular Liquids,Cc1ccc(-c2cc(-c3ccc(O)cc3O)c(C#N)c(N)c2C#N)cc1,48.045235018027135,Aaraaa{Maeaa{Mataaa{B}aatB}a{A^D}a{D}aeA^D}aar,SAMPLE_1,BASE_1
1807,535,5’-amino-2; 4-dihydroxy-4’’-methyl-1; 1’:3’;1’’-terphenyl-4’; 6’-dicarbonitrile (ABDN-1),Cc1ccc(-c2cc(-c3ccc(O)cc3O)c(C#N)c(N)c2C#N)cc1,Al,AA1060,potentiodynamic polarization,0.5M NaOH,0.8788118463836889,92.5,"VERMA, C., SINGH, P., BAHADUR, I., EBENSO, E. E. & QURAISHI, M. A.",2015,Journal of Molecular Liquids,Cc1ccc(-c2cc(-c3ccc(O)cc3O)c(C#N)c(N)c2C#N)cc1,41.8152416595205,Aaraaa{Maeaa{Mataaa{B}aatB}a{A^D}a{D}aeA^D}aar,SAMPLE_1,BASE_1
1808,535,5’-amino-2; 4-dihydroxy-4’’-methyl-1; 1’:3’;1’’-terphenyl-4’; 6’-dicarbonitrile (ABDN-1),Cc1ccc(-c2cc(-c3ccc(O)cc3O)c(C#N)c(N)c2C#N)cc1,Al,AA1060,impedance,0.5M NaOH,0.2929372821278963,78.13,"VERMA, C., SINGH, P., BAHADUR, I., EBENSO, E. E. & QURAISHI, M. A.",2015,Journal of Molecular Liquids,Cc1ccc(-c2cc(-c3ccc(O)cc3O)c(C#N)c(N)c2C#N)cc1,52.18034430111015,Aaraaa{Maeaa{Mataaa{B}aatB}a{A^D}a{D}aeA^D}aar,SAMPLE_1,BASE_1
1809,535,5’-amino-2; 4-dihydroxy-4’’-methyl-1; 1’:3’;1’’-terphenyl-4’; 6’-dicarbonitrile (ABDN-1),Cc1ccc(-c2cc(-c3ccc(O)cc3O)c(C#N)c(N)c2C#N)cc1,Al,AA1060,impedance,0.5M NaOH,0.5858745642557927,84.77,"VERMA, C., SINGH, P., BAHADUR, I., EBENSO, E. E. & QURAISHI, M. A.",2015,Journal of Molecular Liquids,Cc1ccc(-c2cc(-c3ccc(O)cc3O)c(C#N)c(N)c2C#N)cc1,48.67580900429608,Aaraaa{Maeaa{Mataaa{B}aatB}a{A^D}a{D}aeA^D}aar,SAMPLE_1,BASE_1
1810,535,5’-amino-2; 4-dihydroxy-4’’-methyl-1; 1’:3’;1’’-terphenyl-4’; 6’-dicarbonitrile (ABDN-1),Cc1ccc(-c2cc(-c3ccc(O)cc3O)c(C#N)c(N)c2C#N)cc1,Al,AA1060,impedance,0.5M NaOH,0.8788118463836889,90.3,"VERMA, C., SINGH, P., BAHADUR, I., EBENSO, E. E. & QURAISHI, M. A.",2015,Journal of Molecular Liquids,Cc1ccc(-c2cc(-c3ccc(O)cc3O)c(C#N)c(N)c2C#N)cc1,44.30646710730581,Aaraaa{Maeaa{Mataaa{B}aatB}a{A^D}a{D}aeA^D}aar,SAMPLE_1,BASE_1
1811,536,3-methyl-2-(p-tolyl) quinazolin-4(3H)-one (QZ-CH3),Cc1ccc(-c2nc3ccccc3c(=O)n2C)cc1,Fe,Carbon Steel,potentiodynamic polarization,1.0M HCL,1.0,92.27,"Experimental, DFT calculations and MC simulations concept of novel quinazolinone derivatives as corrosion inhibitor for mild steel in 1.0 M HCl medium",2020,Journal of Molecular Liquids,Cc1ccc(-c2nc3ccccc3c(=O)n2C)cc1,42.107787823384975,Aaraaa{Maedataaaaata{~B}deA}aar,SAMPLE_23,BASE_3
