Repository: MatthiasHBusch/CrossAlloyTL

# CrossAlloyTL — cross-alloy transfer learning for Mg corrosion inhibitors

Code, data, and manuscript sources for:

> **Different Alloy, Different Story? Impact of Transfer Learning on
> Predictive Models for In Silico Screening of Mg Dissolution Modulators.**
> M. Busch, M. Tacke, S. V. Lamaka, M. L. Zheludkevich, C. J. Cyron,
> R. C. Aydin, C. Feiler (2026). *Corrosion Science* (submitted).

## Summary

We probe cross-alloy transfer learning (TL) for predicting the
inhibition efficiency (IE) of small organic dissolution modulators on
magnesium alloys, using the Mg subset of the
[ExCorr](https://excorr.web.app/) electrochemical
corrosion database.

File: data/ExCorrDatasetClean.csv (part 19 of 45)
Unnamed: 0,index,IUPAC,isomeric_SMILES,BaseMaterial,Alloy,Method,AggressiveComponent,Operating_Concentration_mM,IE,References,Year,Journal,canonical_SMILES,transformed_IE,transformed_smiles,transformed_alloy,transformed_base_material
1812,536,3-methyl-2-(p-tolyl) quinazolin-4(3H)-one (QZ-CH3),Cc1ccc(-c2nc3ccccc3c(=O)n2C)cc1,Fe,Carbon Steel,potentiodynamic polarization,1.0M HCL,0.01,86.24,"Experimental, DFT calculations and MC simulations concept of novel quinazolinone derivatives as corrosion inhibitor for mild steel in 1.0 M HCl medium",2020,Journal of Molecular Liquids,Cc1ccc(-c2nc3ccccc3c(=O)n2C)cc1,47.69275989908345,Aaraaa{Maedataaaaata{~B}deA}aar,SAMPLE_23,BASE_3
1813,536,3-methyl-2-(p-tolyl) quinazolin-4(3H)-one (QZ-CH3),Cc1ccc(-c2nc3ccccc3c(=O)n2C)cc1,Fe,Carbon Steel,potentiodynamic polarization,1.0M HCL,0.1,88.92,"Experimental, DFT calculations and MC simulations concept of novel quinazolinone derivatives as corrosion inhibitor for mild steel in 1.0 M HCl medium",2020,Journal of Molecular Liquids,Cc1ccc(-c2nc3ccccc3c(=O)n2C)cc1,45.59473646672379,Aaraaa{Maedataaaaata{~B}deA}aar,SAMPLE_23,BASE_3
1814,536,3-methyl-2-(p-tolyl) quinazolin-4(3H)-one (QZ-CH3),Cc1ccc(-c2nc3ccccc3c(=O)n2C)cc1,Fe,Carbon Steel,potentiodynamic polarization,1.0M HCL,0.001,81.34,"Experimental, DFT calculations and MC simulations concept of novel quinazolinone derivatives as corrosion inhibitor for mild steel in 1.0 M HCl medium",2020,Journal of Molecular Liquids,Cc1ccc(-c2nc3ccccc3c(=O)n2C)cc1,50.64299542810729,Aaraaa{Maedataaaaata{~B}deA}aar,SAMPLE_23,BASE_3
1815,537,(E)-2-(4-(3-(p-tolyl)acryloyl)phenoxy)acetic acid (AA-1),Cc1ccc(/C=C/C(=O)c2ccc(OCC(=O)O)cc2)cc1,Fe,Carbon Steel,potentiodynamic polarization,1.0M HCL,0.01,71.53,Assessing the impact of electron-donating-substituted chalcones on inhibition of mild steel corrosion in HCl solution: Experimental results and molecular-level insights,2020,Colloids and Surfaces A: Physicochemical and Engineering Aspects,Cc1ccc(/C=C/C(=O)c2ccc(OCC(=O)O)cc2)cc1,54.73464097871904,Aaraaa{LA~ALA{~B}aeaaa{BAA{~B}B}aae}aar,SAMPLE_23,BASE_3
1816,537,(E)-2-(4-(3-(p-tolyl)acryloyl)phenoxy)acetic acid (AA-1),Cc1ccc(/C=C/C(=O)c2ccc(OCC(=O)O)cc2)cc1,Fe,Carbon Steel,potentiodynamic polarization,1.0M HCL,0.1,78.08,Assessing the impact of electron-donating-substituted chalcones on inhibition of mild steel corrosion in HCl solution: Experimental results and molecular-level insights,2020,Colloids and Surfaces A: Physicochemical and Engineering Aspects,Cc1ccc(/C=C/C(=O)c2ccc(OCC(=O)O)cc2)cc1,52.20246142771471,Aaraaa{LA~ALA{~B}aeaaa{BAA{~B}B}aae}aar,SAMPLE_23,BASE_3
1817,538,(2E)-3-(4-methylphenyl)prop-2-enal (MeCA),Cc1ccc(/C=C/C=O)cc1,Fe,Carbon Steel,potentiodynamic polarization,1.0M HCL,1.0,73,"Detailed DFT_MD simulation, surface analysis and electrochemical computer explorations of aldehyde derivatives for mild steel in 1.0 M HCl",2022,Colloids and Surfaces A: Physicochemical and Engineering Aspects,Cc1ccc(/C=C/C=O)cc1,54.22119551262402,Aaraaa{LA~ALA~B}aar,SAMPLE_23,BASE_3
1818,538,(2E)-3-(4-methylphenyl)prop-2-enal (MeCA),Cc1ccc(/C=C/C=O)cc1,Fe,Carbon Steel,potentiodynamic polarization,1.0M HCL,0.1,57,"Detailed DFT_MD simulation, surface analysis and electrochemical computer explorations of aldehyde derivatives for mild steel in 1.0 M HCl",2022,Colloids and Surfaces A: Physicochemical and Engineering Aspects,Cc1ccc(/C=C/C=O)cc1,58.72827838893943,Aaraaa{LA~ALA~B}aar,SAMPLE_23,BASE_3
1819,538,(2E)-3-(4-methylphenyl)prop-2-enal (MeCA),Cc1ccc(/C=C/C=O)cc1,Fe,Carbon Steel,potentiodynamic polarization,1.0M HCL,0.01,43,"Detailed DFT_MD simulation, surface analysis and electrochemical computer explorations of aldehyde derivatives for mild steel in 1.0 M HCl",2022,Colloids and Surfaces A: Physicochemical and Engineering Aspects,Cc1ccc(/C=C/C=O)cc1,61.45803090449094,Aaraaa{LA~ALA~B}aar,SAMPLE_23,BASE_3
1820,538,(2E)-3-(4-methylphenyl)prop-2-enal (MeCA),Cc1ccc(/C=C/C=O)cc1,Fe,Carbon Steel,potentiodynamic polarization,1.0M HCL,0.001,33,"Detailed DFT_MD simulation, surface analysis and electrochemical computer explorations of aldehyde derivatives for mild steel in 1.0 M HCl",2022,Colloids and Surfaces A: Physicochemical and Engineering Aspects,Cc1ccc(/C=C/C=O)cc1,63.0235412196929,Aaraaa{LA~ALA~B}aar,SAMPLE_23,BASE_3
1821,539,N′-(4-methylybezylidene)nicotinic hydrazone (MBNH),Cc1ccc(/C=N/NC(=O)c2cccnc2)cc1,Fe,Carbon Steel,potentiodynamic polarization,1.0M HCL,0.5,74.3,"Non-toxic Schiff bases as efficient corrosion inhibitors for mild steel in 1 M HCl: Electrochemical, AFM, FE-SEM and theoretical studies",2018,Journal of Molecular Liquids,Cc1ccc(/C=N/NC(=O)c2cccnc2)cc1,53.74327650132334,Aaraaa{LA~DLDA{~B}aeaaadae}aar,SAMPLE_23,BASE_3
1822,539,N′-(4-methylybezylidene)nicotinic hydrazone (MBNH),Cc1ccc(/C=N/NC(=O)c2cccnc2)cc1,Fe,Carbon Steel,potentiodynamic polarization,1.0M HCL,0.25,63.1,"Non-toxic Schiff bases as efficient corrosion inhibitors for mild steel in 1 M HCl: Electrochemical, AFM, FE-SEM and theoretical studies",2018,Journal of Molecular Liquids,Cc1ccc(/C=N/NC(=O)c2cccnc2)cc1,57.24657105503758,Aaraaa{LA~DLDA{~B}aeaaadae}aar,SAMPLE_23,BASE_3
1823,539,N′-(4-methylybezylidene)nicotinic hydrazone (MBNH),Cc1ccc(/C=N/NC(=O)c2cccnc2)cc1,Fe,Carbon Steel,potentiodynamic polarization,1.0M HCL,2.0,90.2,"Non-toxic Schiff bases as efficient corrosion inhibitors for mild steel in 1 M HCl: Electrochemical, AFM, FE-SEM and theoretical studies",2018,Journal of Molecular Liquids,Cc1ccc(/C=N/NC(=O)c2cccnc2)cc1,44.40580218867576,Aaraaa{LA~DLDA{~B}aeaaadae}aar,SAMPLE_23,BASE_3
1824,539,N′-(4-methylybezylidene)nicotinic hydrazone (MBNH),Cc1ccc(/C=N/NC(=O)c2cccnc2)cc1,Fe,Carbon Steel,potentiodynamic polarization,1.0M HCL,1.0,81.5,"Non-toxic Schiff bases as efficient corrosion inhibitors for mild steel in 1 M HCl: Electrochemical, AFM, FE-SEM and theoretical studies",2018,Journal of Molecular Liquids,Cc1ccc(/C=N/NC(=O)c2cccnc2)cc1,50.55959266915984,Aaraaa{LA~DLDA{~B}aeaaadae}aar,SAMPLE_23,BASE_3
1825,539,N′-(4-methylybezylidene)nicotinic hydrazone (MBNH),Cc1ccc(/C=N/NC(=O)c2cccnc2)cc1,Fe,Carbon Steel,potentiodynamic polarization,1.0M HCL,4.0,96.6,"Non-toxic Schiff bases as efficient corrosion inhibitors for mild steel in 1 M HCl: Electrochemical, AFM, FE-SEM and theoretical studies",2018,Journal of Molecular Liquids,Cc1ccc(/C=N/NC(=O)c2cccnc2)cc1,34.15310329474024,Aaraaa{LA~DLDA{~B}aeaaadae}aar,SAMPLE_23,BASE_3
1826,540,"(E)-1-(2,4-dinitrophenyl)-2-(4-methylbenzylidene)hydrazine(HZ-Me)",Cc1ccc(/C=N/Nc2ccc([N+](=O)[O-])cc2[N+](=O)[O-])cc1,Fe,Carbon Steel,potentiodynamic polarization,1.0M HCL,1.0,87.77,"Hydrazone-based green corrosion inhibitors for API grade carbon steel in HCl: Insights from electrochemical, XPS, and computational studies",2021,Colloids and Surfaces A: Physicochemical and Engineering Aspects,Cc1ccc(/C=N/Nc2ccc([N+](=O)[O-])cc2[N+](=O)[O-])cc1,46.55114126221207,Aaraaa{LA~DLDaeaaa{<DT>{~B}<BM>}aae<DT>{~B}<BM>}aar,SAMPLE_23,BASE_3
1827,541,"methyl (E)-5-(4-chlorophenyl)-2-(((E)-4-methylbenzylidene)hydrazono)-2,3-dihydrothiazole-4-carboxylate",Cc1ccc(/C=N\N=c2\[nH]c(C(C)(O)O)c(-c3ccc(Cl)cc3)s2)cc1,Fe,Carbon Steel,potentiodynamic polarization,1.0M HCL,0.01,61.68,Evaluation of inhibitive and adsorption behavior of thiazole-4-carboxylates on mild steel corrosion in HCl,2020,Colloids and Surfaces A: Physicochemical and Engineering Aspects,Cc1ccc(/C=N\N=c2\[nH]c(C(C)(O)O)c(-c3ccc(Cl)cc3)s2)cc1,57.61228377864401,Aaraaa{LA~DRD~aeR<dH>a{A{A}{B}B}a{Mataaa{Z}aat}ee}aar,SAMPLE_23,BASE_3
1828,541,"methyl (E)-5-(4-chlorophenyl)-2-(((E)-4-methylbenzylidene)hydrazono)-2,3-dihydrothiazole-4-carboxylate",Cc1ccc(/C=N\N=c2\[nH]c(C(C)(O)O)c(-c3ccc(Cl)cc3)s2)cc1,Fe,Carbon Steel,potentiodynamic polarization,1.0M HCL,0.1,74.29,Evaluation of inhibitive and adsorption behavior of thiazole-4-carboxylates on mild steel corrosion in HCl,2020,Colloids and Surfaces A: Physicochemical and Engineering Aspects,Cc1ccc(/C=N\N=c2\[nH]c(C(C)(O)O)c(-c3ccc(Cl)cc3)s2)cc1,53.74704428411009,Aaraaa{LA~DRD~aeR<dH>a{A{A}{B}B}a{Mataaa{Z}aat}ee}aar,SAMPLE_23,BASE_3
1829,541,"methyl (E)-5-(4-chlorophenyl)-2-(((E)-4-methylbenzylidene)hydrazono)-2,3-dihydrothiazole-4-carboxylate",Cc1ccc(/C=N\N=c2\[nH]c(C(C)(O)O)c(-c3ccc(Cl)cc3)s2)cc1,Fe,Carbon Steel,potentiodynamic polarization,1.0M HCL,0.05,70.27,Evaluation of inhibitive and adsorption behavior of thiazole-4-carboxylates on mild steel corrosion in HCl,2020,Colloids and Surfaces A: Physicochemical and Engineering Aspects,Cc1ccc(/C=N\N=c2\[nH]c(C(C)(O)O)c(-c3ccc(Cl)cc3)s2)cc1,55.154060733159184,Aaraaa{LA~DRD~aeR<dH>a{A{A}{B}B}a{Mataaa{Z}aat}ee}aar,SAMPLE_23,BASE_3
1830,541,"methyl (E)-5-(4-chlorophenyl)-2-(((E)-4-methylbenzylidene)hydrazono)-2,3-dihydrothiazole-4-carboxylate",Cc1ccc(/C=N\N=c2\[nH]c(C(C)(O)O)c(-c3ccc(Cl)cc3)s2)cc1,Fe,Carbon Steel,potentiodynamic polarization,1.0M HCL,0.5,77.27,Evaluation of inhibitive and adsorption behavior of thiazole-4-carboxylates on mild steel corrosion in HCl,2020,Colloids and Surfaces A: Physicochemical and Engineering Aspects,Cc1ccc(/C=N\N=c2\[nH]c(C(C)(O)O)c(-c3ccc(Cl)cc3)s2)cc1,52.553896143788926,Aaraaa{LA~DRD~aeR<dH>a{A{A}{B}B}a{Mataaa{Z}aat}ee}aar,SAMPLE_23,BASE_3
1831,542,"2,4-Bis(2–hydroxynaphthaldehyde)diiminotholuene(L)",Cc1ccc(/N=C/c2c(O)ccc3ccccc23)cc1/N=C/c1c(O)ccc2ccccc12,Fe,Carbon Steel,potentiodynamic polarization,1.0M HCL,1.0,92.46,"Synthesis, characterizations, crystal structure, inhibition effects and theoretical study of novel Schiff base on the corrosion of carbon steel in 1 M HCl",2022,Journal of Molecular Structure,Cc1ccc(/N=C/c2c(O)ccc3ccccc23)cc1/N=C/c1c(O)ccc2ccccc12,41.86675819338531,Aaraaa{LD~ALaea{B}aaataaaaaet}aarLD~ALara{B}aaaeaaaaare,SAMPLE_23,BASE_3
1832,543,(4-methylphenyl)boronic acid (p-Tolueneboronic acid),Cc1ccc(B(O)O)cc1,Al,powder,H2 evolution,"1M HCl, 2.5% NaCl",10.0,45,"HORNER, L. & MEISEL, K.",1978,Werkstoffe Und Korrosion-Materials and Corrosion,Cc1ccc(B(O)O)cc1,61.11209821947949,Aaraaa{B{B}B}aar,SAMPLE_37,BASE_1
1833,544,4-(4-methylphenyl)-4-oxobutanoic acid(3-(4-methylbenzoyl) propanoate (mbp)),Cc1ccc(C(=O)CCC(=O)O)cc1,Fe,ALSI1020,potentiodynamic polarization,0.01M NaCl,0.75,-3,"SOMERS, A. E., HINTON, B. R. W., DE BRUIN-DICKASON, C., DEACON, G. B., JUNK, P. C. & FORSYTH, M.",2018,Corrosion Science,Cc1ccc(C(=O)CCC(=O)O)cc1,67.18848023342025,Aaraaa{A{~B}AAA{~B}B}aar,SAMPLE_13,BASE_3
1834,544,4-(4-methylphenyl)-4-oxobutanoic acid(3-(4-methylbenzoyl) propanoate (mbp)),Cc1ccc(C(=O)CCC(=O)O)cc1,Fe,ALSI1020,potentiodynamic polarization,0.01M NaCl,0.75,20,"SOMERS, A. E., HINTON, B. R. W., DE BRUIN-DICKASON, C., DEACON, G. B., JUNK, P. C. & FORSYTH, M.",2018,Corrosion Science,Cc1ccc(C(=O)CCC(=O)O)cc1,64.74103632529831,Aaraaa{A{~B}AAA{~B}B}aar,SAMPLE_13,BASE_3
1835,545,2-hydroxy-4-methylbenzoic acid(4-Methylsalicylic acid; m-Cresotic acid; 2;4-Cresotic acid),Cc1ccc(C(=O)O)c(O)c1,Mg,HPMg51ppmFe,H2 evolution,0.5 wt.% NaCl,50.0,-17,(Lamaka et al.;2017),2017,Corrosion Science,Cc1ccc(C(=O)O)c(O)c1,68.42279544145116,Aaraaa{A{~B}B}a{B}ar,SAMPLE_28,BASE_4
1836,545,2-hydroxy-4-methylbenzoic acid(4-Methylsalicylic acid; m-Cresotic acid; 2;4-Cresotic acid),Cc1ccc(C(=O)O)c(O)c1,Mg,HPMg50ppmFe,H2 evolution,0.5 wt.% NaCl,50.0,89,(Lamaka et al.;2017),2017,Corrosion Science,Cc1ccc(C(=O)O)c(O)c1,45.52455438040617,Aaraaa{A{~B}B}a{B}ar,SAMPLE_27,BASE_4
1837,545,2-hydroxy-4-methylbenzoic acid(4-Methylsalicylic acid; m-Cresotic acid; 2;4-Cresotic acid),Cc1ccc(C(=O)O)c(O)c1,Mg,WE43,H2 evolution,0.5 wt.% NaCl,50.0,36,(Lamaka et al.;2017),2017,Corrosion Science,Cc1ccc(C(=O)O)c(O)c1,62.57987194508542,Aaraaa{A{~B}B}a{B}ar,SAMPLE_33,BASE_4
1838,545,2-hydroxy-4-methylbenzoic acid(4-Methylsalicylic acid; m-Cresotic acid; 2;4-Cresotic acid),Cc1ccc(C(=O)O)c(O)c1,Mg,ZE41,H2 evolution,0.5 wt.% NaCl,50.0,39,(Lamaka et al.;2017),2017,Corrosion Science,Cc1ccc(C(=O)O)c(O)c1,62.11489855097961,Aaraaa{A{~B}B}a{B}ar,SAMPLE_34,BASE_4
1839,545,2-hydroxy-4-methylbenzoic acid(4-Methylsalicylic acid; m-Cresotic acid; 2;4-Cresotic acid),Cc1ccc(C(=O)O)c(O)c1,Mg,E21,H2 evolution,0.5 wt.% NaCl,50.0,-205,(Lamaka et al.;2017),2017,Corrosion Science,Cc1ccc(C(=O)O)c(O)c1,77.70244239005292,Aaraaa{A{~B}B}a{B}ar,SAMPLE_26,BASE_4
1840,545,2-hydroxy-4-methylbenzoic acid(4-Methylsalicylic acid; m-Cresotic acid; 2;4-Cresotic acid),Cc1ccc(C(=O)O)c(O)c1,Mg,AZ31,H2 evolution,0.5 wt.% NaCl,50.0,36,(Lamaka et al.;2017),2017,Corrosion Science,Cc1ccc(C(=O)O)c(O)c1,62.57987194508542,Aaraaa{A{~B}B}a{B}ar,SAMPLE_16,BASE_4
1841,545,2-hydroxy-4-methylbenzoic acid(4-Methylsalicylic acid; m-Cresotic acid; 2;4-Cresotic acid),Cc1ccc(C(=O)O)c(O)c1,Mg,AZ91,H2 evolution,0.5 wt.% NaCl,50.0,9,(Lamaka et al.;2017),2017,Corrosion Science,Cc1ccc(C(=O)O)c(O)c1,65.98879370832702,Aaraaa{A{~B}B}a{B}ar,SAMPLE_17,BASE_4
1842,545,2-hydroxy-4-methylbenzoic acid(4-Methylsalicylic acid; m-Cresotic acid; 2;4-Cresotic acid),Cc1ccc(C(=O)O)c(O)c1,Mg,AM50,H2 evolution,0.5 wt.% NaCl,50.0,41,(Lamaka et al.;2017),2017,Corrosion Science,Cc1ccc(C(=O)O)c(O)c1,61.7920324693841,Aaraaa{A{~B}B}a{B}ar,SAMPLE_14,BASE_4
1843,546,4-methylbenzoic acid(4-Toluic acid),Cc1ccc(C(=O)O)cc1,Mg,CPMg220ppmFe,H2 evolution,0.5% NaCl,50.0,49,Lamaka et al.,2017,Corrosion Science,Cc1ccc(C(=O)O)cc1,60.380801115186856,Aaraaa{A{~B}B}aar,SAMPLE_20,BASE_4
1844,546,4-methylbenzoic acid(4-Toluic acid),Cc1ccc(C(=O)O)cc1,Mg,HPMg51ppmFe,H2 evolution,0.5% NaCl,50.0,-204,Lamaka et al.,2017,Corrosion Science,Cc1ccc(C(=O)O)cc1,77.67063584083851,Aaraaa{A{~B}B}aar,SAMPLE_28,BASE_4
1845,546,4-methylbenzoic acid(4-Toluic acid),Cc1ccc(C(=O)O)cc1,Mg,HPMg50ppmFe,H2 evolution,0.5% NaCl,50.0,86,Lamaka et al.,2017,Corrosion Science,Cc1ccc(C(=O)O)cc1,47.860229527556804,Aaraaa{A{~B}B}aar,SAMPLE_27,BASE_4
1846,546,4-methylbenzoic acid(4-Toluic acid),Cc1ccc(C(=O)O)cc1,Mg,WE43,H2 evolution,0.5% NaCl,50.0,25,Lamaka et al.,2017,Corrosion Science,Cc1ccc(C(=O)O)cc1,64.11597522802404,Aaraaa{A{~B}B}aar,SAMPLE_33,BASE_4
1847,546,4-methylbenzoic acid(4-Toluic acid),Cc1ccc(C(=O)O)cc1,Mg,ZE41,H2 evolution,0.5% NaCl,50.0,-6,Lamaka et al.,2017,Corrosion Science,Cc1ccc(C(=O)O)cc1,67.46654006450127,Aaraaa{A{~B}B}aar,SAMPLE_34,BASE_4
1848,546,4-methylbenzoic acid(4-Toluic acid),Cc1ccc(C(=O)O)cc1,Mg,E21,H2 evolution,0.5% NaCl,50.0,-194,Lamaka et al.,2017,Corrosion Science,Cc1ccc(C(=O)O)cc1,77.3466897385526,Aaraaa{A{~B}B}aar,SAMPLE_26,BASE_4
1849,546,4-methylbenzoic acid(4-Toluic acid),Cc1ccc(C(=O)O)cc1,Mg,AZ31,H2 evolution,0.5% NaCl,50.0,-21,Lamaka et al.,2017,Corrosion Science,Cc1ccc(C(=O)O)cc1,68.74837519230825,Aaraaa{A{~B}B}aar,SAMPLE_16,BASE_4
1850,546,4-methylbenzoic acid(4-Toluic acid),Cc1ccc(C(=O)O)cc1,Mg,AZ91,H2 evolution,0.5% NaCl,50.0,-39,Lamaka et al.,2017,Corrosion Science,Cc1ccc(C(=O)O)cc1,70.09153566233051,Aaraaa{A{~B}B}aar,SAMPLE_17,BASE_4
1851,546,4-methylbenzoic acid(4-Toluic acid),Cc1ccc(C(=O)O)cc1,Mg,AM50,H2 evolution,0.5% NaCl,50.0,20,Lamaka et al.,2017,Corrosion Science,Cc1ccc(C(=O)O)cc1,64.74103632529831,Aaraaa{A{~B}B}aar,SAMPLE_14,BASE_4
1852,547,"1,2,4-trimethylbenzene",Cc1ccc(C)c(C)c1,Al,powder,H2 evolution,"1M HCl, 2.5% NaCl",10.0,9,"HORNER, L. & MEISEL, K.",1978,Werkstoffe Und Korrosion-Materials and Corrosion,Cc1ccc(C)c(C)c1,65.98879370832702,Aaraaa{A}a{A}ar,SAMPLE_37,BASE_1
1853,548,3;6-dimethylbenzene-1;2-diol (3;6-dimethylpyrocatechol),Cc1ccc(C)c(O)c1O,Al,powder,H2 evolution,"1M HCl, 2.5% NaCl",10.0,-6,"HORNER, L. & MEISEL, K.",1978,Werkstoffe Und Korrosion-Materials and Corrosion,Cc1ccc(C)c(O)c1O,67.46654006450127,Aaraaa{A}a{B}arB,SAMPLE_37,BASE_1
1854,549,"2-(4-(4,5-dihydro-3-p-tolyl-1H-pyrazol-5-yl)phenoxy)acetic acid",Cc1ccc(C2=NNC(c3ccc(OCC(=O)O)cc3)C2)cc1,Fe,Carbon Steel,potentiodynamic polarization,1.0M HCL,0.01,64,Exploring the potential role of pyrazoline derivatives in corrosion inhibition of mild steel in hydrochloric acid solution: Insights from experimental and computational studies,2020,Construction and Building Materials,Cc1ccc(C2=NNC(c3ccc(OCC(=O)O)cc3)C2)cc1,57.00742099011115,Aaraaa{Ae~DDA{ataaa{BAA{~B}B}aat}Ae}aar,SAMPLE_23,BASE_3
1855,549,"2-(4-(4,5-dihydro-3-p-tolyl-1H-pyrazol-5-yl)phenoxy)acetic acid",Cc1ccc(C2=NNC(c3ccc(OCC(=O)O)cc3)C2)cc1,Fe,Carbon Steel,potentiodynamic polarization,1.0M HCL,0.1,82,Exploring the potential role of pyrazoline derivatives in corrosion inhibition of mild steel in hydrochloric acid solution: Insights from experimental and computational studies,2020,Construction and Building Materials,Cc1ccc(C2=NNC(c3ccc(OCC(=O)O)cc3)C2)cc1,50.29423126068093,Aaraaa{Ae~DDA{ataaa{BAA{~B}B}aat}Ae}aar,SAMPLE_23,BASE_3
1856,549,"2-(4-(4,5-dihydro-3-p-tolyl-1H-pyrazol-5-yl)phenoxy)acetic acid",Cc1ccc(C2=NNC(c3ccc(OCC(=O)O)cc3)C2)cc1,Fe,Carbon Steel,potentiodynamic polarization,1.0M HCL,0.05,75,Exploring the potential role of pyrazoline derivatives in corrosion inhibition of mild steel in hydrochloric acid solution: Insights from experimental and computational studies,2020,Construction and Building Materials,Cc1ccc(C2=NNC(c3ccc(OCC(=O)O)cc3)C2)cc1,53.47582124665074,Aaraaa{Ae~DDA{ataaa{BAA{~B}B}aat}Ae}aar,SAMPLE_23,BASE_3
1857,549,"2-(4-(4,5-dihydro-3-p-tolyl-1H-pyrazol-5-yl)phenoxy)acetic acid",Cc1ccc(C2=NNC(c3ccc(OCC(=O)O)cc3)C2)cc1,Fe,Carbon Steel,potentiodynamic polarization,1.0M HCL,0.5,88,Exploring the potential role of pyrazoline derivatives in corrosion inhibition of mild steel in hydrochloric acid solution: Insights from experimental and computational studies,2020,Construction and Building Materials,Cc1ccc(C2=NNC(c3ccc(OCC(=O)O)cc3)C2)cc1,46.367267008737855,Aaraaa{Ae~DDA{ataaa{BAA{~B}B}aat}Ae}aar,SAMPLE_23,BASE_3
1858,550,3-aryl-benzothiazin-2-one,Cc1ccc(C2Nc3ccccc3SC2=O)cc1,Fe,Carbon Steel,potentiodynamic polarization,1.0M HCL,1.0,92,Experimental and theoretical studies for mild steel corrosion inhibitionin 1 M HCl by two new benzothiazine derivatives,2013,Corrosion Science,Cc1ccc(C2Nc3ccccc3SC2=O)cc1,42.44030275679476,Aaraaa{AeDataaaaatEAe~B}aar,SAMPLE_23,BASE_3
1859,550,3-aryl-benzothiazin-2-one,Cc1ccc(C2Nc3ccccc3SC2=O)cc1,Fe,Carbon Steel,potentiodynamic polarization,1.0M HCL,0.01,88,Experimental and theoretical studies for mild steel corrosion inhibitionin 1 M HCl by two new benzothiazine derivatives,2013,Corrosion Science,Cc1ccc(C2Nc3ccccc3SC2=O)cc1,46.367267008737855,Aaraaa{AeDataaaaatEAe~B}aar,SAMPLE_23,BASE_3
1860,550,3-aryl-benzothiazin-2-one,Cc1ccc(C2Nc3ccccc3SC2=O)cc1,Fe,Carbon Steel,potentiodynamic polarization,1.0M HCL,0.1,89,Experimental and theoretical studies for mild steel corrosion inhibitionin 1 M HCl by two new benzothiazine derivatives,2013,Corrosion Science,Cc1ccc(C2Nc3ccccc3SC2=O)cc1,45.52455438040617,Aaraaa{AeDataaaaatEAe~B}aar,SAMPLE_23,BASE_3
1861,551,2-(4-methylbenzylidene)-N-phenylhydrazinecarbothioamide,Cc1ccc(C=NNC(=S)Nc2ccccc2)cc1,Fe,Carbon Steel,potentiodynamic polarization,1.0M HCL,0.01,80.81,"Adsorption and corrosion inhibition accomplishment for thiosemicarbazone derivatives for mild steel in 1.0 M HCl medium: Electrochemical, XPS and DFT studies",2021,Journal of Molecular Liquids,Cc1ccc(C=NNC(=S)Nc2ccccc2)cc1,50.91424672849426,Aaraaa{A~DDA{~E}Daeaaaaae}aar,SAMPLE_23,BASE_3
1862,552,"cyclobutane-1,1-dicarboxylic acid",Cc1ccc(N(C)CS(=O)c2ccccc2)cc1,Al,powder,H2 evolution,"1M HCl, 2.5% NaCl",10.0,2,"HORNER, L. & MEISEL, K.",1978,Werkstoffe Und Korrosion-Materials and Corrosion,Cc1ccc(N(C)CS(=O)c2ccccc2)cc1,66.7065357571793,Aaraaa{D{A}AE{~B}aeaaaaae}aar,SAMPLE_37,BASE_1
1863,553,N-benzyl-N;4-dimethylaniline (N-methyl-N-benzyl-p-toluidine),Cc1ccc(N(C)Cc2ccccc2)cc1,Al,powder,H2 evolution,"1M HCl, 2.5% NaCl",10.0,20,"HORNER, L. & MEISEL, K.",1978,Werkstoffe Und Korrosion-Materials and Corrosion,Cc1ccc(N(C)Cc2ccccc2)cc1,64.74103632529831,Aaraaa{D{A}Aaeaaaaae}aar,SAMPLE_37,BASE_1
1864,554,2-amino-5-methylbenzoic acid(5-Methylanthranilic acid; 6-Amino-m-toluicacid),Cc1ccc(N)c(C(=O)O)c1,Mg,CPMg220ppmFe,H2 evolution,0.5 wt.% NaCl,50.0,-76,(Lamaka et al.;2017),2017,Corrosion Science,Cc1ccc(N)c(C(=O)O)c1,72.37731329812705,Aaraaa{D}a{A{~B}B}ar,SAMPLE_20,BASE_4
1865,554,2-amino-5-methylbenzoic acid(5-Methylanthranilic acid; 6-Amino-m-toluicacid),Cc1ccc(N)c(C(=O)O)c1,Mg,CPMg220ppmFe,H2 evolution,0.5 wt.% NaCl,6.0,-15,(Lamaka et al.;2017),2017,Corrosion Science,Cc1ccc(N)c(C(=O)O)c1,68.25580707142063,Aaraaa{D}a{A{~B}B}ar,SAMPLE_20,BASE_4
1866,554,2-amino-5-methylbenzoic acid(5-Methylanthranilic acid; 6-Amino-m-toluicacid),Cc1ccc(N)c(C(=O)O)c1,Mg,HPMg51ppmFe,H2 evolution,0.5 wt.% NaCl,6.0,32,(Lamaka et al.;2017),2017,Corrosion Science,Cc1ccc(N)c(C(=O)O)c1,63.16702659267399,Aaraaa{D}a{A{~B}B}ar,SAMPLE_28,BASE_4
1867,554,2-amino-5-methylbenzoic acid(5-Methylanthranilic acid; 6-Amino-m-toluicacid),Cc1ccc(N)c(C(=O)O)c1,Mg,HPMg50ppmFe,H2 evolution,0.5 wt.% NaCl,6.0,33,(Lamaka et al.;2017),2017,Corrosion Science,Cc1ccc(N)c(C(=O)O)c1,63.0235412196929,Aaraaa{D}a{A{~B}B}ar,SAMPLE_27,BASE_4
1868,554,2-amino-5-methylbenzoic acid(5-Methylanthranilic acid; 6-Amino-m-toluicacid),Cc1ccc(N)c(C(=O)O)c1,Mg,WE43,H2 evolution,0.5 wt.% NaCl,6.0,30,(Lamaka et al.;2017),2017,Corrosion Science,Cc1ccc(N)c(C(=O)O)c1,63.44777336663013,Aaraaa{D}a{A{~B}B}ar,SAMPLE_33,BASE_4
1869,554,2-amino-5-methylbenzoic acid(5-Methylanthranilic acid; 6-Amino-m-toluicacid),Cc1ccc(N)c(C(=O)O)c1,Mg,ZE41,H2 evolution,0.5 wt.% NaCl,6.0,-4,(Lamaka et al.;2017),2017,Corrosion Science,Cc1ccc(N)c(C(=O)O)c1,67.2820566669952,Aaraaa{D}a{A{~B}B}ar,SAMPLE_34,BASE_4
1870,554,2-amino-5-methylbenzoic acid(5-Methylanthranilic acid; 6-Amino-m-toluicacid),Cc1ccc(N)c(C(=O)O)c1,Mg,E21,H2 evolution,0.5 wt.% NaCl,6.0,4,(Lamaka et al.;2017),2017,Corrosion Science,Cc1ccc(N)c(C(=O)O)c1,66.5068361970285,Aaraaa{D}a{A{~B}B}ar,SAMPLE_26,BASE_4
1871,554,2-amino-5-methylbenzoic acid(5-Methylanthranilic acid; 6-Amino-m-toluicacid),Cc1ccc(N)c(C(=O)O)c1,Mg,AZ31,H2 evolution,0.5 wt.% NaCl,6.0,43,(Lamaka et al.;2017),2017,Corrosion Science,Cc1ccc(N)c(C(=O)O)c1,61.45803090449094,Aaraaa{D}a{A{~B}B}ar,SAMPLE_16,BASE_4
1872,554,2-amino-5-methylbenzoic acid(5-Methylanthranilic acid; 6-Amino-m-toluicacid),Cc1ccc(N)c(C(=O)O)c1,Mg,AZ91,H2 evolution,0.5 wt.% NaCl,6.0,19,(Lamaka et al.;2017),2017,Corrosion Science,Cc1ccc(N)c(C(=O)O)c1,64.86134949399732,Aaraaa{D}a{A{~B}B}ar,SAMPLE_17,BASE_4
1873,554,2-amino-5-methylbenzoic acid(5-Methylanthranilic acid; 6-Amino-m-toluicacid),Cc1ccc(N)c(C(=O)O)c1,Mg,AM50,H2 evolution,0.5 wt.% NaCl,6.0,28,(Lamaka et al.;2017),2017,Corrosion Science,Cc1ccc(N)c(C(=O)O)c1,63.72061071954138,Aaraaa{D}a{A{~B}B}ar,SAMPLE_14,BASE_4
1874,555,4-methylanaline (p-toluidine),Cc1ccc(N)cc1,Al,powder,H2 evolution,"1M HCl, 2.5% NaCl",10.0,31,"HORNER, L. & MEISEL, K.",1978,Werkstoffe Und Korrosion-Materials and Corrosion,Cc1ccc(N)cc1,63.30841721372063,Aaraaa{D}aar,SAMPLE_37,BASE_1
1875,556,3;4-dimethylaniline,Cc1ccc(N)cc1C,Al,powder,H2 evolution,"1M HCl, 2.5% NaCl",10.0,30,"HORNER, L. & MEISEL, K.",1978,Werkstoffe Und Korrosion-Materials and Corrosion,Cc1ccc(N)cc1C,63.44777336663013,Aaraaa{D}aarA,SAMPLE_37,BASE_1
1876,557,4-methyl-5-(benzenesulfonyl)aniline (2-methyl-5-amino diphenyl sulfone),Cc1ccc(N)cc1S(=O)(=O)c1ccccc1,Al,powder,H2 evolution,"1M HCl, 2.5% NaCl",10.0,23,"HORNER, L. & MEISEL, K.",1978,Werkstoffe Und Korrosion-Materials and Corrosion,Cc1ccc(N)cc1S(=O)(=O)c1ccccc1,64.37086061002866,Aaraaa{D}aarE{~B}{~B}araaaaar,SAMPLE_37,BASE_1
1877,558,"1-(4-methyl_x0002_phenyl)-1H-pyrrole-2,5-dione (MPPD)",Cc1ccc(N2C(=O)C=CC2=O)cc1,Fe,Carbon Steel,potentiodynamic polarization,1.0M HCL,0.001,82.8,"New 1H-pyrrole-2,5-dione derivatives as efficient organic inhibitorsof carbon steel corrosion in hydrochloric acid medium: Electrochemical,XPS and DFT studies",2015,Corrosion Science,Cc1ccc(N2C(=O)C=CC2=O)cc1,49.85392427929633,Aaraaa{DeA{~B}A~AAe~B}aar,SAMPLE_23,BASE_3
1878,558,"1-(4-methyl_x0002_phenyl)-1H-pyrrole-2,5-dione (MPPD)",Cc1ccc(N2C(=O)C=CC2=O)cc1,Fe,Carbon Steel,potentiodynamic polarization,1.0M HCL,0.01,89,"New 1H-pyrrole-2,5-dione derivatives as efficient organic inhibitorsof carbon steel corrosion in hydrochloric acid medium: Electrochemical,XPS and DFT studies",2015,Corrosion Science,Cc1ccc(N2C(=O)C=CC2=O)cc1,45.52455438040617,Aaraaa{DeA{~B}A~AAe~B}aar,SAMPLE_23,BASE_3
1879,558,"1-(4-methyl_x0002_phenyl)-1H-pyrrole-2,5-dione (MPPD)",Cc1ccc(N2C(=O)C=CC2=O)cc1,Fe,Carbon Steel,potentiodynamic polarization,1.0M HCL,0.1,92.2,"New 1H-pyrrole-2,5-dione derivatives as efficient organic inhibitorsof carbon steel corrosion in hydrochloric acid medium: Electrochemical,XPS and DFT studies",2015,Corrosion Science,Cc1ccc(N2C(=O)C=CC2=O)cc1,42.19509762100452,Aaraaa{DeA{~B}A~AAe~B}aar,SAMPLE_23,BASE_3
1880,558,"1-(4-methyl_x0002_phenyl)-1H-pyrrole-2,5-dione (MPPD)",Cc1ccc(N2C(=O)C=CC2=O)cc1,Fe,Carbon Steel,potentiodynamic polarization,1.0M HCL,1.0,96.5,"New 1H-pyrrole-2,5-dione derivatives as efficient organic inhibitorsof carbon steel corrosion in hydrochloric acid medium: Electrochemical,XPS and DFT studies",2015,Corrosion Science,Cc1ccc(N2C(=O)C=CC2=O)cc1,34.433850068696366,Aaraaa{DeA{~B}A~AAe~B}aar,SAMPLE_23,BASE_3
1881,559,N-(4-phenylthiazol-2-yl)-2-(p-tolylazo)-2-cyanoacetamide,Cc1ccc(N=NC(C#N)C(=O)Nc2nc(-c3ccccc3)cs2)cc1,Al,pure,weight loss,0.01M NaOH,0.001,24.7,"ABDALLAH, M.",2014,Protection of Metals and Physical Chemistry of Surfaces,Cc1ccc(N=NC(C#N)C(=O)Nc2nc(-c3ccccc3)cs2)cc1,64.15463829546187,Aaraaa{D~DA{A^D}A{~B}Daeda{Mataaaaat}aee}aar,SAMPLE_38,BASE_1
1882,559,N-(4-phenylthiazol-2-yl)-2-(p-tolylazo)-2-cyanoacetamide,Cc1ccc(N=NC(C#N)C(=O)Nc2nc(-c3ccccc3)cs2)cc1,Al,pure,weight loss,0.01M NaOH,0.003,26.8,"ABDALLAH, M.",2014,Protection of Metals and Physical Chemistry of Surfaces,Cc1ccc(N=NC(C#N)C(=O)Nc2nc(-c3ccccc3)cs2)cc1,63.88069842270981,Aaraaa{D~DA{A^D}A{~B}Daeda{Mataaaaat}aee}aar,SAMPLE_38,BASE_1
1883,559,N-(4-phenylthiazol-2-yl)-2-(p-tolylazo)-2-cyanoacetamide,Cc1ccc(N=NC(C#N)C(=O)Nc2nc(-c3ccccc3)cs2)cc1,Al,pure,weight loss,0.01M NaOH,0.005,30.4,"ABDALLAH, M.",2014,Protection of Metals and Physical Chemistry of Surfaces,Cc1ccc(N=NC(C#N)C(=O)Nc2nc(-c3ccccc3)cs2)cc1,63.39227129192215,Aaraaa{D~DA{A^D}A{~B}Daeda{Mataaaaat}aee}aar,SAMPLE_38,BASE_1
1884,559,N-(4-phenylthiazol-2-yl)-2-(p-tolylazo)-2-cyanoacetamide,Cc1ccc(N=NC(C#N)C(=O)Nc2nc(-c3ccccc3)cs2)cc1,Al,pure,weight loss,0.01M NaOH,0.007,34.6,"ABDALLAH, M.",2014,Protection of Metals and Physical Chemistry of Surfaces,Cc1ccc(N=NC(C#N)C(=O)Nc2nc(-c3ccccc3)cs2)cc1,62.78944920678716,Aaraaa{D~DA{A^D}A{~B}Daeda{Mataaaaat}aee}aar,SAMPLE_38,BASE_1
1885,559,N-(4-phenylthiazol-2-yl)-2-(p-tolylazo)-2-cyanoacetamide,Cc1ccc(N=NC(C#N)C(=O)Nc2nc(-c3ccccc3)cs2)cc1,Al,pure,weight loss,0.01M NaOH,0.009,36.9,"ABDALLAH, M.",2014,Protection of Metals and Physical Chemistry of Surfaces,Cc1ccc(N=NC(C#N)C(=O)Nc2nc(-c3ccccc3)cs2)cc1,62.442708724491695,Aaraaa{D~DA{A^D}A{~B}Daeda{Mataaaaat}aee}aar,SAMPLE_38,BASE_1
1886,559,N-(4-phenylthiazol-2-yl)-2-(p-tolylazo)-2-cyanoacetamide,Cc1ccc(N=NC(C#N)C(=O)Nc2nc(-c3ccccc3)cs2)cc1,Al,pure,weight loss,0.01M NaOH,0.011,38.8,"ABDALLAH, M.",2014,Protection of Metals and Physical Chemistry of Surfaces,Cc1ccc(N=NC(C#N)C(=O)Nc2nc(-c3ccccc3)cs2)cc1,62.14660098691706,Aaraaa{D~DA{A^D}A{~B}Daeda{Mataaaaat}aee}aar,SAMPLE_38,BASE_1
1887,560,2-(2-(4-chlorophenyl)?1H-benzo[d]imidazol-1-yl)-N-(p-tolyl)acetamide (CBIN-1),Cc1ccc(NC(=O)Cn2c(-c3ccc(Cl)cc3)nc3ccccc32)cc1,Fe,Carbon Steel,potentiodynamic polarization,1.0M HCL,1.0,94.6,"Synthesis, characterization and corrosion inhibition potential of newly benzimidazole derivatives: Combining theoretical and experimental study",2020,Surfaces and Interfaces,Cc1ccc(NC(=O)Cn2c(-c3ccc(Cl)cc3)nc3ccccc32)cc1,38.6336516735507,Aaraaa{DA{~B}Adea{Mataaa{Z}aat}dataaaaate}aar,SAMPLE_23,BASE_3
1888,560,2-(2-(4-chlorophenyl)?1H-benzo[d]imidazol-1-yl)-N-(p-tolyl)acetamide (CBIN-1),Cc1ccc(NC(=O)Cn2c(-c3ccc(Cl)cc3)nc3ccccc32)cc1,Fe,Carbon Steel,potentiodynamic polarization,1.0M HCL,0.01,86,"Synthesis, characterization and corrosion inhibition potential of newly benzimidazole derivatives: Combining theoretical and experimental study",2020,Surfaces and Interfaces,Cc1ccc(NC(=O)Cn2c(-c3ccc(Cl)cc3)nc3ccccc32)cc1,47.860229527556804,Aaraaa{DA{~B}Adea{Mataaa{Z}aat}dataaaaate}aar,SAMPLE_23,BASE_3
1889,560,2-(2-(4-chlorophenyl)?1H-benzo[d]imidazol-1-yl)-N-(p-tolyl)acetamide (CBIN-1),Cc1ccc(NC(=O)Cn2c(-c3ccc(Cl)cc3)nc3ccccc32)cc1,Fe,Carbon Steel,potentiodynamic polarization,1.0M HCL,0.1,87,"Synthesis, characterization and corrosion inhibition potential of newly benzimidazole derivatives: Combining theoretical and experimental study",2020,Surfaces and Interfaces,Cc1ccc(NC(=O)Cn2c(-c3ccc(Cl)cc3)nc3ccccc32)cc1,47.142487478704545,Aaraaa{DA{~B}Adea{Mataaa{Z}aat}dataaaaate}aar,SAMPLE_23,BASE_3
1890,560,2-(2-(4-chlorophenyl)?1H-benzo[d]imidazol-1-yl)-N-(p-tolyl)acetamide (CBIN-1),Cc1ccc(NC(=O)Cn2c(-c3ccc(Cl)cc3)nc3ccccc32)cc1,Fe,Carbon Steel,potentiodynamic polarization,1.0M HCL,0.001,78.2,"Synthesis, characterization and corrosion inhibition potential of newly benzimidazole derivatives: Combining theoretical and experimental study",2020,Surfaces and Interfaces,Cc1ccc(NC(=O)Cn2c(-c3ccc(Cl)cc3)nc3ccccc32)cc1,52.14929522541385,Aaraaa{DA{~B}Adea{Mataaa{Z}aat}dataaaaate}aar,SAMPLE_23,BASE_3
1891,561,2-(p-toluidinylmethyl)-5-bromo furan,Cc1ccc(NCc2ccc(Br)o2)cc1,Fe,Carbon Steel,potentiodynamic polarization,1.0M HCL,0.5,29.4,"Experimental, Monte Carlo and molecular dynamics simulations to investigate corrosion inhibition of mild steel in hydrochloric acid solutions",2014,Arabian Journal of Chemistry,Cc1ccc(NCc2ccc(Br)o2)cc1,63.530434626857215,Aaraaa{DAaeaaa{X}be}aar,SAMPLE_23,BASE_3
1892,562,2-(p-toluidinylmethyl)-5-methyl furan,Cc1ccc(NCc2ccc(C)o2)cc1,Fe,Carbon Steel,potentiodynamic polarization,1.0M HCL,0.5,50.2,"Experimental, Monte Carlo and molecular dynamics simulations to investigate corrosion inhibition of mild steel in hydrochloric acid solutions",2014,Arabian Journal of Chemistry,Cc1ccc(NCc2ccc(C)o2)cc1,60.15019294603494,Aaraaa{DAaeaaa{A}be}aar,SAMPLE_23,BASE_3
1893,563,2-(p-toluidinylmethyl)-5-nitro furan,Cc1ccc(NCc2ccc([N+](=O)[O-])o2)cc1,Fe,Carbon Steel,potentiodynamic polarization,1.0M HCL,0.5,42.1,"Experimental, Monte Carlo and molecular dynamics simulations to investigate corrosion inhibition of mild steel in hydrochloric acid solutions",2014,Arabian Journal of Chemistry,Cc1ccc(NCc2ccc([N+](=O)[O-])o2)cc1,61.60975858510215,Aaraaa{DAaeaaa{<DT>{~B}<BM>}be}aar,SAMPLE_23,BASE_3
1894,564,2-(benzotriazol-2-yl)-4-methylphenol((2-(5-methyl)-2-hydroxyphenyl)benzotriazole; Drometrizole),Cc1ccc(O)c(-n2nc3ccccc3n2)c1,Al,AA2024-T3,optical inspection,0.1M NaCl,1.0,30,"WINKLER, D. A., BREEDON, M., WHITE, P., HUGHES, A. E., SAPPER, E. D. & COLE, I.",2016,Corrosion Science,Cc1ccc(O)c(-n2nc3ccccc3n2)c1,63.44777336663013,Aaraaa{B}a{Mdedataaaaatde}ar,SAMPLE_4,BASE_1
1895,564,2-(benzotriazol-2-yl)-4-methylphenol((2-(5-methyl)-2-hydroxyphenyl)benzotriazole; Drometrizole),Cc1ccc(O)c(-n2nc3ccccc3n2)c1,Al,AA2024-T3,optical inspection,0.1M NaCl,1.0,20,"WINKLER, D. A., BREEDON, M., WHITE, P., HUGHES, A. E., SAPPER, E. D. & COLE, I.",2016,Corrosion Science,Cc1ccc(O)c(-n2nc3ccccc3n2)c1,64.74103632529831,Aaraaa{B}a{Mdedataaaaatde}ar,SAMPLE_4,BASE_1
1896,564,2-(benzotriazol-2-yl)-4-methylphenol((2-(5-methyl)-2-hydroxyphenyl)benzotriazole; Drometrizole),Cc1ccc(O)c(-n2nc3ccccc3n2)c1,Al,AA2024-T3,optical inspection,0.1M NaCl,1.0,20,"WINKLER, D. A., BREEDON, M., WHITE, P., HUGHES, A. E., SAPPER, E. D. & COLE, I.",2016,Corrosion Science,Cc1ccc(O)c(-n2nc3ccccc3n2)c1,64.74103632529831,Aaraaa{B}a{Mdedataaaaatde}ar,SAMPLE_4,BASE_1
1897,564,2-(benzotriazol-2-yl)-4-methylphenol((2-(5-methyl)-2-hydroxyphenyl)benzotriazole; Drometrizole),Cc1ccc(O)c(-n2nc3ccccc3n2)c1,Al,AA2024-T3,optical inspection,0.1M NaCl,1.0,30,"WINKLER, D. A., BREEDON, M., WHITE, P., HUGHES, A. E., SAPPER, E. D. & COLE, I.",2016,Corrosion Science,Cc1ccc(O)c(-n2nc3ccccc3n2)c1,63.44777336663013,Aaraaa{B}a{Mdedataaaaatde}ar,SAMPLE_4,BASE_1
1898,564,2-(benzotriazol-2-yl)-4-methylphenol((2-(5-methyl)-2-hydroxyphenyl)benzotriazole; Drometrizole),Cc1ccc(O)c(-n2nc3ccccc3n2)c1,Al,AA7075-T6,optical inspection,0.1M NaCl,1.0,30,"WINKLER, D. A., BREEDON, M., WHITE, P., HUGHES, A. E., SAPPER, E. D. & COLE, I.",2016,Corrosion Science,Cc1ccc(O)c(-n2nc3ccccc3n2)c1,63.44777336663013,Aaraaa{B}a{Mdedataaaaatde}ar,SAMPLE_12,BASE_1
1899,564,2-(benzotriazol-2-yl)-4-methylphenol((2-(5-methyl)-2-hydroxyphenyl)benzotriazole; Drometrizole),Cc1ccc(O)c(-n2nc3ccccc3n2)c1,Al,AA7075-T6,optical inspection,0.1M NaCl,1.0,20,"WINKLER, D. A., BREEDON, M., WHITE, P., HUGHES, A. E., SAPPER, E. D. & COLE, I.",2016,Corrosion Science,Cc1ccc(O)c(-n2nc3ccccc3n2)c1,64.74103632529831,Aaraaa{B}a{Mdedataaaaatde}ar,SAMPLE_12,BASE_1
1900,564,2-(benzotriazol-2-yl)-4-methylphenol((2-(5-methyl)-2-hydroxyphenyl)benzotriazole; Drometrizole),Cc1ccc(O)c(-n2nc3ccccc3n2)c1,Al,AA7075-T6,optical inspection,0.1M NaCl,1.0,20,"WINKLER, D. A., BREEDON, M., WHITE, P., HUGHES, A. E., SAPPER, E. D. & COLE, I.",2016,Corrosion Science,Cc1ccc(O)c(-n2nc3ccccc3n2)c1,64.74103632529831,Aaraaa{B}a{Mdedataaaaatde}ar,SAMPLE_12,BASE_1
1901,564,2-(benzotriazol-2-yl)-4-methylphenol((2-(5-methyl)-2-hydroxyphenyl)benzotriazole; Drometrizole),Cc1ccc(O)c(-n2nc3ccccc3n2)c1,Al,AA7075-T6,optical inspection,0.1M NaCl,1.0,20,"WINKLER, D. A., BREEDON, M., WHITE, P., HUGHES, A. E., SAPPER, E. D. & COLE, I.",2016,Corrosion Science,Cc1ccc(O)c(-n2nc3ccccc3n2)c1,64.74103632529831,Aaraaa{B}a{Mdedataaaaatde}ar,SAMPLE_12,BASE_1
1902,565,2-((2-hydroxyphenylimino)methyl)-4-methylphenol,Cc1ccc(O)c(/C=N/c2ccccc2O)c1,Fe,Carbon Steel,potentiodynamic polarization,1.0M HCL,1.0,85,Competitive corrosion inhibition performance of alkyl/acyl substituted 2-(2-hydroxybenzylideneamino)phenol protecting mild steel used in adverse acidic medium: A dual approach analysis using FMOs/molecular dynamics simulation corroborated experimental findings,2021,Colloids and Surfaces A: Physicochemical and Engineering Aspects,Cc1ccc(O)c(/C=N/c2ccccc2O)c1,48.52843138895072,Aaraaa{B}a{LA~DLaeaaaaaeB}ar,SAMPLE_23,BASE_3
1903,565,2-((2-hydroxyphenylimino)methyl)-4-methylphenol,Cc1ccc(O)c(/C=N/c2ccccc2O)c1,Fe,Carbon Steel,potentiodynamic polarization,1.0M HCL,0.5,74,Competitive corrosion inhibition performance of alkyl/acyl substituted 2-(2-hydroxybenzylideneamino)phenol protecting mild steel used in adverse acidic medium: A dual approach analysis using FMOs/molecular dynamics simulation corroborated experimental findings,2021,Colloids and Surfaces A: Physicochemical and Engineering Aspects,Cc1ccc(O)c(/C=N/c2ccccc2O)c1,53.85567720813477,Aaraaa{B}a{LA~DLaeaaaaaeB}ar,SAMPLE_23,BASE_3
1904,565,2-((2-hydroxyphenylimino)methyl)-4-methylphenol,Cc1ccc(O)c(/C=N/c2ccccc2O)c1,Fe,Carbon Steel,potentiodynamic polarization,1.0M HCL,5.0,94,Competitive corrosion inhibition performance of alkyl/acyl substituted 2-(2-hydroxybenzylideneamino)phenol protecting mild steel used in adverse acidic medium: A dual approach analysis using FMOs/molecular dynamics simulation corroborated experimental findings,2021,Colloids and Surfaces A: Physicochemical and Engineering Aspects,Cc1ccc(O)c(/C=N/c2ccccc2O)c1,39.65407727930763,Aaraaa{B}a{LA~DLaeaaaaaeB}ar,SAMPLE_23,BASE_3
1905,565,2-((2-hydroxyphenylimino)methyl)-4-methylphenol,Cc1ccc(O)c(/C=N/c2ccccc2O)c1,Fe,Carbon Steel,potentiodynamic polarization,1.0M HCL,2.5,91,Competitive corrosion inhibition performance of alkyl/acyl substituted 2-(2-hydroxybenzylideneamino)phenol protecting mild steel used in adverse acidic medium: A dual approach analysis using FMOs/molecular dynamics simulation corroborated experimental findings,2021,Colloids and Surfaces A: Physicochemical and Engineering Aspects,Cc1ccc(O)c(/C=N/c2ccccc2O)c1,43.581041531250705,Aaraaa{B}a{LA~DLaeaaaaaeB}ar,SAMPLE_23,BASE_3
1906,566,2-Hydroxy-5-methylbenzoic acid(p-Cresotic acid; 5-Methylsalicylic acid),Cc1ccc(O)c(C(=O)O)c1,Mg,CPMg220ppmFe,H2 evolution,0.5 wt.% NaCl,50.0,72,(Lamaka et al.;2017),2017,Corrosion Science,Cc1ccc(O)c(C(=O)O)c1,54.57341925698702,Aaraaa{B}a{A{~B}B}ar,SAMPLE_20,BASE_4
1907,566,2-Hydroxy-5-methylbenzoic acid(p-Cresotic acid; 5-Methylsalicylic acid),Cc1ccc(O)c(C(=O)O)c1,Mg,HPMg51ppmFe,H2 evolution,0.5 wt.% NaCl,50.0,61,(Lamaka et al.;2017),2017,Corrosion Science,Cc1ccc(O)c(C(=O)O)c1,57.78264146007785,Aaraaa{B}a{A{~B}B}ar,SAMPLE_28,BASE_4
1908,566,2-Hydroxy-5-methylbenzoic acid(p-Cresotic acid; 5-Methylsalicylic acid),Cc1ccc(O)c(C(=O)O)c1,Mg,HPMg50ppmFe,H2 evolution,0.5 wt.% NaCl,50.0,90,(Lamaka et al.;2017),2017,Corrosion Science,Cc1ccc(O)c(C(=O)O)c1,44.601467137007646,Aaraaa{B}a{A{~B}B}ar,SAMPLE_27,BASE_4
1909,566,2-Hydroxy-5-methylbenzoic acid(p-Cresotic acid; 5-Methylsalicylic acid),Cc1ccc(O)c(C(=O)O)c1,Mg,WE43,H2 evolution,0.5 wt.% NaCl,50.0,76,(Lamaka et al.;2017),2017,Corrosion Science,Cc1ccc(O)c(C(=O)O)c1,53.080456738168074,Aaraaa{B}a{A{~B}B}ar,SAMPLE_33,BASE_4
1910,566,2-Hydroxy-5-methylbenzoic acid(p-Cresotic acid; 5-Methylsalicylic acid),Cc1ccc(O)c(C(=O)O)c1,Mg,ZE41,H2 evolution,0.5 wt.% NaCl,50.0,55,(Lamaka et al.;2017),2017,Corrosion Science,Cc1ccc(O)c(C(=O)O)c1,59.16858537032404,Aaraaa{B}a{A{~B}B}ar,SAMPLE_34,BASE_4
1911,566,2-Hydroxy-5-methylbenzoic acid(p-Cresotic acid; 5-Methylsalicylic acid),Cc1ccc(O)c(C(=O)O)c1,Mg,E21,H2 evolution,0.5 wt.% NaCl,50.0,76,(Lamaka et al.;2017),2017,Corrosion Science,Cc1ccc(O)c(C(=O)O)c1,53.080456738168074,Aaraaa{B}a{A{~B}B}ar,SAMPLE_26,BASE_4
1912,566,2-Hydroxy-5-methylbenzoic acid(p-Cresotic acid; 5-Methylsalicylic acid),Cc1ccc(O)c(C(=O)O)c1,Mg,AZ31,H2 evolution,0.5 wt.% NaCl,50.0,59,(Lamaka et al.;2017),2017,Corrosion Science,Cc1ccc(O)c(C(=O)O)c1,58.26699666079451,Aaraaa{B}a{A{~B}B}ar,SAMPLE_16,BASE_4
1913,566,2-Hydroxy-5-methylbenzoic acid(p-Cresotic acid; 5-Methylsalicylic acid),Cc1ccc(O)c(C(=O)O)c1,Mg,AZ91,H2 evolution,0.5 wt.% NaCl,50.0,56,(Lamaka et al.;2017),2017,Corrosion Science,Cc1ccc(O)c(C(=O)O)c1,58.950933839266604,Aaraaa{B}a{A{~B}B}ar,SAMPLE_17,BASE_4
1914,566,2-Hydroxy-5-methylbenzoic acid(p-Cresotic acid; 5-Methylsalicylic acid),Cc1ccc(O)c(C(=O)O)c1,Mg,HPMg50ppmFe,H2 evolution,0.5 wt.% NaCl,32.0,93,(Lamaka et al.;2017),2017,Corrosion Science,Cc1ccc(O)c(C(=O)O)c1,41.14703979812659,Aaraaa{B}a{A{~B}B}ar,SAMPLE_27,BASE_4
1915,566,2-Hydroxy-5-methylbenzoic acid(p-Cresotic acid; 5-Methylsalicylic acid),Cc1ccc(O)c(C(=O)O)c1,Mg,WE43,H2 evolution,0.5 wt.% NaCl,32.0,64,(Lamaka et al.;2017),2017,Corrosion Science,Cc1ccc(O)c(C(=O)O)c1,57.00742099011115,Aaraaa{B}a{A{~B}B}ar,SAMPLE_33,BASE_4
1916,566,2-Hydroxy-5-methylbenzoic acid(p-Cresotic acid; 5-Methylsalicylic acid),Cc1ccc(O)c(C(=O)O)c1,Mg,ZE41,H2 evolution,0.5 wt.% NaCl,32.0,59,(Lamaka et al.;2017),2017,Corrosion Science,Cc1ccc(O)c(C(=O)O)c1,58.26699666079451,Aaraaa{B}a{A{~B}B}ar,SAMPLE_34,BASE_4
1917,566,2-Hydroxy-5-methylbenzoic acid(p-Cresotic acid; 5-Methylsalicylic acid),Cc1ccc(O)c(C(=O)O)c1,Mg,AZ31,H2 evolution,0.5 wt.% NaCl,32.0,60,(Lamaka et al.;2017),2017,Corrosion Science,Cc1ccc(O)c(C(=O)O)c1,58.02784659586809,Aaraaa{B}a{A{~B}B}ar,SAMPLE_16,BASE_4
1918,566,2-Hydroxy-5-methylbenzoic acid(p-Cresotic acid; 5-Methylsalicylic acid),Cc1ccc(O)c(C(=O)O)c1,Mg,AZ91,H2 evolution,0.5 wt.% NaCl,32.0,52,(Lamaka et al.;2017),2017,Corrosion Science,Cc1ccc(O)c(C(=O)O)c1,59.7936464675983,Aaraaa{B}a{A{~B}B}ar,SAMPLE_17,BASE_4
1919,566,2-Hydroxy-5-methylbenzoic acid(p-Cresotic acid; 5-Methylsalicylic acid),Cc1ccc(O)c(C(=O)O)c1,Mg,AM50,H2 evolution,0.5 wt.% NaCl,32.0,47,(Lamaka et al.;2017),2017,Corrosion Science,Cc1ccc(O)c(C(=O)O)c1,60.753350335071055,Aaraaa{B}a{A{~B}B}ar,SAMPLE_14,BASE_4
1920,567,N '- {(E) - [4-(dimethylamino)  phenyl]  methylidene}  -4-  methyl-benzenesulfonylhydrazide,Cc1ccc(S(=O)(=O)N/N=C/c2ccc(N(C)C)cc2)cc1,Fe,Carbon Steel,potentiodynamic polarization,1.0M HCL,0.1,54.8,Electrochemical evaluation and DFT calculations of aromatic sulfonohydrazides as corrosion inhibitors for XC38 carbon steel in acidic media,2019,Journal of Molecular Structure,Cc1ccc(S(=O)(=O)N/N=C/c2ccc(N(C)C)cc2)cc1,59.21153482222271,Aaraaa{E{~B}{~B}DLD~ALaeaaa{D{A}A}aae}aar,SAMPLE_23,BASE_3
