Repository: MatthiasHBusch/CrossAlloyTL

# CrossAlloyTL — cross-alloy transfer learning for Mg corrosion inhibitors

Code, data, and manuscript sources for:

> **Different Alloy, Different Story? Impact of Transfer Learning on
> Predictive Models for In Silico Screening of Mg Dissolution Modulators.**
> M. Busch, M. Tacke, S. V. Lamaka, M. L. Zheludkevich, C. J. Cyron,
> R. C. Aydin, C. Feiler (2026). *Corrosion Science* (submitted).

## Summary

We probe cross-alloy transfer learning (TL) for predicting the
inhibition efficiency (IE) of small organic dissolution modulators on
magnesium alloys, using the Mg subset of the
[ExCorr](https://excorr.web.app/) electrochemical
corrosion database.

File: data/ExCorrDatasetClean.csv (part 20 of 45)
Unnamed: 0,index,IUPAC,isomeric_SMILES,BaseMaterial,Alloy,Method,AggressiveComponent,Operating_Concentration_mM,IE,References,Year,Journal,canonical_SMILES,transformed_IE,transformed_smiles,transformed_alloy,transformed_base_material
1921,567,N '- {(E) - [4-(dimethylamino)  phenyl]  methylidene}  -4-  methyl-benzenesulfonylhydrazide,Cc1ccc(S(=O)(=O)N/N=C/c2ccc(N(C)C)cc2)cc1,Fe,Carbon Steel,potentiodynamic polarization,1.0M HCL,0.5,70,Electrochemical evaluation and DFT calculations of aromatic sulfonohydrazides as corrosion inhibitors for XC38 carbon steel in acidic media,2019,Journal of Molecular Structure,Cc1ccc(S(=O)(=O)N/N=C/c2ccc(N(C)C)cc2)cc1,55.24162111838095,Aaraaa{E{~B}{~B}DLD~ALaeaaa{D{A}A}aae}aar,SAMPLE_23,BASE_3
1922,568,4-methylbenzenesulfonic acid (p-toluenesulfonic acid),Cc1ccc(S(=O)(=O)O)cc1,Al,powder,H2 evolution,"1M HCl, 2.5% NaCl",10.0,26,"HORNER, L. & MEISEL, K.",1978,Werkstoffe Und Korrosion-Materials and Corrosion,Cc1ccc(S(=O)(=O)O)cc1,63.985972128020286,Aaraaa{E{~B}{~B}B}aar,SAMPLE_37,BASE_1
1923,568,4-methylbenzenesulfonic acid (p-toluenesulfonic acid),Cc1ccc(S(=O)(=O)O)cc1,Al,powder,H2 evolution,"1M HCl, 2.5% NaCl",10.0,30,"HORNER, L. & MEISEL, K.",1978,Werkstoffe Und Korrosion-Materials and Corrosion,Cc1ccc(S(=O)(=O)O)cc1,63.44777336663013,Aaraaa{E{~B}{~B}B}aar,SAMPLE_37,BASE_1
1924,569,(4-methylphenyl)-triphenylarsanium bromide (Triphenyl-p-tolylarsonium bromide),Cc1ccc([As+](c2ccccc2)(c2ccccc2)c2ccccc2)cc1.[Br-],Al,powder,H2 evolution,"1M HCl, 2.5% NaCl",10.0,28,"HORNER, L. & MEISEL, K.",1978,Werkstoffe Und Korrosion-Materials and Corrosion,Cc1ccc([As+](c2ccccc2)(c2ccccc2)c2ccccc2)cc1.[Br-],63.72061071954138,Aaraaa{<AeT>{aeaaaaae}{aeaaaaae}aeaaaaae}aar!<XM>,SAMPLE_37,BASE_1
1925,570,5-methyl-2-nitrobenzoic acid (6-Nitro-m-toluic acid),Cc1ccc([N+](=O)[O-])c(C(=O)O)c1,Mg,CPMg220ppmFe,H2 evolution,0.5 wt.% NaCl,20.0,65,(Lamaka et al.;2017),2017,Corrosion Science,Cc1ccc([N+](=O)[O-])c(C(=O)O)c1,56.73458363719991,Aaraaa{<DT>{~B}<BM>}a{A{~B}B}ar,SAMPLE_20,BASE_4
1926,570,5-methyl-2-nitrobenzoic acid (6-Nitro-m-toluic acid),Cc1ccc([N+](=O)[O-])c(C(=O)O)c1,Mg,HPMg51ppmFe,H2 evolution,0.5 wt.% NaCl,20.0,12,(Lamaka et al.;2017),2017,Corrosion Science,Cc1ccc([N+](=O)[O-])c(C(=O)O)c1,65.66412356869684,Aaraaa{<DT>{~B}<BM>}a{A{~B}B}ar,SAMPLE_28,BASE_4
1927,570,5-methyl-2-nitrobenzoic acid (6-Nitro-m-toluic acid),Cc1ccc([N+](=O)[O-])c(C(=O)O)c1,Mg,HPMg50ppmFe,H2 evolution,0.5 wt.% NaCl,20.0,26,(Lamaka et al.;2017),2017,Corrosion Science,Cc1ccc([N+](=O)[O-])c(C(=O)O)c1,63.985972128020286,Aaraaa{<DT>{~B}<BM>}a{A{~B}B}ar,SAMPLE_27,BASE_4
1928,570,5-methyl-2-nitrobenzoic acid (6-Nitro-m-toluic acid),Cc1ccc([N+](=O)[O-])c(C(=O)O)c1,Mg,WE43,H2 evolution,0.5 wt.% NaCl,20.0,19,(Lamaka et al.;2017),2017,Corrosion Science,Cc1ccc([N+](=O)[O-])c(C(=O)O)c1,64.86134949399732,Aaraaa{<DT>{~B}<BM>}a{A{~B}B}ar,SAMPLE_33,BASE_4
1929,570,5-methyl-2-nitrobenzoic acid (6-Nitro-m-toluic acid),Cc1ccc([N+](=O)[O-])c(C(=O)O)c1,Mg,ZE41,H2 evolution,0.5 wt.% NaCl,20.0,11,(Lamaka et al.;2017),2017,Corrosion Science,Cc1ccc([N+](=O)[O-])c(C(=O)O)c1,65.77356072779565,Aaraaa{<DT>{~B}<BM>}a{A{~B}B}ar,SAMPLE_34,BASE_4
1930,570,5-methyl-2-nitrobenzoic acid (6-Nitro-m-toluic acid),Cc1ccc([N+](=O)[O-])c(C(=O)O)c1,Mg,E21,H2 evolution,0.5 wt.% NaCl,20.0,-173,(Lamaka et al.;2017),2017,Corrosion Science,Cc1ccc([N+](=O)[O-])c(C(=O)O)c1,76.62894768970034,Aaraaa{<DT>{~B}<BM>}a{A{~B}B}ar,SAMPLE_26,BASE_4
1931,570,5-methyl-2-nitrobenzoic acid (6-Nitro-m-toluic acid),Cc1ccc([N+](=O)[O-])c(C(=O)O)c1,Mg,AZ31,H2 evolution,0.5 wt.% NaCl,20.0,90,(Lamaka et al.;2017),2017,Corrosion Science,Cc1ccc([N+](=O)[O-])c(C(=O)O)c1,44.601467137007646,Aaraaa{<DT>{~B}<BM>}a{A{~B}B}ar,SAMPLE_16,BASE_4
1932,570,5-methyl-2-nitrobenzoic acid (6-Nitro-m-toluic acid),Cc1ccc([N+](=O)[O-])c(C(=O)O)c1,Mg,AZ91,H2 evolution,0.5 wt.% NaCl,20.0,18,(Lamaka et al.;2017),2017,Corrosion Science,Cc1ccc([N+](=O)[O-])c(C(=O)O)c1,64.98018639022474,Aaraaa{<DT>{~B}<BM>}a{A{~B}B}ar,SAMPLE_17,BASE_4
1933,570,5-methyl-2-nitrobenzoic acid (6-Nitro-m-toluic acid),Cc1ccc([N+](=O)[O-])c(C(=O)O)c1,Mg,AM50,H2 evolution,0.5 wt.% NaCl,20.0,-29,(Lamaka et al.;2017),2017,Corrosion Science,Cc1ccc([N+](=O)[O-])c(C(=O)O)c1,69.36843237031273,Aaraaa{<DT>{~B}<BM>}a{A{~B}B}ar,SAMPLE_14,BASE_4
1934,570,5-methyl-2-nitrobenzoic acid (6-Nitro-m-toluic acid),Cc1ccc([N+](=O)[O-])c(C(=O)O)c1,Mg,CPMg220ppmFe,H2 evolution,0.5 wt.% NaCl,5.0,-1,(Lamaka et al.;2017),2017,Corrosion Science,Cc1ccc([N+](=O)[O-])c(C(=O)O)c1,66.99857051088782,Aaraaa{<DT>{~B}<BM>}a{A{~B}B}ar,SAMPLE_20,BASE_4
1935,570,5-methyl-2-nitrobenzoic acid (6-Nitro-m-toluic acid),Cc1ccc([N+](=O)[O-])c(C(=O)O)c1,Mg,WE43,H2 evolution,0.5 wt.% NaCl,5.0,2,(Lamaka et al.;2017),2017,Corrosion Science,Cc1ccc([N+](=O)[O-])c(C(=O)O)c1,66.7065357571793,Aaraaa{<DT>{~B}<BM>}a{A{~B}B}ar,SAMPLE_33,BASE_4
1936,570,5-methyl-2-nitrobenzoic acid (6-Nitro-m-toluic acid),Cc1ccc([N+](=O)[O-])c(C(=O)O)c1,Mg,ZE41,H2 evolution,0.5 wt.% NaCl,5.0,0,(Lamaka et al.;2017),2017,Corrosion Science,Cc1ccc([N+](=O)[O-])c(C(=O)O)c1,66.90220070551119,Aaraaa{<DT>{~B}<BM>}a{A{~B}B}ar,SAMPLE_34,BASE_4
1937,570,5-methyl-2-nitrobenzoic acid (6-Nitro-m-toluic acid),Cc1ccc([N+](=O)[O-])c(C(=O)O)c1,Mg,E21,H2 evolution,0.5 wt.% NaCl,5.0,-256,(Lamaka et al.;2017),2017,Corrosion Science,Cc1ccc([N+](=O)[O-])c(C(=O)O)c1,79.1999401866561,Aaraaa{<DT>{~B}<BM>}a{A{~B}B}ar,SAMPLE_26,BASE_4
1938,570,5-methyl-2-nitrobenzoic acid (6-Nitro-m-toluic acid),Cc1ccc([N+](=O)[O-])c(C(=O)O)c1,Mg,AZ31,H2 evolution,0.5 wt.% NaCl,5.0,49,(Lamaka et al.;2017),2017,Corrosion Science,Cc1ccc([N+](=O)[O-])c(C(=O)O)c1,60.380801115186856,Aaraaa{<DT>{~B}<BM>}a{A{~B}B}ar,SAMPLE_16,BASE_4
1939,570,5-methyl-2-nitrobenzoic acid (6-Nitro-m-toluic acid),Cc1ccc([N+](=O)[O-])c(C(=O)O)c1,Mg,AZ91,H2 evolution,0.5 wt.% NaCl,5.0,3,(Lamaka et al.;2017),2017,Corrosion Science,Cc1ccc([N+](=O)[O-])c(C(=O)O)c1,66.60720067580934,Aaraaa{<DT>{~B}<BM>}a{A{~B}B}ar,SAMPLE_17,BASE_4
1940,570,5-methyl-2-nitrobenzoic acid (6-Nitro-m-toluic acid),Cc1ccc([N+](=O)[O-])c(C(=O)O)c1,Mg,AM50,H2 evolution,0.5 wt.% NaCl,5.0,11,(Lamaka et al.;2017),2017,Corrosion Science,Cc1ccc([N+](=O)[O-])c(C(=O)O)c1,65.77356072779565,Aaraaa{<DT>{~B}<BM>}a{A{~B}B}ar,SAMPLE_14,BASE_4
1941,571,1-methyl-4-nitrobenzene,Cc1ccc([N+](=O)[O-])cc1,Al,powder,H2 evolution,"1M HCl, 2.5% NaCl",10.0,8,"HORNER, L. & MEISEL, K.",1978,Werkstoffe Und Korrosion-Materials and Corrosion,Cc1ccc([N+](=O)[O-])cc1,66.09464269120777,Aaraaa{<DT>{~B}<BM>}aar,SAMPLE_37,BASE_1
1942,572,"1-methyl-2,4-dinitrobenzene",Cc1ccc([N+](=O)[O-])cc1[N+](=O)[O-],Al,powder,H2 evolution,"1M HCl, 2.5% NaCl",10.0,-89,"HORNER, L. & MEISEL, K.",1978,Werkstoffe Und Korrosion-Materials and Corrosion,Cc1ccc([N+](=O)[O-])cc1[N+](=O)[O-],73.0675017422465,Aaraaa{<DT>{~B}<BM>}aar<DT>{~B}<BM>,SAMPLE_37,BASE_1
1943,573,N-N-Dimethyl-p-toluidine-N-oxide picrate,Cc1ccc([N+](C)(C)[O-])cc1.O=[N+]([O-])c1cc([N+](=O)[O-])c(O)c([N+](=O)[O-])c1,Al,powder,H2 evolution,"1M HCl, 2.5% NaCl",10.0,11,"HORNER, L. & MEISEL, K.",1978,Werkstoffe Und Korrosion-Materials and Corrosion,Cc1ccc([N+](C)(C)[O-])cc1.O=[N+]([O-])c1cc([N+](=O)[O-])c(O)c([N+](=O)[O-])c1,65.77356072779565,Aaraaa{<DT>{A}{A}<BM>}aar!B~<DT>{<BM>}araa{<DT>{~B}<BM>}a{B}a{<DT>{~B}<BM>}ar,SAMPLE_37,BASE_1
1944,573,N-N-Dimethyl-p-toluidine-N-oxide picrate,Cc1ccc([N+](C)(C)[O-])cc1.O=[N+]([O-])c1cc([N+](=O)[O-])c(O)c([N+](=O)[O-])c1,Al,powder,H2 evolution,"1M HCl, 2.5% NaCl",10.0,11,"HORNER, L. & MEISEL, K.",1978,Werkstoffe Und Korrosion-Materials and Corrosion,Cc1ccc([N+](C)(C)[O-])cc1.O=[N+]([O-])c1cc([N+](=O)[O-])c(O)c([N+](=O)[O-])c1,65.77356072779565,Aaraaa{<DT>{A}{A}<BM>}aar!B~<DT>{<BM>}araa{<DT>{~B}<BM>}a{B}a{<DT>{~B}<BM>}ar,SAMPLE_37,BASE_1
1945,574,2-(benzenesulfonyl)-1-methyl-4-nitrobenzene (Phenyl-(2-methyl-5-nitrophenyl)sulfone),Cc1ccc([N+]([O])=O)cc1S(=O)(=O)c1ccccc1,Al,powder,H2 evolution,"1M HCl, 2.5% NaCl",10.0,-2,"HORNER, L. & MEISEL, K.",1978,Werkstoffe Und Korrosion-Materials and Corrosion,Cc1ccc([N+]([O])=O)cc1S(=O)(=O)c1ccccc1,67.09399084461707,Aaraaa{<DT>{<B>}~B}aarE{~B}{~B}araaaaar,SAMPLE_37,BASE_1
1946,575,Sodium 4-methylbenzotriazol-1-idesodium 5-methylbenzotriazol-1-ide(Tolyltriazole) ,Cc1ccc2n[nH]nc2c1.Cc1cccc2n[nH]nc12,Al,unknown_probably_pure,potentiodynamic polarization,1M HCl,0.0075101010859606,81,Onal and Aksut,2000,Anti-Corrosion Methods and Materials,Cc1ccc2n[nH]nc2c1.Cc1cccc2n[nH]nc12,50.81787692311764,Aaraaaed<dH>daear!Aaraaaaed<dH>dare,SAMPLE_40,BASE_1
1947,575,Sodium 4-methylbenzotriazol-1-idesodium 5-methylbenzotriazol-1-ide(Tolyltriazole) ,Cc1ccc2n[nH]nc2c1.Cc1cccc2n[nH]nc12,Al,unknown_probably_pure,potentiodynamic polarization,1M HCl,0.0751010108596061,86,Onal and Aksut,2000,Anti-Corrosion Methods and Materials,Cc1ccc2n[nH]nc2c1.Cc1cccc2n[nH]nc12,47.860229527556804,Aaraaaed<dH>daear!Aaraaaaed<dH>dare,SAMPLE_40,BASE_1
1948,575,Sodium 4-methylbenzotriazol-1-idesodium 5-methylbenzotriazol-1-ide(Tolyltriazole) ,Cc1ccc2n[nH]nc2c1.Cc1cccc2n[nH]nc12,Al,unknown_probably_pure,potentiodynamic polarization,1M HCl,0.0075101010859606,71,Onal and Aksut,2000,Anti-Corrosion Methods and Materials,Cc1ccc2n[nH]nc2c1.Cc1cccc2n[nH]nc12,54.913281690761714,Aaraaaed<dH>daear!Aaraaaaed<dH>dare,SAMPLE_40,BASE_1
1949,575,Sodium 4-methylbenzotriazol-1-idesodium 5-methylbenzotriazol-1-ide(Tolyltriazole) ,Cc1ccc2n[nH]nc2c1.Cc1cccc2n[nH]nc12,Al,unknown_probably_pure,potentiodynamic polarization,1M HCl,0.0751010108596061,78,Onal and Aksut,2000,Anti-Corrosion Methods and Materials,Cc1ccc2n[nH]nc2c1.Cc1cccc2n[nH]nc12,52.2377441098364,Aaraaaed<dH>daear!Aaraaaaed<dH>dare,SAMPLE_40,BASE_1
1950,575,Sodium 4-methylbenzotriazol-1-idesodium 5-methylbenzotriazol-1-ide(Tolyltriazole) ,Cc1ccc2n[nH]nc2c1.Cc1cccc2n[nH]nc12,Al,unknown_probably_pure,potentiodynamic polarization,1M HCl,0.0075101010859606,66,Onal and Aksut,2000,Anti-Corrosion Methods and Materials,Cc1ccc2n[nH]nc2c1.Cc1cccc2n[nH]nc12,56.45383686324378,Aaraaaed<dH>daear!Aaraaaaed<dH>dare,SAMPLE_40,BASE_1
1951,575,Sodium 4-methylbenzotriazol-1-idesodium 5-methylbenzotriazol-1-ide(Tolyltriazole) ,Cc1ccc2n[nH]nc2c1.Cc1cccc2n[nH]nc12,Al,unknown_probably_pure,potentiodynamic polarization,1M HCl,0.0751010108596061,75,Onal and Aksut,2000,Anti-Corrosion Methods and Materials,Cc1ccc2n[nH]nc2c1.Cc1cccc2n[nH]nc12,53.47582124665074,Aaraaaed<dH>daear!Aaraaaaed<dH>dare,SAMPLE_40,BASE_1
1952,575,Sodium 4-methylbenzotriazol-1-idesodium 5-methylbenzotriazol-1-ide(Tolyltriazole) ,Cc1ccc2n[nH]nc2c1.Cc1cccc2n[nH]nc12,Al,unknown_probably_pure,potentiodynamic polarization,1M NaCl,0.0075101010859606,87,Onal and Aksut,2000,Anti-Corrosion Methods and Materials,Cc1ccc2n[nH]nc2c1.Cc1cccc2n[nH]nc12,47.142487478704545,Aaraaaed<dH>daear!Aaraaaaed<dH>dare,SAMPLE_40,BASE_1
1953,575,Sodium 4-methylbenzotriazol-1-idesodium 5-methylbenzotriazol-1-ide(Tolyltriazole) ,Cc1ccc2n[nH]nc2c1.Cc1cccc2n[nH]nc12,Al,unknown_probably_pure,potentiodynamic polarization,1M NaCl,0.0751010108596061,89,Onal and Aksut,2000,Anti-Corrosion Methods and Materials,Cc1ccc2n[nH]nc2c1.Cc1cccc2n[nH]nc12,45.52455438040617,Aaraaaed<dH>daear!Aaraaaaed<dH>dare,SAMPLE_40,BASE_1
1954,575,Sodium 4-methylbenzotriazol-1-idesodium 5-methylbenzotriazol-1-ide(Tolyltriazole) ,Cc1ccc2n[nH]nc2c1.Cc1cccc2n[nH]nc12,Al,unknown_probably_pure,potentiodynamic polarization,1M NaCl,0.0075101010859606,89,Onal and Aksut,2000,Anti-Corrosion Methods and Materials,Cc1ccc2n[nH]nc2c1.Cc1cccc2n[nH]nc12,45.52455438040617,Aaraaaed<dH>daear!Aaraaaaed<dH>dare,SAMPLE_40,BASE_1
1955,575,Sodium 4-methylbenzotriazol-1-idesodium 5-methylbenzotriazol-1-ide(Tolyltriazole) ,Cc1ccc2n[nH]nc2c1.Cc1cccc2n[nH]nc12,Al,unknown_probably_pure,potentiodynamic polarization,1M NaCl,0.0751010108596061,90,Onal and Aksut,2000,Anti-Corrosion Methods and Materials,Cc1ccc2n[nH]nc2c1.Cc1cccc2n[nH]nc12,44.601467137007646,Aaraaaed<dH>daear!Aaraaaaed<dH>dare,SAMPLE_40,BASE_1
1956,575,Sodium 4-methylbenzotriazol-1-idesodium 5-methylbenzotriazol-1-ide(Tolyltriazole) ,Cc1ccc2n[nH]nc2c1.Cc1cccc2n[nH]nc12,Al,unknown_probably_pure,potentiodynamic polarization,1M NaCl,0.0075101010859606,88,Onal and Aksut,2000,Anti-Corrosion Methods and Materials,Cc1ccc2n[nH]nc2c1.Cc1cccc2n[nH]nc12,46.367267008737855,Aaraaaed<dH>daear!Aaraaaaed<dH>dare,SAMPLE_40,BASE_1
1957,575,Sodium 4-methylbenzotriazol-1-idesodium 5-methylbenzotriazol-1-ide(Tolyltriazole) ,Cc1ccc2n[nH]nc2c1.Cc1cccc2n[nH]nc12,Al,unknown_probably_pure,potentiodynamic polarization,1M NaCl,0.0751010108596061,91,Onal and Aksut,2000,Anti-Corrosion Methods and Materials,Cc1ccc2n[nH]nc2c1.Cc1cccc2n[nH]nc12,43.581041531250705,Aaraaaed<dH>daear!Aaraaaaed<dH>dare,SAMPLE_40,BASE_1
1958,575,Sodium 4-methylbenzotriazol-1-idesodium 5-methylbenzotriazol-1-ide(Tolyltriazole) ,Cc1ccc2n[nH]nc2c1.Cc1cccc2n[nH]nc12,Al,unknown_probably_pure,potentiodynamic polarization,1M NaCl,0.0075101010859606,59,Onal and Aksut,2000,Anti-Corrosion Methods and Materials,Cc1ccc2n[nH]nc2c1.Cc1cccc2n[nH]nc12,58.26699666079451,Aaraaaed<dH>daear!Aaraaaaed<dH>dare,SAMPLE_40,BASE_1
1959,575,Sodium 4-methylbenzotriazol-1-idesodium 5-methylbenzotriazol-1-ide(Tolyltriazole) ,Cc1ccc2n[nH]nc2c1.Cc1cccc2n[nH]nc12,Al,unknown_probably_pure,potentiodynamic polarization,1M NaCl,0.0751010108596061,64,Onal and Aksut,2000,Anti-Corrosion Methods and Materials,Cc1ccc2n[nH]nc2c1.Cc1cccc2n[nH]nc12,57.00742099011115,Aaraaaed<dH>daear!Aaraaaaed<dH>dare,SAMPLE_40,BASE_1
1960,575,Sodium 4-methylbenzotriazol-1-idesodium 5-methylbenzotriazol-1-ide(Tolyltriazole) ,Cc1ccc2n[nH]nc2c1.Cc1cccc2n[nH]nc12,Al,unknown_probably_pure,potentiodynamic polarization,1M NaCl,0.0075101010859606,57,Onal and Aksut,2000,Anti-Corrosion Methods and Materials,Cc1ccc2n[nH]nc2c1.Cc1cccc2n[nH]nc12,58.72827838893943,Aaraaaed<dH>daear!Aaraaaaed<dH>dare,SAMPLE_40,BASE_1
1961,575,Sodium 4-methylbenzotriazol-1-idesodium 5-methylbenzotriazol-1-ide(Tolyltriazole) ,Cc1ccc2n[nH]nc2c1.Cc1cccc2n[nH]nc12,Al,unknown_probably_pure,potentiodynamic polarization,1M NaCl,0.0751010108596061,61,Onal and Aksut,2000,Anti-Corrosion Methods and Materials,Cc1ccc2n[nH]nc2c1.Cc1cccc2n[nH]nc12,57.78264146007785,Aaraaaed<dH>daear!Aaraaaaed<dH>dare,SAMPLE_40,BASE_1
1962,575,Sodium 4-methylbenzotriazol-1-idesodium 5-methylbenzotriazol-1-ide(Tolyltriazole) ,Cc1ccc2n[nH]nc2c1.Cc1cccc2n[nH]nc12,Al,unknown_probably_pure,potentiodynamic polarization,1M NaCl,0.0075101010859606,52,Onal and Aksut,2000,Anti-Corrosion Methods and Materials,Cc1ccc2n[nH]nc2c1.Cc1cccc2n[nH]nc12,59.7936464675983,Aaraaaed<dH>daear!Aaraaaaed<dH>dare,SAMPLE_40,BASE_1
1963,575,Sodium 4-methylbenzotriazol-1-idesodium 5-methylbenzotriazol-1-ide(Tolyltriazole) ,Cc1ccc2n[nH]nc2c1.Cc1cccc2n[nH]nc12,Al,unknown_probably_pure,potentiodynamic polarization,1M NaCl,0.0751010108596061,57,Onal and Aksut,2000,Anti-Corrosion Methods and Materials,Cc1ccc2n[nH]nc2c1.Cc1cccc2n[nH]nc12,58.72827838893943,Aaraaaed<dH>daear!Aaraaaaed<dH>dare,SAMPLE_40,BASE_1
1964,575,Sodium 4-methylbenzotriazol-1-idesodium 5-methylbenzotriazol-1-ide(Tolyltriazole) ,Cc1ccc2n[nH]nc2c1.Cc1cccc2n[nH]nc12,Al,unknown_probably_pure,potentiodynamic polarization,1M HCl,0.0075101010859606,86,Onal and Aksut,2000,Anti-Corrosion Methods and Materials,Cc1ccc2n[nH]nc2c1.Cc1cccc2n[nH]nc12,47.860229527556804,Aaraaaed<dH>daear!Aaraaaaed<dH>dare,SAMPLE_40,BASE_1
1965,575,Sodium 4-methylbenzotriazol-1-idesodium 5-methylbenzotriazol-1-ide(Tolyltriazole) ,Cc1ccc2n[nH]nc2c1.Cc1cccc2n[nH]nc12,Al,unknown_probably_pure,potentiodynamic polarization,1M HCl,0.0751010108596061,92,Onal and Aksut,2000,Anti-Corrosion Methods and Materials,Cc1ccc2n[nH]nc2c1.Cc1cccc2n[nH]nc12,42.44030275679476,Aaraaaed<dH>daear!Aaraaaaed<dH>dare,SAMPLE_40,BASE_1
1966,575,Sodium 4-methylbenzotriazol-1-idesodium 5-methylbenzotriazol-1-ide(Tolyltriazole) ,Cc1ccc2n[nH]nc2c1.Cc1cccc2n[nH]nc12,Al,unknown_probably_pure,potentiodynamic polarization,1M HCl,0.0075101010859606,73,Onal and Aksut,2000,Anti-Corrosion Methods and Materials,Cc1ccc2n[nH]nc2c1.Cc1cccc2n[nH]nc12,54.22119551262402,Aaraaaed<dH>daear!Aaraaaaed<dH>dare,SAMPLE_40,BASE_1
1967,575,Sodium 4-methylbenzotriazol-1-idesodium 5-methylbenzotriazol-1-ide(Tolyltriazole) ,Cc1ccc2n[nH]nc2c1.Cc1cccc2n[nH]nc12,Al,unknown_probably_pure,potentiodynamic polarization,1M HCl,0.0751010108596061,80,Onal and Aksut,2000,Anti-Corrosion Methods and Materials,Cc1ccc2n[nH]nc2c1.Cc1cccc2n[nH]nc12,51.31465686643787,Aaraaaed<dH>daear!Aaraaaaed<dH>dare,SAMPLE_40,BASE_1
1968,575,Sodium 4-methylbenzotriazol-1-idesodium 5-methylbenzotriazol-1-ide(Tolyltriazole) ,Cc1ccc2n[nH]nc2c1.Cc1cccc2n[nH]nc12,Al,unknown_probably_pure,potentiodynamic polarization,1M HCl,0.0075101010859606,53,Onal and Aksut,2000,Anti-Corrosion Methods and Materials,Cc1ccc2n[nH]nc2c1.Cc1cccc2n[nH]nc12,59.58974239879402,Aaraaaed<dH>daear!Aaraaaaed<dH>dare,SAMPLE_40,BASE_1
1969,575,Sodium 4-methylbenzotriazol-1-idesodium 5-methylbenzotriazol-1-ide(Tolyltriazole) ,Cc1ccc2n[nH]nc2c1.Cc1cccc2n[nH]nc12,Al,unknown_probably_pure,potentiodynamic polarization,1M HCl,0.0751010108596061,68,Onal and Aksut,2000,Anti-Corrosion Methods and Materials,Cc1ccc2n[nH]nc2c1.Cc1cccc2n[nH]nc12,55.8666822156552,Aaraaaed<dH>daear!Aaraaaaed<dH>dare,SAMPLE_40,BASE_1
1970,575,Sodium 4-methylbenzotriazol-1-idesodium 5-methylbenzotriazol-1-ide(Tolyltriazole) ,Cc1ccc2n[nH]nc2c1.Cc1cccc2n[nH]nc12,Al,unknown_probably_pure,potentiodynamic polarization,1M NaCl,0.0075101010859606,88,Onal and Aksut,2000,Anti-Corrosion Methods and Materials,Cc1ccc2n[nH]nc2c1.Cc1cccc2n[nH]nc12,46.367267008737855,Aaraaaed<dH>daear!Aaraaaaed<dH>dare,SAMPLE_40,BASE_1
1971,575,Sodium 4-methylbenzotriazol-1-idesodium 5-methylbenzotriazol-1-ide(Tolyltriazole) ,Cc1ccc2n[nH]nc2c1.Cc1cccc2n[nH]nc12,Al,unknown_probably_pure,potentiodynamic polarization,1M NaCl,0.0751010108596061,90,Onal and Aksut,2000,Anti-Corrosion Methods and Materials,Cc1ccc2n[nH]nc2c1.Cc1cccc2n[nH]nc12,44.601467137007646,Aaraaaed<dH>daear!Aaraaaaed<dH>dare,SAMPLE_40,BASE_1
1972,575,Sodium 4-methylbenzotriazol-1-idesodium 5-methylbenzotriazol-1-ide(Tolyltriazole) ,Cc1ccc2n[nH]nc2c1.Cc1cccc2n[nH]nc12,Al,unknown_probably_pure,potentiodynamic polarization,1M NaCl,0.0075101010859606,90,Onal and Aksut,2000,Anti-Corrosion Methods and Materials,Cc1ccc2n[nH]nc2c1.Cc1cccc2n[nH]nc12,44.601467137007646,Aaraaaed<dH>daear!Aaraaaaed<dH>dare,SAMPLE_40,BASE_1
1973,575,Sodium 4-methylbenzotriazol-1-idesodium 5-methylbenzotriazol-1-ide(Tolyltriazole) ,Cc1ccc2n[nH]nc2c1.Cc1cccc2n[nH]nc12,Al,unknown_probably_pure,potentiodynamic polarization,1M NaCl,0.0751010108596061,91,Onal and Aksut,2000,Anti-Corrosion Methods and Materials,Cc1ccc2n[nH]nc2c1.Cc1cccc2n[nH]nc12,43.581041531250705,Aaraaaed<dH>daear!Aaraaaaed<dH>dare,SAMPLE_40,BASE_1
1974,575,Sodium 4-methylbenzotriazol-1-idesodium 5-methylbenzotriazol-1-ide(Tolyltriazole) ,Cc1ccc2n[nH]nc2c1.Cc1cccc2n[nH]nc12,Al,unknown_probably_pure,potentiodynamic polarization,1M NaCl,0.0075101010859606,89,Onal and Aksut,2000,Anti-Corrosion Methods and Materials,Cc1ccc2n[nH]nc2c1.Cc1cccc2n[nH]nc12,45.52455438040617,Aaraaaed<dH>daear!Aaraaaaed<dH>dare,SAMPLE_40,BASE_1
1975,575,Sodium 4-methylbenzotriazol-1-idesodium 5-methylbenzotriazol-1-ide(Tolyltriazole) ,Cc1ccc2n[nH]nc2c1.Cc1cccc2n[nH]nc12,Al,unknown_probably_pure,potentiodynamic polarization,1M NaCl,0.0751010108596061,91,Onal and Aksut,2000,Anti-Corrosion Methods and Materials,Cc1ccc2n[nH]nc2c1.Cc1cccc2n[nH]nc12,43.581041531250705,Aaraaaed<dH>daear!Aaraaaaed<dH>dare,SAMPLE_40,BASE_1
1976,575,Sodium 4-methylbenzotriazol-1-idesodium 5-methylbenzotriazol-1-ide(Tolyltriazole) ,Cc1ccc2n[nH]nc2c1.Cc1cccc2n[nH]nc12,Al,unknown_probably_pure,potentiodynamic polarization,1M NaCl,0.0075101010859606,70,Onal and Aksut,2000,Anti-Corrosion Methods and Materials,Cc1ccc2n[nH]nc2c1.Cc1cccc2n[nH]nc12,55.24162111838095,Aaraaaed<dH>daear!Aaraaaaed<dH>dare,SAMPLE_40,BASE_1
1977,575,Sodium 4-methylbenzotriazol-1-idesodium 5-methylbenzotriazol-1-ide(Tolyltriazole) ,Cc1ccc2n[nH]nc2c1.Cc1cccc2n[nH]nc12,Al,unknown_probably_pure,potentiodynamic polarization,1M NaCl,0.0751010108596061,77,Onal and Aksut,2000,Anti-Corrosion Methods and Materials,Cc1ccc2n[nH]nc2c1.Cc1cccc2n[nH]nc12,52.668263232347314,Aaraaaed<dH>daear!Aaraaaaed<dH>dare,SAMPLE_40,BASE_1
1978,575,Sodium 4-methylbenzotriazol-1-idesodium 5-methylbenzotriazol-1-ide(Tolyltriazole) ,Cc1ccc2n[nH]nc2c1.Cc1cccc2n[nH]nc12,Al,unknown_probably_pure,potentiodynamic polarization,1M NaCl,0.0075101010859606,67,Onal and Aksut,2000,Anti-Corrosion Methods and Materials,Cc1ccc2n[nH]nc2c1.Cc1cccc2n[nH]nc12,56.16470836177948,Aaraaaed<dH>daear!Aaraaaaed<dH>dare,SAMPLE_40,BASE_1
1979,575,Sodium 4-methylbenzotriazol-1-idesodium 5-methylbenzotriazol-1-ide(Tolyltriazole) ,Cc1ccc2n[nH]nc2c1.Cc1cccc2n[nH]nc12,Al,unknown_probably_pure,potentiodynamic polarization,1M NaCl,0.0751010108596061,70,Onal and Aksut,2000,Anti-Corrosion Methods and Materials,Cc1ccc2n[nH]nc2c1.Cc1cccc2n[nH]nc12,55.24162111838095,Aaraaaed<dH>daear!Aaraaaaed<dH>dare,SAMPLE_40,BASE_1
1980,575,Sodium 4-methylbenzotriazol-1-idesodium 5-methylbenzotriazol-1-ide(Tolyltriazole) ,Cc1ccc2n[nH]nc2c1.Cc1cccc2n[nH]nc12,Al,unknown_probably_pure,potentiodynamic polarization,1M NaCl,0.0075101010859606,65,Onal and Aksut,2000,Anti-Corrosion Methods and Materials,Cc1ccc2n[nH]nc2c1.Cc1cccc2n[nH]nc12,56.73458363719991,Aaraaaed<dH>daear!Aaraaaaed<dH>dare,SAMPLE_40,BASE_1
1981,575,Sodium 4-methylbenzotriazol-1-idesodium 5-methylbenzotriazol-1-ide(Tolyltriazole) ,Cc1ccc2n[nH]nc2c1.Cc1cccc2n[nH]nc12,Al,unknown_probably_pure,potentiodynamic polarization,1M NaCl,0.0751010108596061,68,Onal and Aksut,2000,Anti-Corrosion Methods and Materials,Cc1ccc2n[nH]nc2c1.Cc1cccc2n[nH]nc12,55.8666822156552,Aaraaaed<dH>daear!Aaraaaaed<dH>dare,SAMPLE_40,BASE_1
1982,575,Sodium 4-methylbenzotriazol-1-idesodium 5-methylbenzotriazol-1-ide(Tolyltriazole) ,Cc1ccc2n[nH]nc2c1.Cc1cccc2n[nH]nc12,Al,unknown_probably_pure,potentiodynamic polarization,1M HCl,0.0075101010859606,71,Onal and Aksut,2000,Anti-Corrosion Methods and Materials,Cc1ccc2n[nH]nc2c1.Cc1cccc2n[nH]nc12,54.913281690761714,Aaraaaed<dH>daear!Aaraaaaed<dH>dare,SAMPLE_40,BASE_1
1983,575,Sodium 4-methylbenzotriazol-1-idesodium 5-methylbenzotriazol-1-ide(Tolyltriazole) ,Cc1ccc2n[nH]nc2c1.Cc1cccc2n[nH]nc12,Al,unknown_probably_pure,potentiodynamic polarization,1M HCl,0.0751010108596061,80,Onal and Aksut,2000,Anti-Corrosion Methods and Materials,Cc1ccc2n[nH]nc2c1.Cc1cccc2n[nH]nc12,51.31465686643787,Aaraaaed<dH>daear!Aaraaaaed<dH>dare,SAMPLE_40,BASE_1
1984,575,Sodium 4-methylbenzotriazol-1-idesodium 5-methylbenzotriazol-1-ide(Tolyltriazole) ,Cc1ccc2n[nH]nc2c1.Cc1cccc2n[nH]nc12,Al,unknown_probably_pure,potentiodynamic polarization,1M HCl,0.0075101010859606,46,Onal and Aksut,2000,Anti-Corrosion Methods and Materials,Cc1ccc2n[nH]nc2c1.Cc1cccc2n[nH]nc12,60.93438524205424,Aaraaaed<dH>daear!Aaraaaaed<dH>dare,SAMPLE_40,BASE_1
1985,575,Sodium 4-methylbenzotriazol-1-idesodium 5-methylbenzotriazol-1-ide(Tolyltriazole) ,Cc1ccc2n[nH]nc2c1.Cc1cccc2n[nH]nc12,Al,unknown_probably_pure,potentiodynamic polarization,1M HCl,0.0751010108596061,52,Onal and Aksut,2000,Anti-Corrosion Methods and Materials,Cc1ccc2n[nH]nc2c1.Cc1cccc2n[nH]nc12,59.7936464675983,Aaraaaed<dH>daear!Aaraaaaed<dH>dare,SAMPLE_40,BASE_1
1986,575,Sodium 4-methylbenzotriazol-1-idesodium 5-methylbenzotriazol-1-ide(Tolyltriazole) ,Cc1ccc2n[nH]nc2c1.Cc1cccc2n[nH]nc12,Al,unknown_probably_pure,potentiodynamic polarization,1M HCl,0.0075101010859606,42,Onal and Aksut,2000,Anti-Corrosion Methods and Materials,Cc1ccc2n[nH]nc2c1.Cc1cccc2n[nH]nc12,61.62647142019195,Aaraaaed<dH>daear!Aaraaaaed<dH>dare,SAMPLE_40,BASE_1
1987,575,Sodium 4-methylbenzotriazol-1-idesodium 5-methylbenzotriazol-1-ide(Tolyltriazole) ,Cc1ccc2n[nH]nc2c1.Cc1cccc2n[nH]nc12,Al,unknown_probably_pure,potentiodynamic polarization,1M HCl,0.0751010108596061,49,Onal and Aksut,2000,Anti-Corrosion Methods and Materials,Cc1ccc2n[nH]nc2c1.Cc1cccc2n[nH]nc12,60.380801115186856,Aaraaaed<dH>daear!Aaraaaaed<dH>dare,SAMPLE_40,BASE_1
1988,575,Sodium 4-methylbenzotriazol-1-idesodium 5-methylbenzotriazol-1-ide(Tolyltriazole) ,Cc1ccc2n[nH]nc2c1.Cc1cccc2n[nH]nc12,Al,unknown_probably_pure,potentiodynamic polarization,1M NaCl,0.0075101010859606,89,Onal and Aksut,2000,Anti-Corrosion Methods and Materials,Cc1ccc2n[nH]nc2c1.Cc1cccc2n[nH]nc12,45.52455438040617,Aaraaaed<dH>daear!Aaraaaaed<dH>dare,SAMPLE_40,BASE_1
1989,575,Sodium 4-methylbenzotriazol-1-idesodium 5-methylbenzotriazol-1-ide(Tolyltriazole) ,Cc1ccc2n[nH]nc2c1.Cc1cccc2n[nH]nc12,Al,unknown_probably_pure,potentiodynamic polarization,1M NaCl,0.0751010108596061,92,Onal and Aksut,2000,Anti-Corrosion Methods and Materials,Cc1ccc2n[nH]nc2c1.Cc1cccc2n[nH]nc12,42.44030275679476,Aaraaaed<dH>daear!Aaraaaaed<dH>dare,SAMPLE_40,BASE_1
1990,575,Sodium 4-methylbenzotriazol-1-idesodium 5-methylbenzotriazol-1-ide(Tolyltriazole) ,Cc1ccc2n[nH]nc2c1.Cc1cccc2n[nH]nc12,Al,unknown_probably_pure,potentiodynamic polarization,1M NaCl,0.0075101010859606,85,Onal and Aksut,2000,Anti-Corrosion Methods and Materials,Cc1ccc2n[nH]nc2c1.Cc1cccc2n[nH]nc12,48.52843138895072,Aaraaaed<dH>daear!Aaraaaaed<dH>dare,SAMPLE_40,BASE_1
1991,575,Sodium 4-methylbenzotriazol-1-idesodium 5-methylbenzotriazol-1-ide(Tolyltriazole) ,Cc1ccc2n[nH]nc2c1.Cc1cccc2n[nH]nc12,Al,unknown_probably_pure,potentiodynamic polarization,1M NaCl,0.0751010108596061,90,Onal and Aksut,2000,Anti-Corrosion Methods and Materials,Cc1ccc2n[nH]nc2c1.Cc1cccc2n[nH]nc12,44.601467137007646,Aaraaaed<dH>daear!Aaraaaaed<dH>dare,SAMPLE_40,BASE_1
1992,575,Sodium 4-methylbenzotriazol-1-idesodium 5-methylbenzotriazol-1-ide(Tolyltriazole) ,Cc1ccc2n[nH]nc2c1.Cc1cccc2n[nH]nc12,Al,unknown_probably_pure,potentiodynamic polarization,1M NaCl,0.0075101010859606,87,Onal and Aksut,2000,Anti-Corrosion Methods and Materials,Cc1ccc2n[nH]nc2c1.Cc1cccc2n[nH]nc12,47.142487478704545,Aaraaaed<dH>daear!Aaraaaaed<dH>dare,SAMPLE_40,BASE_1
1993,575,Sodium 4-methylbenzotriazol-1-idesodium 5-methylbenzotriazol-1-ide(Tolyltriazole) ,Cc1ccc2n[nH]nc2c1.Cc1cccc2n[nH]nc12,Al,unknown_probably_pure,potentiodynamic polarization,1M NaCl,0.0751010108596061,92,Onal and Aksut,2000,Anti-Corrosion Methods and Materials,Cc1ccc2n[nH]nc2c1.Cc1cccc2n[nH]nc12,42.44030275679476,Aaraaaed<dH>daear!Aaraaaaed<dH>dare,SAMPLE_40,BASE_1
1994,575,Sodium 4-methylbenzotriazol-1-idesodium 5-methylbenzotriazol-1-ide(Tolyltriazole) ,Cc1ccc2n[nH]nc2c1.Cc1cccc2n[nH]nc12,Al,unknown_probably_pure,potentiodynamic polarization,1M NaCl,0.0075101010859606,50,Onal and Aksut,2000,Anti-Corrosion Methods and Materials,Cc1ccc2n[nH]nc2c1.Cc1cccc2n[nH]nc12,60.189010976080965,Aaraaaed<dH>daear!Aaraaaaed<dH>dare,SAMPLE_40,BASE_1
1995,575,Sodium 4-methylbenzotriazol-1-idesodium 5-methylbenzotriazol-1-ide(Tolyltriazole) ,Cc1ccc2n[nH]nc2c1.Cc1cccc2n[nH]nc12,Al,unknown_probably_pure,potentiodynamic polarization,1M NaCl,0.0751010108596061,52,Onal and Aksut,2000,Anti-Corrosion Methods and Materials,Cc1ccc2n[nH]nc2c1.Cc1cccc2n[nH]nc12,59.7936464675983,Aaraaaed<dH>daear!Aaraaaaed<dH>dare,SAMPLE_40,BASE_1
1996,575,Sodium 4-methylbenzotriazol-1-idesodium 5-methylbenzotriazol-1-ide(Tolyltriazole) ,Cc1ccc2n[nH]nc2c1.Cc1cccc2n[nH]nc12,Al,unknown_probably_pure,potentiodynamic polarization,1M NaCl,0.0075101010859606,48,Onal and Aksut,2000,Anti-Corrosion Methods and Materials,Cc1ccc2n[nH]nc2c1.Cc1cccc2n[nH]nc12,60.568866937565,Aaraaaed<dH>daear!Aaraaaaed<dH>dare,SAMPLE_40,BASE_1
1997,575,Sodium 4-methylbenzotriazol-1-idesodium 5-methylbenzotriazol-1-ide(Tolyltriazole) ,Cc1ccc2n[nH]nc2c1.Cc1cccc2n[nH]nc12,Al,unknown_probably_pure,potentiodynamic polarization,1M NaCl,0.0751010108596061,52,Onal and Aksut,2000,Anti-Corrosion Methods and Materials,Cc1ccc2n[nH]nc2c1.Cc1cccc2n[nH]nc12,59.7936464675983,Aaraaaed<dH>daear!Aaraaaaed<dH>dare,SAMPLE_40,BASE_1
1998,575,Sodium 4-methylbenzotriazol-1-idesodium 5-methylbenzotriazol-1-ide(Tolyltriazole) ,Cc1ccc2n[nH]nc2c1.Cc1cccc2n[nH]nc12,Al,unknown_probably_pure,potentiodynamic polarization,1M NaCl,0.0075101010859606,45,Onal and Aksut,2000,Anti-Corrosion Methods and Materials,Cc1ccc2n[nH]nc2c1.Cc1cccc2n[nH]nc12,61.11209821947949,Aaraaaed<dH>daear!Aaraaaaed<dH>dare,SAMPLE_40,BASE_1
1999,575,Sodium 4-methylbenzotriazol-1-idesodium 5-methylbenzotriazol-1-ide(Tolyltriazole) ,Cc1ccc2n[nH]nc2c1.Cc1cccc2n[nH]nc12,Al,unknown_probably_pure,potentiodynamic polarization,1M NaCl,0.0751010108596061,50,Onal and Aksut,2000,Anti-Corrosion Methods and Materials,Cc1ccc2n[nH]nc2c1.Cc1cccc2n[nH]nc12,60.189010976080965,Aaraaaed<dH>daear!Aaraaaaed<dH>dare,SAMPLE_40,BASE_1
2000,575,Sodium 4-methylbenzotriazol-1-idesodium 5-methylbenzotriazol-1-ide(Tolyltriazole) ,Cc1ccc2n[nH]nc2c1.Cc1cccc2n[nH]nc12,Al,unknown_probably_pure,potentiodynamic polarization,1M HCl,0.0075101010859606,95,Onal and Aksut,2000,Anti-Corrosion Methods and Materials,Cc1ccc2n[nH]nc2c1.Cc1cccc2n[nH]nc12,37.88827740757743,Aaraaaed<dH>daear!Aaraaaaed<dH>dare,SAMPLE_40,BASE_1
2001,575,Sodium 4-methylbenzotriazol-1-idesodium 5-methylbenzotriazol-1-ide(Tolyltriazole) ,Cc1ccc2n[nH]nc2c1.Cc1cccc2n[nH]nc12,Al,unknown_probably_pure,potentiodynamic polarization,1M HCl,0.0751010108596061,97,Onal and Aksut,2000,Anti-Corrosion Methods and Materials,Cc1ccc2n[nH]nc2c1.Cc1cccc2n[nH]nc12,32.94088754987741,Aaraaaed<dH>daear!Aaraaaaed<dH>dare,SAMPLE_40,BASE_1
2002,575,Sodium 4-methylbenzotriazol-1-idesodium 5-methylbenzotriazol-1-ide(Tolyltriazole) ,Cc1ccc2n[nH]nc2c1.Cc1cccc2n[nH]nc12,Al,unknown_probably_pure,potentiodynamic polarization,1M HCl,0.0075101010859606,91,Onal and Aksut,2000,Anti-Corrosion Methods and Materials,Cc1ccc2n[nH]nc2c1.Cc1cccc2n[nH]nc12,43.581041531250705,Aaraaaed<dH>daear!Aaraaaaed<dH>dare,SAMPLE_40,BASE_1
2003,575,Sodium 4-methylbenzotriazol-1-idesodium 5-methylbenzotriazol-1-ide(Tolyltriazole) ,Cc1ccc2n[nH]nc2c1.Cc1cccc2n[nH]nc12,Al,unknown_probably_pure,potentiodynamic polarization,1M HCl,0.0751010108596061,96,Onal and Aksut,2000,Anti-Corrosion Methods and Materials,Cc1ccc2n[nH]nc2c1.Cc1cccc2n[nH]nc12,35.727113027364545,Aaraaaed<dH>daear!Aaraaaaed<dH>dare,SAMPLE_40,BASE_1
2004,575,Sodium 4-methylbenzotriazol-1-idesodium 5-methylbenzotriazol-1-ide(Tolyltriazole) ,Cc1ccc2n[nH]nc2c1.Cc1cccc2n[nH]nc12,Al,unknown_probably_pure,potentiodynamic polarization,1M HCl,0.0075101010859606,75,Onal and Aksut,2000,Anti-Corrosion Methods and Materials,Cc1ccc2n[nH]nc2c1.Cc1cccc2n[nH]nc12,53.47582124665074,Aaraaaed<dH>daear!Aaraaaaed<dH>dare,SAMPLE_40,BASE_1
2005,575,Sodium 4-methylbenzotriazol-1-idesodium 5-methylbenzotriazol-1-ide(Tolyltriazole) ,Cc1ccc2n[nH]nc2c1.Cc1cccc2n[nH]nc12,Al,unknown_probably_pure,potentiodynamic polarization,1M HCl,0.0751010108596061,90,Onal and Aksut,2000,Anti-Corrosion Methods and Materials,Cc1ccc2n[nH]nc2c1.Cc1cccc2n[nH]nc12,44.601467137007646,Aaraaaed<dH>daear!Aaraaaaed<dH>dare,SAMPLE_40,BASE_1
2006,575,Sodium 4-methylbenzotriazol-1-idesodium 5-methylbenzotriazol-1-ide(Tolyltriazole) ,Cc1ccc2n[nH]nc2c1.Cc1cccc2n[nH]nc12,Al,unknown_probably_pure,potentiodynamic polarization,1M NaCl,0.0075101010859606,92,Onal and Aksut,2000,Anti-Corrosion Methods and Materials,Cc1ccc2n[nH]nc2c1.Cc1cccc2n[nH]nc12,42.44030275679476,Aaraaaed<dH>daear!Aaraaaaed<dH>dare,SAMPLE_40,BASE_1
2007,575,Sodium 4-methylbenzotriazol-1-idesodium 5-methylbenzotriazol-1-ide(Tolyltriazole) ,Cc1ccc2n[nH]nc2c1.Cc1cccc2n[nH]nc12,Al,unknown_probably_pure,potentiodynamic polarization,1M NaCl,0.0751010108596061,95,Onal and Aksut,2000,Anti-Corrosion Methods and Materials,Cc1ccc2n[nH]nc2c1.Cc1cccc2n[nH]nc12,37.88827740757743,Aaraaaed<dH>daear!Aaraaaaed<dH>dare,SAMPLE_40,BASE_1
2008,575,Sodium 4-methylbenzotriazol-1-idesodium 5-methylbenzotriazol-1-ide(Tolyltriazole) ,Cc1ccc2n[nH]nc2c1.Cc1cccc2n[nH]nc12,Al,unknown_probably_pure,potentiodynamic polarization,1M NaCl,0.0075101010859606,90,Onal and Aksut,2000,Anti-Corrosion Methods and Materials,Cc1ccc2n[nH]nc2c1.Cc1cccc2n[nH]nc12,44.601467137007646,Aaraaaed<dH>daear!Aaraaaaed<dH>dare,SAMPLE_40,BASE_1
2009,575,Sodium 4-methylbenzotriazol-1-idesodium 5-methylbenzotriazol-1-ide(Tolyltriazole) ,Cc1ccc2n[nH]nc2c1.Cc1cccc2n[nH]nc12,Al,unknown_probably_pure,potentiodynamic polarization,1M NaCl,0.0751010108596061,94,Onal and Aksut,2000,Anti-Corrosion Methods and Materials,Cc1ccc2n[nH]nc2c1.Cc1cccc2n[nH]nc12,39.65407727930763,Aaraaaed<dH>daear!Aaraaaaed<dH>dare,SAMPLE_40,BASE_1
2010,575,Sodium 4-methylbenzotriazol-1-idesodium 5-methylbenzotriazol-1-ide(Tolyltriazole) ,Cc1ccc2n[nH]nc2c1.Cc1cccc2n[nH]nc12,Al,unknown_probably_pure,potentiodynamic polarization,1M NaCl,0.0075101010859606,88,Onal and Aksut,2000,Anti-Corrosion Methods and Materials,Cc1ccc2n[nH]nc2c1.Cc1cccc2n[nH]nc12,46.367267008737855,Aaraaaed<dH>daear!Aaraaaaed<dH>dare,SAMPLE_40,BASE_1
2011,575,Sodium 4-methylbenzotriazol-1-idesodium 5-methylbenzotriazol-1-ide(Tolyltriazole) ,Cc1ccc2n[nH]nc2c1.Cc1cccc2n[nH]nc12,Al,unknown_probably_pure,potentiodynamic polarization,1M NaCl,0.0751010108596061,94,Onal and Aksut,2000,Anti-Corrosion Methods and Materials,Cc1ccc2n[nH]nc2c1.Cc1cccc2n[nH]nc12,39.65407727930763,Aaraaaed<dH>daear!Aaraaaaed<dH>dare,SAMPLE_40,BASE_1
2012,575,Sodium 4-methylbenzotriazol-1-idesodium 5-methylbenzotriazol-1-ide(Tolyltriazole) ,Cc1ccc2n[nH]nc2c1.Cc1cccc2n[nH]nc12,Al,unknown_probably_pure,potentiodynamic polarization,1M NaCl,0.0075101010859606,57,Onal and Aksut,2000,Anti-Corrosion Methods and Materials,Cc1ccc2n[nH]nc2c1.Cc1cccc2n[nH]nc12,58.72827838893943,Aaraaaed<dH>daear!Aaraaaaed<dH>dare,SAMPLE_40,BASE_1
2013,575,Sodium 4-methylbenzotriazol-1-idesodium 5-methylbenzotriazol-1-ide(Tolyltriazole) ,Cc1ccc2n[nH]nc2c1.Cc1cccc2n[nH]nc12,Al,unknown_probably_pure,potentiodynamic polarization,1M NaCl,0.0751010108596061,63,Onal and Aksut,2000,Anti-Corrosion Methods and Materials,Cc1ccc2n[nH]nc2c1.Cc1cccc2n[nH]nc12,57.272782398590074,Aaraaaed<dH>daear!Aaraaaaed<dH>dare,SAMPLE_40,BASE_1
2014,575,Sodium 4-methylbenzotriazol-1-idesodium 5-methylbenzotriazol-1-ide(Tolyltriazole) ,Cc1ccc2n[nH]nc2c1.Cc1cccc2n[nH]nc12,Al,unknown_probably_pure,potentiodynamic polarization,1M NaCl,0.0075101010859606,53,Onal and Aksut,2000,Anti-Corrosion Methods and Materials,Cc1ccc2n[nH]nc2c1.Cc1cccc2n[nH]nc12,59.58974239879402,Aaraaaed<dH>daear!Aaraaaaed<dH>dare,SAMPLE_40,BASE_1
2015,575,Sodium 4-methylbenzotriazol-1-idesodium 5-methylbenzotriazol-1-ide(Tolyltriazole) ,Cc1ccc2n[nH]nc2c1.Cc1cccc2n[nH]nc12,Al,unknown_probably_pure,potentiodynamic polarization,1M NaCl,0.0751010108596061,56,Onal and Aksut,2000,Anti-Corrosion Methods and Materials,Cc1ccc2n[nH]nc2c1.Cc1cccc2n[nH]nc12,58.950933839266604,Aaraaaed<dH>daear!Aaraaaaed<dH>dare,SAMPLE_40,BASE_1
2016,575,Sodium 4-methylbenzotriazol-1-idesodium 5-methylbenzotriazol-1-ide(Tolyltriazole) ,Cc1ccc2n[nH]nc2c1.Cc1cccc2n[nH]nc12,Al,unknown_probably_pure,potentiodynamic polarization,1M NaCl,0.0075101010859606,45,Onal and Aksut,2000,Anti-Corrosion Methods and Materials,Cc1ccc2n[nH]nc2c1.Cc1cccc2n[nH]nc12,61.11209821947949,Aaraaaed<dH>daear!Aaraaaaed<dH>dare,SAMPLE_40,BASE_1
2017,575,Sodium 4-methylbenzotriazol-1-idesodium 5-methylbenzotriazol-1-ide(Tolyltriazole) ,Cc1ccc2n[nH]nc2c1.Cc1cccc2n[nH]nc12,Al,unknown_probably_pure,potentiodynamic polarization,1M NaCl,0.0751010108596061,50,Onal and Aksut,2000,Anti-Corrosion Methods and Materials,Cc1ccc2n[nH]nc2c1.Cc1cccc2n[nH]nc12,60.189010976080965,Aaraaaed<dH>daear!Aaraaaaed<dH>dare,SAMPLE_40,BASE_1
2018,575,Sodium 4-methylbenzotriazol-1-idesodium 5-methylbenzotriazol-1-ide(Tolyltriazole) ,Cc1ccc2n[nH]nc2c1.Cc1cccc2n[nH]nc12,Al,pure,potentiodynamic polarization,1M HCl,20.0,40,"ONAL, A. N. & AKSUT, A. A.",2000,Anti-Corrosion Methods and Materials,Cc1ccc2n[nH]nc2c1.Cc1cccc2n[nH]nc12,61.95481084781117,Aaraaaed<dH>daear!Aaraaaaed<dH>dare,SAMPLE_38,BASE_1
2019,575,Sodium 4-methylbenzotriazol-1-idesodium 5-methylbenzotriazol-1-ide(Tolyltriazole) ,Cc1ccc2n[nH]nc2c1.Cc1cccc2n[nH]nc12,Al,pure,potentiodynamic polarization,1M NaCl,20.0,-49,"ONAL, A. N. & AKSUT, A. A.",2000,Anti-Corrosion Methods and Materials,Cc1ccc2n[nH]nc2c1.Cc1cccc2n[nH]nc12,70.76438153509666,Aaraaaed<dH>daear!Aaraaaaed<dH>dare,SAMPLE_38,BASE_1
2020,575,Sodium 4-methylbenzotriazol-1-idesodium 5-methylbenzotriazol-1-ide(Tolyltriazole) ,Cc1ccc2n[nH]nc2c1.Cc1cccc2n[nH]nc12,Al,pure,potentiodynamic polarization,1M NaCl,20.0,-23,"ONAL, A. N. & AKSUT, A. A.",2000,Anti-Corrosion Methods and Materials,Cc1ccc2n[nH]nc2c1.Cc1cccc2n[nH]nc12,68.90715064216782,Aaraaaed<dH>daear!Aaraaaaed<dH>dare,SAMPLE_38,BASE_1
2021,576,2-hydroxy-3-methylbenzoic acid(3-Methylsalicylic acid;  Hydroxytoluic acid;  o-cresotic acid),Cc1cccc(C(=O)O)c1O,Mg,CPMg220ppmFe,H2 evolution,0.5 wt.% NaCl,50.0,97,(Lamaka et al.;2017),2017,Corrosion Science,Cc1cccc(C(=O)O)c1O,32.94088754987741,Aaraaaa{A{~B}B}arB,SAMPLE_20,BASE_4
2022,576,2-hydroxy-3-methylbenzoic acid(3-Methylsalicylic acid;  Hydroxytoluic acid;  o-cresotic acid),Cc1cccc(C(=O)O)c1O,Mg,HPMg51ppmFe,H2 evolution,0.5 wt.% NaCl,50.0,28,(Lamaka et al.;2017),2017,Corrosion Science,Cc1cccc(C(=O)O)c1O,63.72061071954138,Aaraaaa{A{~B}B}arB,SAMPLE_28,BASE_4
2023,576,2-hydroxy-3-methylbenzoic acid(3-Methylsalicylic acid;  Hydroxytoluic acid;  o-cresotic acid),Cc1cccc(C(=O)O)c1O,Mg,HPMg50ppmFe,H2 evolution,0.5 wt.% NaCl,50.0,94,(Lamaka et al.;2017),2017,Corrosion Science,Cc1cccc(C(=O)O)c1O,39.65407727930763,Aaraaaa{A{~B}B}arB,SAMPLE_27,BASE_4
2024,576,2-hydroxy-3-methylbenzoic acid(3-Methylsalicylic acid;  Hydroxytoluic acid;  o-cresotic acid),Cc1cccc(C(=O)O)c1O,Mg,WE43,H2 evolution,0.5 wt.% NaCl,50.0,52,(Lamaka et al.;2017),2017,Corrosion Science,Cc1cccc(C(=O)O)c1O,59.7936464675983,Aaraaaa{A{~B}B}arB,SAMPLE_33,BASE_4
2025,576,2-hydroxy-3-methylbenzoic acid(3-Methylsalicylic acid;  Hydroxytoluic acid;  o-cresotic acid),Cc1cccc(C(=O)O)c1O,Mg,ZE41,H2 evolution,0.5 wt.% NaCl,50.0,75,(Lamaka et al.;2017),2017,Corrosion Science,Cc1cccc(C(=O)O)c1O,53.47582124665074,Aaraaaa{A{~B}B}arB,SAMPLE_34,BASE_4
2026,576,2-hydroxy-3-methylbenzoic acid(3-Methylsalicylic acid;  Hydroxytoluic acid;  o-cresotic acid),Cc1cccc(C(=O)O)c1O,Mg,E21,H2 evolution,0.5 wt.% NaCl,50.0,-25,(Lamaka et al.;2017),2017,Corrosion Science,Cc1cccc(C(=O)O)c1O,69.06336508572407,Aaraaaa{A{~B}B}arB,SAMPLE_26,BASE_4
2027,576,2-hydroxy-3-methylbenzoic acid(3-Methylsalicylic acid;  Hydroxytoluic acid;  o-cresotic acid),Cc1cccc(C(=O)O)c1O,Mg,AZ31,H2 evolution,0.5 wt.% NaCl,50.0,78,(Lamaka et al.;2017),2017,Corrosion Science,Cc1cccc(C(=O)O)c1O,52.2377441098364,Aaraaaa{A{~B}B}arB,SAMPLE_16,BASE_4
2028,576,2-hydroxy-3-methylbenzoic acid(3-Methylsalicylic acid;  Hydroxytoluic acid;  o-cresotic acid),Cc1cccc(C(=O)O)c1O,Mg,AZ91,H2 evolution,0.5 wt.% NaCl,50.0,52,(Lamaka et al.;2017),2017,Corrosion Science,Cc1cccc(C(=O)O)c1O,59.7936464675983,Aaraaaa{A{~B}B}arB,SAMPLE_17,BASE_4
2029,576,2-hydroxy-3-methylbenzoic acid(3-Methylsalicylic acid;  Hydroxytoluic acid;  o-cresotic acid),Cc1cccc(C(=O)O)c1O,Mg,AM50,H2 evolution,0.5 wt.% NaCl,50.0,66,(Lamaka et al.;2017),2017,Corrosion Science,Cc1cccc(C(=O)O)c1O,56.45383686324378,Aaraaaa{A{~B}B}arB,SAMPLE_14,BASE_4
2030,577,3-methyl-2-nitrobenzoic acid(2-Nitro-m-toluic acid),Cc1cccc(C(=O)O)c1[N+](=O)[O-],Mg,CPMg220ppmFe,H2 evolution,0.5 wt.% NaCl,50.0,65,(Lamaka et al.;2017),2017,Corrosion Science,Cc1cccc(C(=O)O)c1[N+](=O)[O-],56.73458363719991,Aaraaaa{A{~B}B}ar<DT>{~B}<BM>,SAMPLE_20,BASE_4
2031,577,3-methyl-2-nitrobenzoic acid(2-Nitro-m-toluic acid),Cc1cccc(C(=O)O)c1[N+](=O)[O-],Mg,HPMg51ppmFe,H2 evolution,0.5 wt.% NaCl,50.0,-102,(Lamaka et al.;2017),2017,Corrosion Science,Cc1cccc(C(=O)O)c1[N+](=O)[O-],73.71176024031804,Aaraaaa{A{~B}B}ar<DT>{~B}<BM>,SAMPLE_28,BASE_4
2032,577,3-methyl-2-nitrobenzoic acid(2-Nitro-m-toluic acid),Cc1cccc(C(=O)O)c1[N+](=O)[O-],Mg,HPMg50ppmFe,H2 evolution,0.5 wt.% NaCl,50.0,50,(Lamaka et al.;2017),2017,Corrosion Science,Cc1cccc(C(=O)O)c1[N+](=O)[O-],60.189010976080965,Aaraaaa{A{~B}B}ar<DT>{~B}<BM>,SAMPLE_27,BASE_4
2033,577,3-methyl-2-nitrobenzoic acid(2-Nitro-m-toluic acid),Cc1cccc(C(=O)O)c1[N+](=O)[O-],Mg,WE43,H2 evolution,0.5 wt.% NaCl,50.0,50,(Lamaka et al.;2017),2017,Corrosion Science,Cc1cccc(C(=O)O)c1[N+](=O)[O-],60.189010976080965,Aaraaaa{A{~B}B}ar<DT>{~B}<BM>,SAMPLE_33,BASE_4
2034,577,3-methyl-2-nitrobenzoic acid(2-Nitro-m-toluic acid),Cc1cccc(C(=O)O)c1[N+](=O)[O-],Mg,ZE41,H2 evolution,0.5 wt.% NaCl,50.0,29,(Lamaka et al.;2017),2017,Corrosion Science,Cc1cccc(C(=O)O)c1[N+](=O)[O-],63.58515276975603,Aaraaaa{A{~B}B}ar<DT>{~B}<BM>,SAMPLE_34,BASE_4
