Repository: MatthiasHBusch/CrossAlloyTL

# CrossAlloyTL — cross-alloy transfer learning for Mg corrosion inhibitors

Code, data, and manuscript sources for:

> **Different Alloy, Different Story? Impact of Transfer Learning on
> Predictive Models for In Silico Screening of Mg Dissolution Modulators.**
> M. Busch, M. Tacke, S. V. Lamaka, M. L. Zheludkevich, C. J. Cyron,
> R. C. Aydin, C. Feiler (2026). *Corrosion Science* (submitted).

## Summary

We probe cross-alloy transfer learning (TL) for predicting the
inhibition efficiency (IE) of small organic dissolution modulators on
magnesium alloys, using the Mg subset of the
[ExCorr](https://excorr.web.app/) electrochemical
corrosion database.

File: data/ExCorrDatasetClean.csv (part 21 of 45)
Unnamed: 0,index,IUPAC,isomeric_SMILES,BaseMaterial,Alloy,Method,AggressiveComponent,Operating_Concentration_mM,IE,References,Year,Journal,canonical_SMILES,transformed_IE,transformed_smiles,transformed_alloy,transformed_base_material
2035,577,3-methyl-2-nitrobenzoic acid(2-Nitro-m-toluic acid),Cc1cccc(C(=O)O)c1[N+](=O)[O-],Mg,E21,H2 evolution,0.5 wt.% NaCl,50.0,-230,(Lamaka et al.;2017),2017,Corrosion Science,Cc1cccc(C(=O)O)c1[N+](=O)[O-],78.46544193028302,Aaraaaa{A{~B}B}ar<DT>{~B}<BM>,SAMPLE_26,BASE_4
2036,577,3-methyl-2-nitrobenzoic acid(2-Nitro-m-toluic acid),Cc1cccc(C(=O)O)c1[N+](=O)[O-],Mg,AZ31,H2 evolution,0.5 wt.% NaCl,50.0,43,(Lamaka et al.;2017),2017,Corrosion Science,Cc1cccc(C(=O)O)c1[N+](=O)[O-],61.45803090449094,Aaraaaa{A{~B}B}ar<DT>{~B}<BM>,SAMPLE_16,BASE_4
2037,577,3-methyl-2-nitrobenzoic acid(2-Nitro-m-toluic acid),Cc1cccc(C(=O)O)c1[N+](=O)[O-],Mg,AZ91,H2 evolution,0.5 wt.% NaCl,50.0,25,(Lamaka et al.;2017),2017,Corrosion Science,Cc1cccc(C(=O)O)c1[N+](=O)[O-],64.11597522802404,Aaraaaa{A{~B}B}ar<DT>{~B}<BM>,SAMPLE_17,BASE_4
2038,577,3-methyl-2-nitrobenzoic acid(2-Nitro-m-toluic acid),Cc1cccc(C(=O)O)c1[N+](=O)[O-],Mg,AM50,H2 evolution,0.5 wt.% NaCl,50.0,9,(Lamaka et al.;2017),2017,Corrosion Science,Cc1cccc(C(=O)O)c1[N+](=O)[O-],65.98879370832702,Aaraaaa{A{~B}B}ar<DT>{~B}<BM>,SAMPLE_14,BASE_4
2039,577,3-methyl-2-nitrobenzoic acid(2-Nitro-m-toluic acid),Cc1cccc(C(=O)O)c1[N+](=O)[O-],Mg,CPMg220ppmFe,H2 evolution,0.5 wt.% NaCl,30.0,13,(Lamaka et al.;2017),2017,Corrosion Science,Cc1cccc(C(=O)O)c1[N+](=O)[O-],65.55343567213504,Aaraaaa{A{~B}B}ar<DT>{~B}<BM>,SAMPLE_20,BASE_4
2040,577,3-methyl-2-nitrobenzoic acid(2-Nitro-m-toluic acid),Cc1cccc(C(=O)O)c1[N+](=O)[O-],Mg,HPMg51ppmFe,H2 evolution,0.5 wt.% NaCl,30.0,-57,(Lamaka et al.;2017),2017,Corrosion Science,Cc1cccc(C(=O)O)c1[N+](=O)[O-],71.27090666005195,Aaraaaa{A{~B}B}ar<DT>{~B}<BM>,SAMPLE_28,BASE_4
2041,577,3-methyl-2-nitrobenzoic acid(2-Nitro-m-toluic acid),Cc1cccc(C(=O)O)c1[N+](=O)[O-],Mg,HPMg50ppmFe,H2 evolution,0.5 wt.% NaCl,30.0,39,(Lamaka et al.;2017),2017,Corrosion Science,Cc1cccc(C(=O)O)c1[N+](=O)[O-],62.11489855097961,Aaraaaa{A{~B}B}ar<DT>{~B}<BM>,SAMPLE_27,BASE_4
2042,577,3-methyl-2-nitrobenzoic acid(2-Nitro-m-toluic acid),Cc1cccc(C(=O)O)c1[N+](=O)[O-],Mg,WE43,H2 evolution,0.5 wt.% NaCl,30.0,-30,(Lamaka et al.;2017),2017,Corrosion Science,Cc1cccc(C(=O)O)c1[N+](=O)[O-],69.44322104720808,Aaraaaa{A{~B}B}ar<DT>{~B}<BM>,SAMPLE_33,BASE_4
2043,577,3-methyl-2-nitrobenzoic acid(2-Nitro-m-toluic acid),Cc1cccc(C(=O)O)c1[N+](=O)[O-],Mg,ZE41,H2 evolution,0.5 wt.% NaCl,30.0,-10,(Lamaka et al.;2017),2017,Corrosion Science,Cc1cccc(C(=O)O)c1[N+](=O)[O-],67.82528794890972,Aaraaaa{A{~B}B}ar<DT>{~B}<BM>,SAMPLE_34,BASE_4
2044,577,3-methyl-2-nitrobenzoic acid(2-Nitro-m-toluic acid),Cc1cccc(C(=O)O)c1[N+](=O)[O-],Mg,E21,H2 evolution,0.5 wt.% NaCl,30.0,-776,(Lamaka et al.;2017),2017,Corrosion Science,Cc1cccc(C(=O)O)c1[N+](=O)[O-],87.92073366438615,Aaraaaa{A{~B}B}ar<DT>{~B}<BM>,SAMPLE_26,BASE_4
2045,577,3-methyl-2-nitrobenzoic acid(2-Nitro-m-toluic acid),Cc1cccc(C(=O)O)c1[N+](=O)[O-],Mg,AZ31,H2 evolution,0.5 wt.% NaCl,30.0,36,(Lamaka et al.;2017),2017,Corrosion Science,Cc1cccc(C(=O)O)c1[N+](=O)[O-],62.57987194508542,Aaraaaa{A{~B}B}ar<DT>{~B}<BM>,SAMPLE_16,BASE_4
2046,577,3-methyl-2-nitrobenzoic acid(2-Nitro-m-toluic acid),Cc1cccc(C(=O)O)c1[N+](=O)[O-],Mg,AZ91,H2 evolution,0.5 wt.% NaCl,30.0,-85,(Lamaka et al.;2017),2017,Corrosion Science,Cc1cccc(C(=O)O)c1[N+](=O)[O-],72.86032623766339,Aaraaaa{A{~B}B}ar<DT>{~B}<BM>,SAMPLE_17,BASE_4
2047,577,3-methyl-2-nitrobenzoic acid(2-Nitro-m-toluic acid),Cc1cccc(C(=O)O)c1[N+](=O)[O-],Mg,AM50,H2 evolution,0.5 wt.% NaCl,30.0,-78,(Lamaka et al.;2017),2017,Corrosion Science,Cc1cccc(C(=O)O)c1[N+](=O)[O-],72.48675045722587,Aaraaaa{A{~B}B}ar<DT>{~B}<BM>,SAMPLE_14,BASE_4
2048,578,(3-methylphenyl)methylphosphonic acid (3-methylbenzylphosphonic acid),Cc1cccc(CP(=O)(O)O)c1,Al,powder,H2 evolution,"1M HCl, 2.5% NaCl",10.0,61,"HORNER, L. & MEISEL, K.",1978,Werkstoffe Und Korrosion-Materials and Corrosion,Cc1cccc(CP(=O)(O)O)c1,57.78264146007785,Aaraaaa{AK{~B}{B}B}ar,SAMPLE_37,BASE_1
2049,578,(3-methylphenyl)methylphosphonic acid (3-methylbenzylphosphonic acid),Cc1cccc(CP(=O)(O)O)c1,Zn,unknown_probably_pure,H2 evolution,2.5% NaCl,10.0,66,"HORNER, L. & MEISEL, K.",1978,Werkstoffe Und Korrosion-Materials and Corrosion,Cc1cccc(CP(=O)(O)O)c1,56.45383686324378,Aaraaaa{AK{~B}{B}B}ar,SAMPLE_40,BASE_5
2050,579,3-methylbenzene-1;2-diol (3-Methylcatechol ; 2;3-dihydroxytoluene),Cc1cccc(O)c1O,Mg,CPMg220ppmFe,H2 evolution,0.5 wt.% NaCl,50.0,-1,(Lamaka et al.;2017),2017,Corrosion Science,Cc1cccc(O)c1O,66.99857051088782,Aaraaaa{B}arB,SAMPLE_20,BASE_4
2051,579,3-methylbenzene-1;2-diol (3-Methylcatechol ; 2;3-dihydroxytoluene),Cc1cccc(O)c1O,Mg,HPMg51ppmFe,H2 evolution,0.5 wt.% NaCl,50.0,4,(Lamaka et al.;2017),2017,Corrosion Science,Cc1cccc(O)c1O,66.5068361970285,Aaraaaa{B}arB,SAMPLE_28,BASE_4
2052,579,3-methylbenzene-1;2-diol (3-Methylcatechol ; 2;3-dihydroxytoluene),Cc1cccc(O)c1O,Mg,HPMg50ppmFe,H2 evolution,0.5 wt.% NaCl,50.0,16,(Lamaka et al.;2017),2017,Corrosion Science,Cc1cccc(O)c1O,65.21357323836033,Aaraaaa{B}arB,SAMPLE_27,BASE_4
2053,579,3-methylbenzene-1;2-diol (3-Methylcatechol ; 2;3-dihydroxytoluene),Cc1cccc(O)c1O,Mg,WE43,H2 evolution,0.5 wt.% NaCl,50.0,-7,(Lamaka et al.;2017),2017,Corrosion Science,Cc1cccc(O)c1O,67.5574805029052,Aaraaaa{B}arB,SAMPLE_33,BASE_4
2054,579,3-methylbenzene-1;2-diol (3-Methylcatechol ; 2;3-dihydroxytoluene),Cc1cccc(O)c1O,Mg,ZE41,H2 evolution,0.5 wt.% NaCl,50.0,-31,(Lamaka et al.;2017),2017,Corrosion Science,Cc1cccc(O)c1O,69.51743662516358,Aaraaaa{B}arB,SAMPLE_34,BASE_4
2055,579,3-methylbenzene-1;2-diol (3-Methylcatechol ; 2;3-dihydroxytoluene),Cc1cccc(O)c1O,Mg,E21,H2 evolution,0.5 wt.% NaCl,50.0,-1261,(Lamaka et al.;2017),2017,Corrosion Science,Cc1cccc(O)c1O,92.18806866015369,Aaraaaa{B}arB,SAMPLE_26,BASE_4
2056,579,3-methylbenzene-1;2-diol (3-Methylcatechol ; 2;3-dihydroxytoluene),Cc1cccc(O)c1O,Mg,AZ31,H2 evolution,0.5 wt.% NaCl,50.0,-105,(Lamaka et al.;2017),2017,Corrosion Science,Cc1cccc(O)c1O,73.85454049986784,Aaraaaa{B}arB,SAMPLE_16,BASE_4
2057,579,3-methylbenzene-1;2-diol (3-Methylcatechol ; 2;3-dihydroxytoluene),Cc1cccc(O)c1O,Mg,AZ91,H2 evolution,0.5 wt.% NaCl,50.0,-129,(Lamaka et al.;2017),2017,Corrosion Science,Cc1cccc(O)c1O,74.926795925667,Aaraaaa{B}arB,SAMPLE_17,BASE_4
2058,579,3-methylbenzene-1;2-diol (3-Methylcatechol ; 2;3-dihydroxytoluene),Cc1cccc(O)c1O,Mg,AM50,H2 evolution,0.5 wt.% NaCl,50.0,-167,(Lamaka et al.;2017),2017,Corrosion Science,Cc1cccc(O)c1O,76.41371470916896,Aaraaaa{B}arB,SAMPLE_14,BASE_4
2059,580,2-(phenylthio) phenyl-1-(o-tolyl)methanimine,Cc1ccccc1/C=N/c1ccccc1Sc1ccccc1,Fe,Carbon Steel,potentiodynamic polarization,1.0M HCL,2.0,87.5,A comparative study of the corrosion inhibition of low carbon steel in HCl solution by an imine compound and its cobalt complex,2015,Corrosion Science,Cc1ccccc1/C=N/c1ccccc1Sc1ccccc1,46.76263151722052,AaraaaaarLA~DLaraaaaarEaraaaaar,SAMPLE_23,BASE_3
2060,580,2-(phenylthio) phenyl-1-(o-tolyl)methanimine,Cc1ccccc1/C=N/c1ccccc1Sc1ccccc1,Fe,Carbon Steel,potentiodynamic polarization,1.0M HCL,0.25,65.1,A comparative study of the corrosion inhibition of low carbon steel in HCl solution by an imine compound and its cobalt complex,2015,Corrosion Science,Cc1ccccc1/C=N/c1ccccc1Sc1ccccc1,56.70687235783349,AaraaaaarLA~DLaraaaaarEaraaaaar,SAMPLE_23,BASE_3
2061,580,2-(phenylthio) phenyl-1-(o-tolyl)methanimine,Cc1ccccc1/C=N/c1ccccc1Sc1ccccc1,Fe,Carbon Steel,potentiodynamic polarization,1.0M HCL,0.5,70.3,A comparative study of the corrosion inhibition of low carbon steel in HCl solution by an imine compound and its cobalt complex,2015,Corrosion Science,Cc1ccccc1/C=N/c1ccccc1Sc1ccccc1,55.14428275602255,AaraaaaarLA~DLaraaaaarEaraaaaar,SAMPLE_23,BASE_3
2062,580,2-(phenylthio) phenyl-1-(o-tolyl)methanimine,Cc1ccccc1/C=N/c1ccccc1Sc1ccccc1,Fe,Carbon Steel,potentiodynamic polarization,1.0M HCL,1.0,84.2,A comparative study of the corrosion inhibition of low carbon steel in HCl solution by an imine compound and its cobalt complex,2015,Corrosion Science,Cc1ccccc1/C=N/c1ccccc1Sc1ccccc1,49.03166590467326,AaraaaaarLA~DLaraaaaarEaraaaaar,SAMPLE_23,BASE_3
2063,581,O-Toluidine,Cc1ccccc1N,Fe,Carbon Steel,potentiodynamic polarization,1.0M HCL,1.0,43.13,Book,2015,Weihua Li. Synthesis and Performance Evaluation of New Corrosion Inhibitors [M]. BeiJing: Science Press.,Cc1ccccc1N,61.43591688559108,AaraaaaarD,SAMPLE_23,BASE_3
2064,582,2-Dimethylanilino-dicyclohexylphisphinic acid,Cc1ccccc1N(C)C1CCCCC1P(=O)(O)C1CCCCC1,Al,powder,H2 evolution,"1M HCl, 2.5% NaCl",10.0,30,"HORNER, L. & MEISEL, K.",1978,Werkstoffe Und Korrosion-Materials and Corrosion,Cc1ccccc1N(C)C1CCCCC1P(=O)(O)C1CCCCC1,63.44777336663013,AaraaaaarD{A}ArAAAAArK{~B}{B}ArAAAAAr,SAMPLE_37,BASE_1
2065,583,N-(2-methylphenyl)salicyaldimine,Cc1ccccc1N=Cc1ccccc1O,Fe,Carbon Steel,potentiodynamic polarization,1.0M HCL,1.0,93,Corrosion inhibition of mild steel with Schiff base compounds in 1 M HCl,2003,Materials Chemistry and Physics,Cc1ccccc1N=Cc1ccccc1O,41.14703979812659,AaraaaaarD~AaraaaaarB,SAMPLE_23,BASE_3
2066,583,N-(2-methylphenyl)salicyaldimine,Cc1ccccc1N=Cc1ccccc1O,Fe,Carbon Steel,potentiodynamic polarization,1.0M HCL,0.5,91,Corrosion inhibition of mild steel with Schiff base compounds in 1 M HCl,2003,Materials Chemistry and Physics,Cc1ccccc1N=Cc1ccccc1O,43.581041531250705,AaraaaaarD~AaraaaaarB,SAMPLE_23,BASE_3
2067,584,Methylbenzenesulfonic acid,Cc1ccccc1S(=O)(=O)O,Al,powder,H2 evolution,"1M HCl, 2.5% NaCl",10.0,6,"HORNER, L. & MEISEL, K.",1978,Werkstoffe Und Korrosion-Materials and Corrosion,Cc1ccccc1S(=O)(=O)O,66.30293212822424,AaraaaaarE{~B}{~B}B,SAMPLE_37,BASE_1
2068,585,Triphenyl(o-tolyl)arsonium bromide,Cc1ccccc1[As+](c1ccccc1)(c1ccccc1)c1ccccc1.[Br-],Al,powder,H2 evolution,"1M HCl, 2.5% NaCl",10.0,66,"HORNER, L. & MEISEL, K.",1978,Werkstoffe Und Korrosion-Materials and Corrosion,Cc1ccccc1[As+](c1ccccc1)(c1ccccc1)c1ccccc1.[Br-],56.45383686324378,Aaraaaaar<AeT>{araaaaar}{araaaaar}araaaaar!<XM>,SAMPLE_37,BASE_1
2069,586,2-methylpyridine(2-picoline),Cc1ccccn1,Al,AA1100,gravimetry,1% HCl,21.0,5,"YADAV, P. N. S.",1999,British Corrosion Journal,Cc1ccccn1,66.40542076219096,Aaraaaadr,SAMPLE_2,BASE_1
2070,586,2-methylpyridine(2-picoline),Cc1ccccn1,Al,AA1100,gravimetry,1% HCl,42.0,6,"YADAV, P. N. S.",1999,British Corrosion Journal,Cc1ccccn1,66.30293212822424,Aaraaaadr,SAMPLE_2,BASE_1
2071,586,2-methylpyridine(2-picoline),Cc1ccccn1,Al,AA1100,gravimetry,1% HCl,61.0,8,"YADAV, P. N. S.",1999,British Corrosion Journal,Cc1ccccn1,66.09464269120777,Aaraaaadr,SAMPLE_2,BASE_1
2072,586,2-methylpyridine(2-picoline),Cc1ccccn1,Al,AA1100,gravimetry,1% HCl,82.0,16,"YADAV, P. N. S.",1999,British Corrosion Journal,Cc1ccccn1,65.21357323836033,Aaraaaadr,SAMPLE_2,BASE_1
2073,586,2-methylpyridine(2-picoline),Cc1ccccn1,Al,AA1100,gravimetry,1% HCl,102.0,47,"YADAV, P. N. S.",1999,British Corrosion Journal,Cc1ccccn1,60.753350335071055,Aaraaaadr,SAMPLE_2,BASE_1
2074,586,2-methylpyridine(2-picoline),Cc1ccccn1,Al,AA1100,gravimetry,1% HCl,154.0,96,"YADAV, P. N. S.",1999,British Corrosion Journal,Cc1ccccn1,35.727113027364545,Aaraaaadr,SAMPLE_2,BASE_1
2075,586,2-methylpyridine(2-picoline),Cc1ccccn1,Al,AA1100,gravimetry,1% HCl,21.0,3,"YADAV, P. N. S.",1999,British Corrosion Journal,Cc1ccccn1,66.60720067580934,Aaraaaadr,SAMPLE_2,BASE_1
2076,586,2-methylpyridine(2-picoline),Cc1ccccn1,Al,AA1100,gravimetry,1% HCl,42.0,4,"YADAV, P. N. S.",1999,British Corrosion Journal,Cc1ccccn1,66.5068361970285,Aaraaaadr,SAMPLE_2,BASE_1
2077,586,2-methylpyridine(2-picoline),Cc1ccccn1,Al,AA1100,gravimetry,1% HCl,61.0,6,"YADAV, P. N. S.",1999,British Corrosion Journal,Cc1ccccn1,66.30293212822424,Aaraaaadr,SAMPLE_2,BASE_1
2078,586,2-methylpyridine(2-picoline),Cc1ccccn1,Al,AA1100,gravimetry,1% HCl,82.0,12,"YADAV, P. N. S.",1999,British Corrosion Journal,Cc1ccccn1,65.66412356869684,Aaraaaadr,SAMPLE_2,BASE_1
2079,586,2-methylpyridine(2-picoline),Cc1ccccn1,Al,AA1100,gravimetry,1% HCl,102.0,35,"YADAV, P. N. S.",1999,British Corrosion Journal,Cc1ccccn1,62.730031317777865,Aaraaaadr,SAMPLE_2,BASE_1
2080,586,2-methylpyridine(2-picoline),Cc1ccccn1,Al,AA1100,gravimetry,1% HCl,154.0,89,"YADAV, P. N. S.",1999,British Corrosion Journal,Cc1ccccn1,45.52455438040617,Aaraaaadr,SAMPLE_2,BASE_1
2081,586,2-methylpyridine(2-picoline),Cc1ccccn1,Al,AA1100,gravimetry,1% HCl,21.0,2,"YADAV, P. N. S.",1999,British Corrosion Journal,Cc1ccccn1,66.7065357571793,Aaraaaadr,SAMPLE_2,BASE_1
2082,586,2-methylpyridine(2-picoline),Cc1ccccn1,Al,AA1100,gravimetry,1% HCl,42.0,3,"YADAV, P. N. S.",1999,British Corrosion Journal,Cc1ccccn1,66.60720067580934,Aaraaaadr,SAMPLE_2,BASE_1
2083,586,2-methylpyridine(2-picoline),Cc1ccccn1,Al,AA1100,gravimetry,1% HCl,61.0,5,"YADAV, P. N. S.",1999,British Corrosion Journal,Cc1ccccn1,66.40542076219096,Aaraaaadr,SAMPLE_2,BASE_1
2084,586,2-methylpyridine(2-picoline),Cc1ccccn1,Al,AA1100,gravimetry,1% HCl,82.0,10,"YADAV, P. N. S.",1999,British Corrosion Journal,Cc1ccccn1,65.88177509975425,Aaraaaadr,SAMPLE_2,BASE_1
2085,586,2-methylpyridine(2-picoline),Cc1ccccn1,Al,AA1100,gravimetry,1% HCl,102.0,30,"YADAV, P. N. S.",1999,British Corrosion Journal,Cc1ccccn1,63.44777336663013,Aaraaaadr,SAMPLE_2,BASE_1
2086,586,2-methylpyridine(2-picoline),Cc1ccccn1,Al,AA1100,gravimetry,1% HCl,154.0,82,"YADAV, P. N. S.",1999,British Corrosion Journal,Cc1ccccn1,50.29423126068093,Aaraaaadr,SAMPLE_2,BASE_1
2087,586,2-methylpyridine(2-picoline),Cc1ccccn1,Al,AA1100,gravimetry,1% HCl,21.0,1,"YADAV, P. N. S.",1999,British Corrosion Journal,Cc1ccccn1,66.80486234315278,Aaraaaadr,SAMPLE_2,BASE_1
2088,586,2-methylpyridine(2-picoline),Cc1ccccn1,Al,AA1100,gravimetry,1% HCl,42.0,2,"YADAV, P. N. S.",1999,British Corrosion Journal,Cc1ccccn1,66.7065357571793,Aaraaaadr,SAMPLE_2,BASE_1
2089,586,2-methylpyridine(2-picoline),Cc1ccccn1,Al,AA1100,gravimetry,1% HCl,61.0,3,"YADAV, P. N. S.",1999,British Corrosion Journal,Cc1ccccn1,66.60720067580934,Aaraaaadr,SAMPLE_2,BASE_1
2090,586,2-methylpyridine(2-picoline),Cc1ccccn1,Al,AA1100,gravimetry,1% HCl,82.0,8,"YADAV, P. N. S.",1999,British Corrosion Journal,Cc1ccccn1,66.09464269120777,Aaraaaadr,SAMPLE_2,BASE_1
2091,586,2-methylpyridine(2-picoline),Cc1ccccn1,Al,AA1100,gravimetry,1% HCl,102.0,30,"YADAV, P. N. S.",1999,British Corrosion Journal,Cc1ccccn1,63.44777336663013,Aaraaaadr,SAMPLE_2,BASE_1
2092,586,2-methylpyridine(2-picoline),Cc1ccccn1,Al,AA1100,gravimetry,1% HCl,154.0,78,"YADAV, P. N. S.",1999,British Corrosion Journal,Cc1ccccn1,52.2377441098364,Aaraaaadr,SAMPLE_2,BASE_1
2093,587,3-methylpyridine(3-picoline),Cc1cccnc1,Al,pure,gravimetry,1M KOH,0.1,13.8,"PATIL, D. & SHARMA, A.",2014,International Scholarly Research Notices,Cc1cccnc1,65.46396542356378,Aaraaadar,SAMPLE_38,BASE_1
2094,587,3-methylpyridine(3-picoline),Cc1cccnc1,Al,pure,gravimetry,1M KOH,0.2,28.4,"PATIL, D. & SHARMA, A.",2014,International Scholarly Research Notices,Cc1cccnc1,63.66665467173926,Aaraaadar,SAMPLE_38,BASE_1
2095,587,3-methylpyridine(3-picoline),Cc1cccnc1,Al,pure,gravimetry,1M KOH,0.3,39,"PATIL, D. & SHARMA, A.",2014,International Scholarly Research Notices,Cc1cccnc1,62.11489855097961,Aaraaadar,SAMPLE_38,BASE_1
2096,587,3-methylpyridine(3-picoline),Cc1cccnc1,Al,pure,gravimetry,1M KOH,0.4,46.3,"PATIL, D. & SHARMA, A.",2014,International Scholarly Research Notices,Cc1cccnc1,60.880429194252116,Aaraaadar,SAMPLE_38,BASE_1
2097,587,3-methylpyridine(3-picoline),Cc1cccnc1,Al,pure,gravimetry,1M KOH,0.5,53.4,"PATIL, D. & SHARMA, A.",2014,International Scholarly Research Notices,Cc1cccnc1,59.50696338605134,Aaraaadar,SAMPLE_38,BASE_1
2098,587,3-methylpyridine(3-picoline),Cc1cccnc1,Al,AA1100,gravimetry,1% HCl,21.0,13,"YADAV, P. N. S.",1999,British Corrosion Journal,Cc1cccnc1,65.55343567213504,Aaraaadar,SAMPLE_2,BASE_1
2099,587,3-methylpyridine(3-picoline),Cc1cccnc1,Al,AA1100,gravimetry,1% HCl,42.0,19,"YADAV, P. N. S.",1999,British Corrosion Journal,Cc1cccnc1,64.86134949399732,Aaraaadar,SAMPLE_2,BASE_1
2100,587,3-methylpyridine(3-picoline),Cc1cccnc1,Al,AA1100,gravimetry,1% HCl,61.0,27,"YADAV, P. N. S.",1999,British Corrosion Journal,Cc1cccnc1,63.85420022415238,Aaraaadar,SAMPLE_2,BASE_1
2101,587,3-methylpyridine(3-picoline),Cc1cccnc1,Al,AA1100,gravimetry,1% HCl,82.0,38,"YADAV, P. N. S.",1999,British Corrosion Journal,Cc1cccnc1,62.27238308640459,Aaraaadar,SAMPLE_2,BASE_1
2102,587,3-methylpyridine(3-picoline),Cc1cccnc1,Al,AA1100,gravimetry,1% HCl,102.0,64,"YADAV, P. N. S.",1999,British Corrosion Journal,Cc1cccnc1,57.00742099011115,Aaraaadar,SAMPLE_2,BASE_1
2103,587,3-methylpyridine(3-picoline),Cc1cccnc1,Al,AA1100,gravimetry,1% HCl,154.0,99.8,"YADAV, P. N. S.",1999,British Corrosion Journal,Cc1cccnc1,6.713189729430913,Aaraaadar,SAMPLE_2,BASE_1
2104,587,3-methylpyridine(3-picoline),Cc1cccnc1,Al,AA1100,gravimetry,1% HCl,21.0,10,"YADAV, P. N. S.",1999,British Corrosion Journal,Cc1cccnc1,65.88177509975425,Aaraaadar,SAMPLE_2,BASE_1
2105,587,3-methylpyridine(3-picoline),Cc1cccnc1,Al,AA1100,gravimetry,1% HCl,42.0,15,"YADAV, P. N. S.",1999,British Corrosion Journal,Cc1cccnc1,65.32819097288687,Aaraaadar,SAMPLE_2,BASE_1
2106,587,3-methylpyridine(3-picoline),Cc1cccnc1,Al,AA1100,gravimetry,1% HCl,61.0,22,"YADAV, P. N. S.",1999,British Corrosion Journal,Cc1cccnc1,64.49583118950808,Aaraaadar,SAMPLE_2,BASE_1
2107,587,3-methylpyridine(3-picoline),Cc1cccnc1,Al,AA1100,gravimetry,1% HCl,82.0,32,"YADAV, P. N. S.",1999,British Corrosion Journal,Cc1cccnc1,63.16702659267399,Aaraaadar,SAMPLE_2,BASE_1
2108,587,3-methylpyridine(3-picoline),Cc1cccnc1,Al,AA1100,gravimetry,1% HCl,102.0,59,"YADAV, P. N. S.",1999,British Corrosion Journal,Cc1cccnc1,58.26699666079451,Aaraaadar,SAMPLE_2,BASE_1
2109,587,3-methylpyridine(3-picoline),Cc1cccnc1,Al,AA1100,gravimetry,1% HCl,154.0,99,"YADAV, P. N. S.",1999,British Corrosion Journal,Cc1cccnc1,22.300733568504096,Aaraaadar,SAMPLE_2,BASE_1
2110,587,3-methylpyridine(3-picoline),Cc1cccnc1,Al,AA1100,gravimetry,1% HCl,21.0,8,"YADAV, P. N. S.",1999,British Corrosion Journal,Cc1cccnc1,66.09464269120777,Aaraaadar,SAMPLE_2,BASE_1
2111,587,3-methylpyridine(3-picoline),Cc1cccnc1,Al,AA1100,gravimetry,1% HCl,42.0,12,"YADAV, P. N. S.",1999,British Corrosion Journal,Cc1cccnc1,65.66412356869684,Aaraaadar,SAMPLE_2,BASE_1
2112,587,3-methylpyridine(3-picoline),Cc1cccnc1,Al,AA1100,gravimetry,1% HCl,61.0,18,"YADAV, P. N. S.",1999,British Corrosion Journal,Cc1cccnc1,64.98018639022474,Aaraaadar,SAMPLE_2,BASE_1
2113,587,3-methylpyridine(3-picoline),Cc1cccnc1,Al,AA1100,gravimetry,1% HCl,82.0,28,"YADAV, P. N. S.",1999,British Corrosion Journal,Cc1cccnc1,63.72061071954138,Aaraaadar,SAMPLE_2,BASE_1
2114,587,3-methylpyridine(3-picoline),Cc1cccnc1,Al,AA1100,gravimetry,1% HCl,102.0,55,"YADAV, P. N. S.",1999,British Corrosion Journal,Cc1cccnc1,59.16858537032404,Aaraaadar,SAMPLE_2,BASE_1
2115,587,3-methylpyridine(3-picoline),Cc1cccnc1,Al,AA1100,gravimetry,1% HCl,154.0,91,"YADAV, P. N. S.",1999,British Corrosion Journal,Cc1cccnc1,43.581041531250705,Aaraaadar,SAMPLE_2,BASE_1
2116,587,3-methylpyridine(3-picoline),Cc1cccnc1,Al,AA1100,gravimetry,1% HCl,21.0,6,"YADAV, P. N. S.",1999,British Corrosion Journal,Cc1cccnc1,66.30293212822424,Aaraaadar,SAMPLE_2,BASE_1
2117,587,3-methylpyridine(3-picoline),Cc1cccnc1,Al,AA1100,gravimetry,1% HCl,42.0,8,"YADAV, P. N. S.",1999,British Corrosion Journal,Cc1cccnc1,66.09464269120777,Aaraaadar,SAMPLE_2,BASE_1
2118,587,3-methylpyridine(3-picoline),Cc1cccnc1,Al,AA1100,gravimetry,1% HCl,61.0,13,"YADAV, P. N. S.",1999,British Corrosion Journal,Cc1cccnc1,65.55343567213504,Aaraaadar,SAMPLE_2,BASE_1
2119,587,3-methylpyridine(3-picoline),Cc1cccnc1,Al,AA1100,gravimetry,1% HCl,82.0,22,"YADAV, P. N. S.",1999,British Corrosion Journal,Cc1cccnc1,64.49583118950808,Aaraaadar,SAMPLE_2,BASE_1
2120,587,3-methylpyridine(3-picoline),Cc1cccnc1,Al,AA1100,gravimetry,1% HCl,102.0,48,"YADAV, P. N. S.",1999,British Corrosion Journal,Cc1cccnc1,60.568866937565,Aaraaadar,SAMPLE_2,BASE_1
2121,587,3-methylpyridine(3-picoline),Cc1cccnc1,Al,AA1100,gravimetry,1% HCl,154.0,80,"YADAV, P. N. S.",1999,British Corrosion Journal,Cc1cccnc1,51.31465686643787,Aaraaadar,SAMPLE_2,BASE_1
2122,588,2;4-dimethylpyridine(2-4-Lutidine),Cc1ccnc(C)c1,Al,AA1100,gravimetry,1% HCl,17.0,22,"YADAV, P. N. S.",1999,British Corrosion Journal,Cc1ccnc(C)c1,64.49583118950808,Aaraada{A}ar,SAMPLE_2,BASE_1
2123,588,2;4-dimethylpyridine(2-4-Lutidine),Cc1ccnc(C)c1,Al,AA1100,gravimetry,1% HCl,35.0,28,"YADAV, P. N. S.",1999,British Corrosion Journal,Cc1ccnc(C)c1,63.72061071954138,Aaraada{A}ar,SAMPLE_2,BASE_1
2124,588,2;4-dimethylpyridine(2-4-Lutidine),Cc1ccnc(C)c1,Al,AA1100,gravimetry,1% HCl,52.0,38,"YADAV, P. N. S.",1999,British Corrosion Journal,Cc1ccnc(C)c1,62.27238308640459,Aaraada{A}ar,SAMPLE_2,BASE_1
2125,588,2;4-dimethylpyridine(2-4-Lutidine),Cc1ccnc(C)c1,Al,AA1100,gravimetry,1% HCl,72.0,52,"YADAV, P. N. S.",1999,British Corrosion Journal,Cc1ccnc(C)c1,59.7936464675983,Aaraada{A}ar,SAMPLE_2,BASE_1
2126,588,2;4-dimethylpyridine(2-4-Lutidine),Cc1ccnc(C)c1,Al,AA1100,gravimetry,1% HCl,87.0,90,"YADAV, P. N. S.",1999,British Corrosion Journal,Cc1ccnc(C)c1,44.601467137007646,Aaraada{A}ar,SAMPLE_2,BASE_1
2127,588,2;4-dimethylpyridine(2-4-Lutidine),Cc1ccnc(C)c1,Al,AA1100,gravimetry,1% HCl,103.0,99,"YADAV, P. N. S.",1999,British Corrosion Journal,Cc1ccnc(C)c1,22.300733568504096,Aaraada{A}ar,SAMPLE_2,BASE_1
2128,588,2;4-dimethylpyridine(2-4-Lutidine),Cc1ccnc(C)c1,Al,AA1100,gravimetry,1% HCl,17.0,21,"YADAV, P. N. S.",1999,British Corrosion Journal,Cc1ccnc(C)c1,64.61920974374658,Aaraada{A}ar,SAMPLE_2,BASE_1
2129,588,2;4-dimethylpyridine(2-4-Lutidine),Cc1ccnc(C)c1,Al,AA1100,gravimetry,1% HCl,35.0,25,"YADAV, P. N. S.",1999,British Corrosion Journal,Cc1ccnc(C)c1,64.11597522802404,Aaraada{A}ar,SAMPLE_2,BASE_1
2130,588,2;4-dimethylpyridine(2-4-Lutidine),Cc1ccnc(C)c1,Al,AA1100,gravimetry,1% HCl,52.0,33,"YADAV, P. N. S.",1999,British Corrosion Journal,Cc1ccnc(C)c1,63.0235412196929,Aaraada{A}ar,SAMPLE_2,BASE_1
2131,588,2;4-dimethylpyridine(2-4-Lutidine),Cc1ccnc(C)c1,Al,AA1100,gravimetry,1% HCl,72.0,45,"YADAV, P. N. S.",1999,British Corrosion Journal,Cc1ccnc(C)c1,61.11209821947949,Aaraada{A}ar,SAMPLE_2,BASE_1
2132,588,2;4-dimethylpyridine(2-4-Lutidine),Cc1ccnc(C)c1,Al,AA1100,gravimetry,1% HCl,87.0,82,"YADAV, P. N. S.",1999,British Corrosion Journal,Cc1ccnc(C)c1,50.29423126068093,Aaraada{A}ar,SAMPLE_2,BASE_1
2133,588,2;4-dimethylpyridine(2-4-Lutidine),Cc1ccnc(C)c1,Al,AA1100,gravimetry,1% HCl,103.0,98,"YADAV, P. N. S.",1999,British Corrosion Journal,Cc1ccnc(C)c1,29.01392329793432,Aaraada{A}ar,SAMPLE_2,BASE_1
2134,588,2;4-dimethylpyridine(2-4-Lutidine),Cc1ccnc(C)c1,Al,AA1100,gravimetry,1% HCl,17.0,15,"YADAV, P. N. S.",1999,British Corrosion Journal,Cc1ccnc(C)c1,65.32819097288687,Aaraada{A}ar,SAMPLE_2,BASE_1
2135,588,2;4-dimethylpyridine(2-4-Lutidine),Cc1ccnc(C)c1,Al,AA1100,gravimetry,1% HCl,35.0,22,"YADAV, P. N. S.",1999,British Corrosion Journal,Cc1ccnc(C)c1,64.49583118950808,Aaraada{A}ar,SAMPLE_2,BASE_1
2136,588,2;4-dimethylpyridine(2-4-Lutidine),Cc1ccnc(C)c1,Al,AA1100,gravimetry,1% HCl,52.0,30,"YADAV, P. N. S.",1999,British Corrosion Journal,Cc1ccnc(C)c1,63.44777336663013,Aaraada{A}ar,SAMPLE_2,BASE_1
2137,588,2;4-dimethylpyridine(2-4-Lutidine),Cc1ccnc(C)c1,Al,AA1100,gravimetry,1% HCl,72.0,39,"YADAV, P. N. S.",1999,British Corrosion Journal,Cc1ccnc(C)c1,62.11489855097961,Aaraada{A}ar,SAMPLE_2,BASE_1
2138,588,2;4-dimethylpyridine(2-4-Lutidine),Cc1ccnc(C)c1,Al,AA1100,gravimetry,1% HCl,87.0,75,"YADAV, P. N. S.",1999,British Corrosion Journal,Cc1ccnc(C)c1,53.47582124665074,Aaraada{A}ar,SAMPLE_2,BASE_1
2139,588,2;4-dimethylpyridine(2-4-Lutidine),Cc1ccnc(C)c1,Al,AA1100,gravimetry,1% HCl,103.0,92,"YADAV, P. N. S.",1999,British Corrosion Journal,Cc1ccnc(C)c1,42.44030275679476,Aaraada{A}ar,SAMPLE_2,BASE_1
2140,588,2;4-dimethylpyridine(2-4-Lutidine),Cc1ccnc(C)c1,Al,AA1100,gravimetry,1% HCl,17.0,9,"YADAV, P. N. S.",1999,British Corrosion Journal,Cc1ccnc(C)c1,65.98879370832702,Aaraada{A}ar,SAMPLE_2,BASE_1
2141,588,2;4-dimethylpyridine(2-4-Lutidine),Cc1ccnc(C)c1,Al,AA1100,gravimetry,1% HCl,35.0,20,"YADAV, P. N. S.",1999,British Corrosion Journal,Cc1ccnc(C)c1,64.74103632529831,Aaraada{A}ar,SAMPLE_2,BASE_1
2142,588,2;4-dimethylpyridine(2-4-Lutidine),Cc1ccnc(C)c1,Al,AA1100,gravimetry,1% HCl,52.0,26,"YADAV, P. N. S.",1999,British Corrosion Journal,Cc1ccnc(C)c1,63.985972128020286,Aaraada{A}ar,SAMPLE_2,BASE_1
2143,588,2;4-dimethylpyridine(2-4-Lutidine),Cc1ccnc(C)c1,Al,AA1100,gravimetry,1% HCl,72.0,32,"YADAV, P. N. S.",1999,British Corrosion Journal,Cc1ccnc(C)c1,63.16702659267399,Aaraada{A}ar,SAMPLE_2,BASE_1
2144,588,2;4-dimethylpyridine(2-4-Lutidine),Cc1ccnc(C)c1,Al,AA1100,gravimetry,1% HCl,87.0,66,"YADAV, P. N. S.",1999,British Corrosion Journal,Cc1ccnc(C)c1,56.45383686324378,Aaraada{A}ar,SAMPLE_2,BASE_1
2145,588,2;4-dimethylpyridine(2-4-Lutidine),Cc1ccnc(C)c1,Al,AA1100,gravimetry,1% HCl,103.0,85,"YADAV, P. N. S.",1999,British Corrosion Journal,Cc1ccnc(C)c1,48.52843138895072,Aaraada{A}ar,SAMPLE_2,BASE_1
2146,589,4-methylpyrimidin-2-amine (2-amino-4-methylpyrimidine),Cc1ccnc(N)n1,Al,powder,H2 evolution,"1M HCl, 2.5% NaCl",10.0,-4,"HORNER, L. & MEISEL, K.",1978,Werkstoffe Und Korrosion-Materials and Corrosion,Cc1ccnc(N)n1,67.2820566669952,Aaraada{D}dr,SAMPLE_37,BASE_1
2147,590,4-methylpyridine(4-picoline),Cc1ccncc1,Al,AA1100,gravimetry,1% HCl,21.0,8,"YADAV, P. N. S.",1999,British Corrosion Journal,Cc1ccncc1,66.09464269120777,Aaraadaar,SAMPLE_2,BASE_1
2148,590,4-methylpyridine(4-picoline),Cc1ccncc1,Al,AA1100,gravimetry,1% HCl,42.0,20,"YADAV, P. N. S.",1999,British Corrosion Journal,Cc1ccncc1,64.74103632529831,Aaraadaar,SAMPLE_2,BASE_1
2149,590,4-methylpyridine(4-picoline),Cc1ccncc1,Al,AA1100,gravimetry,1% HCl,61.0,29,"YADAV, P. N. S.",1999,British Corrosion Journal,Cc1ccncc1,63.58515276975603,Aaraadaar,SAMPLE_2,BASE_1
2150,590,4-methylpyridine(4-picoline),Cc1ccncc1,Al,AA1100,gravimetry,1% HCl,82.0,46,"YADAV, P. N. S.",1999,British Corrosion Journal,Cc1ccncc1,60.93438524205424,Aaraadaar,SAMPLE_2,BASE_1
2151,590,4-methylpyridine(4-picoline),Cc1ccncc1,Al,AA1100,gravimetry,1% HCl,102.0,71,"YADAV, P. N. S.",1999,British Corrosion Journal,Cc1ccncc1,54.913281690761714,Aaraadaar,SAMPLE_2,BASE_1
2152,590,4-methylpyridine(4-picoline),Cc1ccncc1,Al,AA1100,gravimetry,1% HCl,154.0,99,"YADAV, P. N. S.",1999,British Corrosion Journal,Cc1ccncc1,22.300733568504096,Aaraadaar,SAMPLE_2,BASE_1
2153,590,4-methylpyridine(4-picoline),Cc1ccncc1,Al,AA1100,gravimetry,1% HCl,21.0,7,"YADAV, P. N. S.",1999,British Corrosion Journal,Cc1ccncc1,66.19934733834768,Aaraadaar,SAMPLE_2,BASE_1
2154,590,4-methylpyridine(4-picoline),Cc1ccncc1,Al,AA1100,gravimetry,1% HCl,42.0,16,"YADAV, P. N. S.",1999,British Corrosion Journal,Cc1ccncc1,65.21357323836033,Aaraadaar,SAMPLE_2,BASE_1
2155,590,4-methylpyridine(4-picoline),Cc1ccncc1,Al,AA1100,gravimetry,1% HCl,61.0,24,"YADAV, P. N. S.",1999,British Corrosion Journal,Cc1ccncc1,64.24425638197809,Aaraadaar,SAMPLE_2,BASE_1
2156,590,4-methylpyridine(4-picoline),Cc1ccncc1,Al,AA1100,gravimetry,1% HCl,82.0,42,"YADAV, P. N. S.",1999,British Corrosion Journal,Cc1ccncc1,61.62647142019195,Aaraadaar,SAMPLE_2,BASE_1
2157,590,4-methylpyridine(4-picoline),Cc1ccncc1,Al,AA1100,gravimetry,1% HCl,102.0,69,"YADAV, P. N. S.",1999,British Corrosion Journal,Cc1ccncc1,55.55919335697437,Aaraadaar,SAMPLE_2,BASE_1
2158,590,4-methylpyridine(4-picoline),Cc1ccncc1,Al,AA1100,gravimetry,1% HCl,154.0,98,"YADAV, P. N. S.",1999,British Corrosion Journal,Cc1ccncc1,29.01392329793432,Aaraadaar,SAMPLE_2,BASE_1
2159,590,4-methylpyridine(4-picoline),Cc1ccncc1,Al,AA1100,gravimetry,1% HCl,21.0,5,"YADAV, P. N. S.",1999,British Corrosion Journal,Cc1ccncc1,66.40542076219096,Aaraadaar,SAMPLE_2,BASE_1
2160,590,4-methylpyridine(4-picoline),Cc1ccncc1,Al,AA1100,gravimetry,1% HCl,42.0,13,"YADAV, P. N. S.",1999,British Corrosion Journal,Cc1ccncc1,65.55343567213504,Aaraadaar,SAMPLE_2,BASE_1
2161,590,4-methylpyridine(4-picoline),Cc1ccncc1,Al,AA1100,gravimetry,1% HCl,61.0,21,"YADAV, P. N. S.",1999,British Corrosion Journal,Cc1ccncc1,64.61920974374658,Aaraadaar,SAMPLE_2,BASE_1
2162,590,4-methylpyridine(4-picoline),Cc1ccncc1,Al,AA1100,gravimetry,1% HCl,82.0,37,"YADAV, P. N. S.",1999,British Corrosion Journal,Cc1ccncc1,62.427347760873204,Aaraadaar,SAMPLE_2,BASE_1
2163,590,4-methylpyridine(4-picoline),Cc1ccncc1,Al,AA1100,gravimetry,1% HCl,102.0,55,"YADAV, P. N. S.",1999,British Corrosion Journal,Cc1ccncc1,59.16858537032404,Aaraadaar,SAMPLE_2,BASE_1
2164,590,4-methylpyridine(4-picoline),Cc1ccncc1,Al,AA1100,gravimetry,1% HCl,154.0,90,"YADAV, P. N. S.",1999,British Corrosion Journal,Cc1ccncc1,44.601467137007646,Aaraadaar,SAMPLE_2,BASE_1
2165,590,4-methylpyridine(4-picoline),Cc1ccncc1,Al,AA1100,gravimetry,1% HCl,21.0,2,"YADAV, P. N. S.",1999,British Corrosion Journal,Cc1ccncc1,66.7065357571793,Aaraadaar,SAMPLE_2,BASE_1
2166,590,4-methylpyridine(4-picoline),Cc1ccncc1,Al,AA1100,gravimetry,1% HCl,42.0,9,"YADAV, P. N. S.",1999,British Corrosion Journal,Cc1ccncc1,65.98879370832702,Aaraadaar,SAMPLE_2,BASE_1
2167,590,4-methylpyridine(4-picoline),Cc1ccncc1,Al,AA1100,gravimetry,1% HCl,61.0,16,"YADAV, P. N. S.",1999,British Corrosion Journal,Cc1ccncc1,65.21357323836033,Aaraadaar,SAMPLE_2,BASE_1
2168,590,4-methylpyridine(4-picoline),Cc1ccncc1,Al,AA1100,gravimetry,1% HCl,82.0,30,"YADAV, P. N. S.",1999,British Corrosion Journal,Cc1ccncc1,63.44777336663013,Aaraadaar,SAMPLE_2,BASE_1
2169,590,4-methylpyridine(4-picoline),Cc1ccncc1,Al,AA1100,gravimetry,1% HCl,102.0,40,"YADAV, P. N. S.",1999,British Corrosion Journal,Cc1ccncc1,61.95481084781117,Aaraadaar,SAMPLE_2,BASE_1
2170,590,4-methylpyridine(4-picoline),Cc1ccncc1,Al,AA1100,gravimetry,1% HCl,154.0,80,"YADAV, P. N. S.",1999,British Corrosion Journal,Cc1ccncc1,51.31465686643787,Aaraadaar,SAMPLE_2,BASE_1
2171,591,1-phenyl-4-methyl-imidazole,Cc1cn(-c2ccccc2)cn1,Cu,pure,potentiodynamic polarization,3% NaCl,5.0,94.3,"OTMACIC, H. & STUPNISEK-LISAC, E.",2003,Electrochim. Acta,Cc1cn(-c2ccccc2)cn1,39.15729733598741,Aarad{Maeaaaaae}adr,SAMPLE_38,BASE_2
2172,591,1-phenyl-4-methyl-imidazole,Cc1cn(-c2ccccc2)cn1,Cu,pure,polarization resistance,3% NaCl,5.0,91.13,"OTMACIC, H. & STUPNISEK-LISAC, E.",2003,Electrochim. Acta,Cc1cn(-c2ccccc2)cn1,43.44012565766287,Aarad{Maeaaaaae}adr,SAMPLE_38,BASE_2
2173,591,1-phenyl-4-methyl-imidazole,Cc1cn(-c2ccccc2)cn1,Cu,pure,gravimetry,3% NaCl,5.0,88.5,"OTMACIC, H. & STUPNISEK-LISAC, E.",2003,Electrochim. Acta,Cc1cn(-c2ccccc2)cn1,45.9550735029171,Aarad{Maeaaaaae}adr,SAMPLE_38,BASE_2
2174,593,"4-((2,3-dichlorobenzylidene) amino)-3-methyl-1H-1, 2,4-triazole-5(4H)-thione",Cc1n[nH]c(=S)n1/N=C/c1cccc(Cl)c1Cl,Fe,Carbon Steel,potentiodynamic polarization,1.0M HCL,0.1,82,A new schiff base derivative as an effective corrosion inhibitor for mild steel in acidic media: Experimental and computer simulations studies,2018,Journal of Molecular Structure,Cc1n[nH]c(=S)n1/N=C/c1cccc(Cl)c1Cl,50.29423126068093,Aard<dH>a{~E}drLD~ALaraaaa{Z}arZ,SAMPLE_23,BASE_3
2175,593,"4-((2,3-dichlorobenzylidene) amino)-3-methyl-1H-1, 2,4-triazole-5(4H)-thione",Cc1n[nH]c(=S)n1/N=C/c1cccc(Cl)c1Cl,Fe,Carbon Steel,potentiodynamic polarization,1.0M HCL,0.05,69.1,A new schiff base derivative as an effective corrosion inhibitor for mild steel in acidic media: Experimental and computer simulations studies,2018,Journal of Molecular Structure,Cc1n[nH]c(=S)n1/N=C/c1cccc(Cl)c1Cl,55.52790064629001,Aard<dH>a{~E}drLD~ALaraaaa{Z}arZ,SAMPLE_23,BASE_3
2176,593,"4-((2,3-dichlorobenzylidene) amino)-3-methyl-1H-1, 2,4-triazole-5(4H)-thione",Cc1n[nH]c(=S)n1/N=C/c1cccc(Cl)c1Cl,Fe,Carbon Steel,potentiodynamic polarization,1.0M HCL,0.5,91,A new schiff base derivative as an effective corrosion inhibitor for mild steel in acidic media: Experimental and computer simulations studies,2018,Journal of Molecular Structure,Cc1n[nH]c(=S)n1/N=C/c1cccc(Cl)c1Cl,43.581041531250705,Aard<dH>a{~E}drLD~ALaraaaa{Z}arZ,SAMPLE_23,BASE_3
2177,594,3-(4;5-dimethylthiazol-2-yl)-2;5-diphenyltetrazolium bromide (Thiazolyl blue),Cc1nc(-[n+]2nc(-c3ccccc3)nn2-c2ccccc2)sc1C.[Br-],Al,powder,H2 evolution,"1M HCl, 2.5% NaCl",10.0,52,"HORNER, L. & MEISEL, K.",1978,Werkstoffe Und Korrosion-Materials and Corrosion,Cc1nc(-[n+]2nc(-c3ccccc3)nn2-c2ccccc2)sc1C.[Br-],59.7936464675983,Aarda{M<dT>eda{Mataaaaat}ddeMaeaaaaae}earA!<XM>,SAMPLE_37,BASE_1
2178,595,4-phenylthiazole-2-amine(PTA),Cc1nc(-c2ccccc2)cs1,Fe,Carbon Steel,potentiodynamic polarization,1.0M HCL,1.0,90.3,A new corrosion inhibitor for protection of low carbon steel in HCl solution,2015,Corrosion Science,Cc1nc(-c2ccccc2)cs1,44.30646710730581,Aarda{Maeaaaaae}aer,SAMPLE_23,BASE_3
2179,596,4;5-bis(hydroxymethyl)-2-methylpyridin-3-ol;hydrochloride(Pyridoxine-HCl; Vitamin B6),Cc1ncc(CO)c(CO)c1O.Cl,Mg,CPMg342ppmFe,H2 evolution,0.85 wt.% NaCl,0.00482,2,"MEI, D., LAMAKA, S. V., FEILER, C. & ZHELUDKEVICH, M. L.",2019,Corrosion Science,Cc1ncc(CO)c(CO)c1O.Cl,66.7065357571793,Aardaa{AB}a{AB}arB!Z,SAMPLE_21,BASE_4
2180,596,4;5-bis(hydroxymethyl)-2-methylpyridin-3-ol;hydrochloride(Pyridoxine-HCl; Vitamin B6),Cc1ncc(CO)c(CO)c1O.Cl,Mg,MgCa,H2 evolution,0.85 wt.% NaCl,0.00482,-7,"MEI, D., LAMAKA, S. V., FEILER, C. & ZHELUDKEVICH, M. L.",2019,Corrosion Science,Cc1ncc(CO)c(CO)c1O.Cl,67.5574805029052,Aardaa{AB}a{AB}arB!Z,SAMPLE_30,BASE_4
2181,597,2-[3-[(4-amino-2-methylpyrimidin-5-yl)methyl]-4-methyl-1;3-thiazol-3-ium-5-yl]ethanol;chloride;hydrochloride (Thiamine-HCl; Vitamin B1),Cc1ncc(C[n+]2csc(CCO)c2C)c(N)n1.Cl.[Cl-],Mg,CPMg342ppmFe,H2 evolution,0.85 wt.% NaCl,296.0,6,"MEI, D., LAMAKA, S. V., FEILER, C. & ZHELUDKEVICH, M. L.",2019,Corrosion Science,Cc1ncc(C[n+]2csc(CCO)c2C)c(N)n1.Cl.[Cl-],66.30293212822424,Aardaa{A<dT>eaea{AAB}aeA}a{D}dr!Z!<ZM>,SAMPLE_21,BASE_4
2182,597,2-[3-[(4-amino-2-methylpyrimidin-5-yl)methyl]-4-methyl-1;3-thiazol-3-ium-5-yl]ethanol;chloride;hydrochloride (Thiamine-HCl; Vitamin B1),Cc1ncc(C[n+]2csc(CCO)c2C)c(N)n1.Cl.[Cl-],Mg,MgCa,H2 evolution,0.85 wt.% NaCl,0.03,5,"MEI, D., LAMAKA, S. V., FEILER, C. & ZHELUDKEVICH, M. L.",2019,Corrosion Science,Cc1ncc(C[n+]2csc(CCO)c2C)c(N)n1.Cl.[Cl-],66.40542076219096,Aardaa{A<dT>eaea{AAB}aeA}a{D}dr!Z!<ZM>,SAMPLE_30,BASE_4
2183,598,2-Methylimidazole,Cc1ncc[nH]1,Fe,Carbon Steel,potentiodynamic polarization,1.0M HCL,1.0,24.1,Development of a predictive model for corrosion inhibition of carbon steel by imidazole and benzimidazole derivatives,2016,Corrosion Science,Cc1ncc[nH]1,64.23150445711916,Aardaa<dH>r,SAMPLE_23,BASE_3
2184,598,2-Methylimidazole,Cc1ncc[nH]1,Fe,Carbon Steel,potentiodynamic polarization,1.0M HCL,0.1,15.6,Development of a predictive model for corrosion inhibition of carbon steel by imidazole and benzimidazole derivatives,2016,Corrosion Science,Cc1ncc[nH]1,65.2595832324021,Aardaa<dH>r,SAMPLE_23,BASE_3
2185,598,2-Methylimidazole,Cc1ncc[nH]1,Fe,Carbon Steel,potentiodynamic polarization,1.0M HCL,0.5,17.8,Development of a predictive model for corrosion inhibition of carbon steel by imidazole and benzimidazole derivatives,2016,Corrosion Science,Cc1ncc[nH]1,65.00377978930089,Aardaa<dH>r,SAMPLE_23,BASE_3
2186,598,2-Methylimidazole,Cc1ncc[nH]1,Fe,Carbon Steel,potentiodynamic polarization,1.0M HCL,5.0,26.6,Development of a predictive model for corrosion inhibition of carbon steel by imidazole and benzimidazole derivatives,2016,Corrosion Science,Cc1ncc[nH]1,63.907124320499214,Aardaa<dH>r,SAMPLE_23,BASE_3
2187,599,harmane,Cc1nccc2c1[nH]c1ccccc12,Fe,Carbon Steel,potentiodynamic polarization,1.0M HCL,0.2,73,Electrochemical and quantum chemical studies of some azomethine compounds as corrosion inhibitors for mild steel in 1 M hydrochloric acid,2014,Corrosion Science,Cc1nccc2c1[nH]c1ccccc12,54.22119551262402,Aardaaaear<dH>araaaaare,SAMPLE_23,BASE_3
2188,599,harmane,Cc1nccc2c1[nH]c1ccccc12,Fe,Carbon Steel,potentiodynamic polarization,1.0M HCL,0.4,85,Electrochemical and quantum chemical studies of some azomethine compounds as corrosion inhibitors for mild steel in 1 M hydrochloric acid,2014,Corrosion Science,Cc1nccc2c1[nH]c1ccccc12,48.52843138895072,Aardaaaear<dH>araaaaare,SAMPLE_23,BASE_3
2189,599,harmane,Cc1nccc2c1[nH]c1ccccc12,Fe,Carbon Steel,potentiodynamic polarization,1.0M HCL,0.8,91,Electrochemical and quantum chemical studies of some azomethine compounds as corrosion inhibitors for mild steel in 1 M hydrochloric acid,2014,Corrosion Science,Cc1nccc2c1[nH]c1ccccc12,43.581041531250705,Aardaaaear<dH>araaaaare,SAMPLE_23,BASE_3
2190,599,harmane,Cc1nccc2c1[nH]c1ccccc12,Fe,Carbon Steel,potentiodynamic polarization,1.0M HCL,1.2,93,Electrochemical and quantum chemical studies of some azomethine compounds as corrosion inhibitors for mild steel in 1 M hydrochloric acid,2014,Corrosion Science,Cc1nccc2c1[nH]c1ccccc12,41.14703979812659,Aardaaaear<dH>araaaaare,SAMPLE_23,BASE_3
2191,600,5-methyl-2;3-diphenyltetrazol-2-ium chloride (C-methyl-N;N'-diphenyltetrazolium chloride),Cc1nn(-c2ccccc2)[n+](-c2ccccc2)n1,Al,powder,H2 evolution,"1M HCl, 2.5% NaCl",10.0,42,"HORNER, L. & MEISEL, K.",1978,Werkstoffe Und Korrosion-Materials and Corrosion,Cc1nn(-c2ccccc2)[n+](-c2ccccc2)n1,61.62647142019195,Aardd{Maeaaaaae}<dT>{Maeaaaaae}dr,SAMPLE_37,BASE_1
2192,601,sulphamethizole (SMZ),Cc1nnc(NS(=O)(=O)c2ccc(N)cc2)s1,Fe,Carbon Steel,potentiodynamic polarization,1.0M HCL,0.01,62.87,"Investigation of the adsorption characteristics of some selected sulphonamide derivatives as corrosion inhibitors at mild steel/hydrochloric acid interface: Experimental, quantum chemical and QSAR studies",2016,Journal of Molecular Liquids,Cc1nnc(NS(=O)(=O)c2ccc(N)cc2)s1,57.306751437029426,Aardda{DE{~B}{~B}aeaaa{D}aae}er,SAMPLE_23,BASE_3
2193,601,sulphamethizole (SMZ),Cc1nnc(NS(=O)(=O)c2ccc(N)cc2)s1,Fe,Carbon Steel,potentiodynamic polarization,1.0M HCL,0.05,85.24,"Investigation of the adsorption characteristics of some selected sulphonamide derivatives as corrosion inhibitors at mild steel/hydrochloric acid interface: Experimental, quantum chemical and QSAR studies",2016,Journal of Molecular Liquids,Cc1nnc(NS(=O)(=O)c2ccc(N)cc2)s1,48.372216945394484,Aardda{DE{~B}{~B}aeaaa{D}aae}er,SAMPLE_23,BASE_3
2194,602,4-amino-3-methyl-1H-1;2;4-triazole-5-thione (3-Methyl-4-amino-5-mercapto-1;2;4-triazole),Cc1nnc(S)n1N,Al,AA6061,potentiodynamic polarization,0.5M NaOH,0.0384095378564405,45.5,"KUMARI, P. D. R., NAYAK, J. & SHETTY, A. N.",2011,Journal of Coatings Technology and Research,Cc1nnc(S)n1N,61.023649335056966,Aardda{E}drD,SAMPLE_9,BASE_1
2195,602,4-amino-3-methyl-1H-1;2;4-triazole-5-thione (3-Methyl-4-amino-5-mercapto-1;2;4-triazole),Cc1nnc(S)n1N,Al,AA6061,potentiodynamic polarization,0.5M NaOH,0.076819075712881,50.1,"KUMARI, P. D. R., NAYAK, J. & SHETTY, A. N.",2011,Journal of Coatings Technology and Research,Cc1nnc(S)n1N,60.16962140898181,Aardda{E}drD,SAMPLE_9,BASE_1
2196,602,4-amino-3-methyl-1H-1;2;4-triazole-5-thione (3-Methyl-4-amino-5-mercapto-1;2;4-triazole),Cc1nnc(S)n1N,Al,AA6061,potentiodynamic polarization,0.5M NaOH,0.1920476892822026,55,"KUMARI, P. D. R., NAYAK, J. & SHETTY, A. N.",2011,Journal of Coatings Technology and Research,Cc1nnc(S)n1N,59.16858537032404,Aardda{E}drD,SAMPLE_9,BASE_1
2197,602,4-amino-3-methyl-1H-1;2;4-triazole-5-thione (3-Methyl-4-amino-5-mercapto-1;2;4-triazole),Cc1nnc(S)n1N,Al,AA6061,potentiodynamic polarization,0.5M NaOH,0.3840953785644052,62.1,"KUMARI, P. D. R., NAYAK, J. & SHETTY, A. N.",2011,Journal of Coatings Technology and Research,Cc1nnc(S)n1N,57.505545990795014,Aardda{E}drD,SAMPLE_9,BASE_1
2198,602,4-amino-3-methyl-1H-1;2;4-triazole-5-thione (3-Methyl-4-amino-5-mercapto-1;2;4-triazole),Cc1nnc(S)n1N,Al,AA6061,potentiodynamic polarization,0.5M NaOH,0.0384095378564405,41.3,"KUMARI, P. D. R., NAYAK, J. & SHETTY, A. N.",2011,Journal of Coatings Technology and Research,Cc1nnc(S)n1N,61.74266064353114,Aardda{E}drD,SAMPLE_9,BASE_1
2199,602,4-amino-3-methyl-1H-1;2;4-triazole-5-thione (3-Methyl-4-amino-5-mercapto-1;2;4-triazole),Cc1nnc(S)n1N,Al,AA6061,potentiodynamic polarization,0.5M NaOH,0.076819075712881,46.6,"KUMARI, P. D. R., NAYAK, J. & SHETTY, A. N.",2011,Journal of Coatings Technology and Research,Cc1nnc(S)n1N,60.82617087009564,Aardda{E}drD,SAMPLE_9,BASE_1
