Repository: MatthiasHBusch/CrossAlloyTL

# CrossAlloyTL — cross-alloy transfer learning for Mg corrosion inhibitors

Code, data, and manuscript sources for:

> **Different Alloy, Different Story? Impact of Transfer Learning on
> Predictive Models for In Silico Screening of Mg Dissolution Modulators.**
> M. Busch, M. Tacke, S. V. Lamaka, M. L. Zheludkevich, C. J. Cyron,
> R. C. Aydin, C. Feiler (2026). *Corrosion Science* (submitted).

## Summary

We probe cross-alloy transfer learning (TL) for predicting the
inhibition efficiency (IE) of small organic dissolution modulators on
magnesium alloys, using the Mg subset of the
[ExCorr](https://excorr.web.app/) electrochemical
corrosion database.

File: data/ExCorrDatasetClean.csv (part 22 of 45)
Unnamed: 0,index,IUPAC,isomeric_SMILES,BaseMaterial,Alloy,Method,AggressiveComponent,Operating_Concentration_mM,IE,References,Year,Journal,canonical_SMILES,transformed_IE,transformed_smiles,transformed_alloy,transformed_base_material
2200,602,4-amino-3-methyl-1H-1;2;4-triazole-5-thione (3-Methyl-4-amino-5-mercapto-1;2;4-triazole),Cc1nnc(S)n1N,Al,AA6061,potentiodynamic polarization,0.5M NaOH,0.1920476892822026,52.6,"KUMARI, P. D. R., NAYAK, J. & SHETTY, A. N.",2011,Journal of Coatings Technology and Research,Cc1nnc(S)n1N,59.67181988604658,Aardda{E}drD,SAMPLE_9,BASE_1
2201,602,4-amino-3-methyl-1H-1;2;4-triazole-5-thione (3-Methyl-4-amino-5-mercapto-1;2;4-triazole),Cc1nnc(S)n1N,Al,AA6061,potentiodynamic polarization,0.5M NaOH,0.3840953785644052,55.6,"KUMARI, P. D. R., NAYAK, J. & SHETTY, A. N.",2011,Journal of Coatings Technology and Research,Cc1nnc(S)n1N,59.038582270320276,Aardda{E}drD,SAMPLE_9,BASE_1
2202,602,4-amino-3-methyl-1H-1;2;4-triazole-5-thione (3-Methyl-4-amino-5-mercapto-1;2;4-triazole),Cc1nnc(S)n1N,Al,AA6061,potentiodynamic polarization,0.5M NaOH,0.0384095378564405,40.2,"KUMARI, P. D. R., NAYAK, J. & SHETTY, A. N.",2011,Journal of Coatings Technology and Research,Cc1nnc(S)n1N,61.92247330347445,Aardda{E}drD,SAMPLE_9,BASE_1
2203,602,4-amino-3-methyl-1H-1;2;4-triazole-5-thione (3-Methyl-4-amino-5-mercapto-1;2;4-triazole),Cc1nnc(S)n1N,Al,AA6061,potentiodynamic polarization,0.5M NaOH,0.076819075712881,45.3,"KUMARI, P. D. R., NAYAK, J. & SHETTY, A. N.",2011,Journal of Coatings Technology and Research,Cc1nnc(S)n1N,61.05912587850176,Aardda{E}drD,SAMPLE_9,BASE_1
2204,602,4-amino-3-methyl-1H-1;2;4-triazole-5-thione (3-Methyl-4-amino-5-mercapto-1;2;4-triazole),Cc1nnc(S)n1N,Al,AA6061,potentiodynamic polarization,0.5M NaOH,0.1920476892822026,47.9,"KUMARI, P. D. R., NAYAK, J. & SHETTY, A. N.",2011,Journal of Coatings Technology and Research,Cc1nnc(S)n1N,60.58747421616301,Aardda{E}drD,SAMPLE_9,BASE_1
2205,602,4-amino-3-methyl-1H-1;2;4-triazole-5-thione (3-Methyl-4-amino-5-mercapto-1;2;4-triazole),Cc1nnc(S)n1N,Al,AA6061,potentiodynamic polarization,0.5M NaOH,0.3840953785644052,54.7,"KUMARI, P. D. R., NAYAK, J. & SHETTY, A. N.",2011,Journal of Coatings Technology and Research,Cc1nnc(S)n1N,59.23293833487002,Aardda{E}drD,SAMPLE_9,BASE_1
2206,602,4-amino-3-methyl-1H-1;2;4-triazole-5-thione (3-Methyl-4-amino-5-mercapto-1;2;4-triazole),Cc1nnc(S)n1N,Al,AA6061,potentiodynamic polarization,0.5M NaOH,0.0384095378564405,37.3,"KUMARI, P. D. R., NAYAK, J. & SHETTY, A. N.",2011,Journal of Coatings Technology and Research,Cc1nnc(S)n1N,62.38111814788947,Aardda{E}drD,SAMPLE_9,BASE_1
2207,602,4-amino-3-methyl-1H-1;2;4-triazole-5-thione (3-Methyl-4-amino-5-mercapto-1;2;4-triazole),Cc1nnc(S)n1N,Al,AA6061,potentiodynamic polarization,0.5M NaOH,0.076819075712881,42,"KUMARI, P. D. R., NAYAK, J. & SHETTY, A. N.",2011,Journal of Coatings Technology and Research,Cc1nnc(S)n1N,61.62647142019195,Aardda{E}drD,SAMPLE_9,BASE_1
2208,602,4-amino-3-methyl-1H-1;2;4-triazole-5-thione (3-Methyl-4-amino-5-mercapto-1;2;4-triazole),Cc1nnc(S)n1N,Al,AA6061,potentiodynamic polarization,0.5M NaOH,0.1920476892822026,45.1,"KUMARI, P. D. R., NAYAK, J. & SHETTY, A. N.",2011,Journal of Coatings Technology and Research,Cc1nnc(S)n1N,61.09447294522267,Aardda{E}drD,SAMPLE_9,BASE_1
2209,602,4-amino-3-methyl-1H-1;2;4-triazole-5-thione (3-Methyl-4-amino-5-mercapto-1;2;4-triazole),Cc1nnc(S)n1N,Al,AA6061,potentiodynamic polarization,0.5M NaOH,0.3840953785644052,50.5,"KUMARI, P. D. R., NAYAK, J. & SHETTY, A. N.",2011,Journal of Coatings Technology and Research,Cc1nnc(S)n1N,60.09167261372256,Aardda{E}drD,SAMPLE_9,BASE_1
2210,603,sulphisoxazole (SSZ),Cc1noc(NS(=O)(=O)c2ccc(N)cc2)c1C,Fe,Carbon Steel,potentiodynamic polarization,1.0M HCL,0.01,65.11,"Investigation of the adsorption characteristics of some selected sulphonamide derivatives as corrosion inhibitors at mild steel/hydrochloric acid interface: Experimental, quantum chemical and QSAR studies",2016,Journal of Molecular Liquids,Cc1noc(NS(=O)(=O)c2ccc(N)cc2)c1C,56.70409686403855,Aardba{DE{~B}{~B}aeaaa{D}aae}arA,SAMPLE_23,BASE_3
2211,603,sulphisoxazole (SSZ),Cc1noc(NS(=O)(=O)c2ccc(N)cc2)c1C,Fe,Carbon Steel,potentiodynamic polarization,1.0M HCL,0.05,88.45,"Investigation of the adsorption characteristics of some selected sulphonamide derivatives as corrosion inhibitors at mild steel/hydrochloric acid interface: Experimental, quantum chemical and QSAR studies",2016,Journal of Molecular Liquids,Cc1noc(NS(=O)(=O)c2ccc(N)cc2)c1C,45.997091293468195,Aardba{DE{~B}{~B}aeaaa{D}aae}arA,SAMPLE_23,BASE_3
2212,604,3-hydroxy-2-methylpyran-4-one(Maltol; Larixinic acid;3-Hydroxy-2-methyl-4-pyrone),Cc1occc(=O)c1O,Mg,CPMg220ppmFe,H2 evolution,0.5 wt.% NaCl,50.0,35,(Lamaka et al.;2017),2017,Corrosion Science,Cc1occc(=O)c1O,62.730031317777865,Aarbaaa{~B}arB,SAMPLE_20,BASE_4
2213,604,3-hydroxy-2-methylpyran-4-one(Maltol; Larixinic acid;3-Hydroxy-2-methyl-4-pyrone),Cc1occc(=O)c1O,Mg,HPMg51ppmFe,H2 evolution,0.5 wt.% NaCl,50.0,-96,(Lamaka et al.;2017),2017,Corrosion Science,Cc1occc(=O)c1O,73.41972548660952,Aarbaaa{~B}arB,SAMPLE_28,BASE_4
2214,604,3-hydroxy-2-methylpyran-4-one(Maltol; Larixinic acid;3-Hydroxy-2-methyl-4-pyrone),Cc1occc(=O)c1O,Mg,HPMg50ppmFe,H2 evolution,0.5 wt.% NaCl,50.0,52,(Lamaka et al.;2017),2017,Corrosion Science,Cc1occc(=O)c1O,59.7936464675983,Aarbaaa{~B}arB,SAMPLE_27,BASE_4
2215,604,3-hydroxy-2-methylpyran-4-one(Maltol; Larixinic acid;3-Hydroxy-2-methyl-4-pyrone),Cc1occc(=O)c1O,Mg,WE43,H2 evolution,0.5 wt.% NaCl,50.0,-20,(Lamaka et al.;2017),2017,Corrosion Science,Cc1occc(=O)c1O,68.6680005772414,Aarbaaa{~B}arB,SAMPLE_33,BASE_4
2216,604,3-hydroxy-2-methylpyran-4-one(Maltol; Larixinic acid;3-Hydroxy-2-methyl-4-pyrone),Cc1occc(=O)c1O,Mg,ZE41,H2 evolution,0.5 wt.% NaCl,50.0,9,(Lamaka et al.;2017),2017,Corrosion Science,Cc1occc(=O)c1O,65.98879370832702,Aarbaaa{~B}arB,SAMPLE_34,BASE_4
2217,604,3-hydroxy-2-methylpyran-4-one(Maltol; Larixinic acid;3-Hydroxy-2-methyl-4-pyrone),Cc1occc(=O)c1O,Mg,E21,H2 evolution,0.5 wt.% NaCl,50.0,-589,(Lamaka et al.;2017),2017,Corrosion Science,Cc1occc(=O)c1O,85.59510424527149,Aarbaaa{~B}arB,SAMPLE_26,BASE_4
2218,604,3-hydroxy-2-methylpyran-4-one(Maltol; Larixinic acid;3-Hydroxy-2-methyl-4-pyrone),Cc1occc(=O)c1O,Mg,AZ31,H2 evolution,0.5 wt.% NaCl,50.0,-183,(Lamaka et al.;2017),2017,Corrosion Science,Cc1occc(=O)c1O,76.97736963400229,Aarbaaa{~B}arB,SAMPLE_16,BASE_4
2219,604,3-hydroxy-2-methylpyran-4-one(Maltol; Larixinic acid;3-Hydroxy-2-methyl-4-pyrone),Cc1occc(=O)c1O,Mg,AZ91,H2 evolution,0.5 wt.% NaCl,50.0,-168,(Lamaka et al.;2017),2017,Corrosion Science,Cc1occc(=O)c1O,76.44992067855335,Aarbaaa{~B}arB,SAMPLE_17,BASE_4
2220,604,3-hydroxy-2-methylpyran-4-one(Maltol; Larixinic acid;3-Hydroxy-2-methyl-4-pyrone),Cc1occc(=O)c1O,Mg,AM50,H2 evolution,0.5 wt.% NaCl,50.0,-408,(Lamaka et al.;2017),2017,Corrosion Science,Cc1occc(=O)c1O,82.64347928882971,Aarbaaa{~B}arB,SAMPLE_14,BASE_4
2221,605,(2S;5R;6R)-6-[[3-(2-chloro-6-fluorophenyl)-5-methyl-1;2-oxazole-4-carbonyl]amino]-3;3-dimethyl-7-oxo-4-thia-1-azabicyclo[3.2.0]heptane-2-carboxylic acid(Flucoxacillin),Cc1onc(-c2c(F)cccc2Cl)c1C(=O)N[C@@H]1C(=O)N2[C@@H]1SC(C)(C)[C@@H]2C(=O)O,Al,pure,potentiodynamic polarization,2.0M HCl,0.4406460752755688,52.1,Abdallah,2004,Corrosion Science,Cc1onc(-c2c(F)cccc2Cl)c1C(=O)N[C@@H]1C(=O)N2[C@@H]1SC(C)(C)[C@@H]2C(=O)O,59.77344815885688,Aarbda{Maea{G}aaaaeZ}arA{~B}D<A**H>rA{~B}De<A**H>rEA{A}{A}<A**H>eA{~B}B,SAMPLE_38,BASE_1
2222,605,(2S;5R;6R)-6-[[3-(2-chloro-6-fluorophenyl)-5-methyl-1;2-oxazole-4-carbonyl]amino]-3;3-dimethyl-7-oxo-4-thia-1-azabicyclo[3.2.0]heptane-2-carboxylic acid(Flucoxacillin),Cc1onc(-c2c(F)cccc2Cl)c1C(=O)N[C@@H]1C(=O)N2[C@@H]1SC(C)(C)[C@@H]2C(=O)O,Al,pure,potentiodynamic polarization,2.0M HCl,0.8812921505511377,63.9,Abdallah,2004,Corrosion Science,Cc1onc(-c2c(F)cccc2Cl)c1C(=O)N[C@@H]1C(=O)N2[C@@H]1SC(C)(C)[C@@H]2C(=O)O,57.03428670922762,Aarbda{Maea{G}aaaaeZ}arA{~B}D<A**H>rA{~B}De<A**H>rEA{A}{A}<A**H>eA{~B}B,SAMPLE_38,BASE_1
2223,605,(2S;5R;6R)-6-[[3-(2-chloro-6-fluorophenyl)-5-methyl-1;2-oxazole-4-carbonyl]amino]-3;3-dimethyl-7-oxo-4-thia-1-azabicyclo[3.2.0]heptane-2-carboxylic acid(Flucoxacillin),Cc1onc(-c2c(F)cccc2Cl)c1C(=O)N[C@@H]1C(=O)N2[C@@H]1SC(C)(C)[C@@H]2C(=O)O,Al,pure,potentiodynamic polarization,2.0M HCl,1.3219382258267065,69.8,Abdallah,2004,Corrosion Science,Cc1onc(-c2c(F)cccc2Cl)c1C(=O)N[C@@H]1C(=O)N2[C@@H]1SC(C)(C)[C@@H]2C(=O)O,55.305974082926944,Aarbda{Maea{G}aaaaeZ}arA{~B}D<A**H>rA{~B}De<A**H>rEA{A}{A}<A**H>eA{~B}B,SAMPLE_38,BASE_1
2224,605,(2S;5R;6R)-6-[[3-(2-chloro-6-fluorophenyl)-5-methyl-1;2-oxazole-4-carbonyl]amino]-3;3-dimethyl-7-oxo-4-thia-1-azabicyclo[3.2.0]heptane-2-carboxylic acid(Flucoxacillin),Cc1onc(-c2c(F)cccc2Cl)c1C(=O)N[C@@H]1C(=O)N2[C@@H]1SC(C)(C)[C@@H]2C(=O)O,Al,pure,potentiodynamic polarization,2.0M HCl,1.7625843011022757,78.1,Abdallah,2004,Corrosion Science,Cc1onc(-c2c(F)cccc2Cl)c1C(=O)N[C@@H]1C(=O)N2[C@@H]1SC(C)(C)[C@@H]2C(=O)O,52.19362063702216,Aarbda{Maea{G}aaaaeZ}arA{~B}D<A**H>rA{~B}De<A**H>rEA{A}{A}<A**H>eA{~B}B,SAMPLE_38,BASE_1
2225,605,(2S;5R;6R)-6-[[3-(2-chloro-6-fluorophenyl)-5-methyl-1;2-oxazole-4-carbonyl]amino]-3;3-dimethyl-7-oxo-4-thia-1-azabicyclo[3.2.0]heptane-2-carboxylic acid(Flucoxacillin),Cc1onc(-c2c(F)cccc2Cl)c1C(=O)N[C@@H]1C(=O)N2[C@@H]1SC(C)(C)[C@@H]2C(=O)O,Al,pure,potentiodynamic polarization,2.0M HCl,2.2032303763778445,86.8,Abdallah,2004,Corrosion Science,Cc1onc(-c2c(F)cccc2Cl)c1C(=O)N[C@@H]1C(=O)N2[C@@H]1SC(C)(C)[C@@H]2C(=O)O,47.29035425213638,Aarbda{Maea{G}aaaaeZ}arA{~B}D<A**H>rA{~B}De<A**H>rEA{A}{A}<A**H>eA{~B}B,SAMPLE_38,BASE_1
2226,605,(2S;5R;6R)-6-[[3-(2-chloro-6-fluorophenyl)-5-methyl-1;2-oxazole-4-carbonyl]amino]-3;3-dimethyl-7-oxo-4-thia-1-azabicyclo[3.2.0]heptane-2-carboxylic acid(Flucoxacillin),Cc1onc(-c2c(F)cccc2Cl)c1C(=O)N[C@@H]1C(=O)N2[C@@H]1SC(C)(C)[C@@H]2C(=O)O,Al,pure,weight loss,2.0M HCl,0.4406460752755688,57.5,Abdallah,2004,Corrosion Science,Cc1onc(-c2c(F)cccc2Cl)c1C(=O)N[C@@H]1C(=O)N2[C@@H]1SC(C)(C)[C@@H]2C(=O)O,58.61500124345665,Aarbda{Maea{G}aaaaeZ}arA{~B}D<A**H>rA{~B}De<A**H>rEA{A}{A}<A**H>eA{~B}B,SAMPLE_38,BASE_1
2227,605,(2S;5R;6R)-6-[[3-(2-chloro-6-fluorophenyl)-5-methyl-1;2-oxazole-4-carbonyl]amino]-3;3-dimethyl-7-oxo-4-thia-1-azabicyclo[3.2.0]heptane-2-carboxylic acid(Flucoxacillin),Cc1onc(-c2c(F)cccc2Cl)c1C(=O)N[C@@H]1C(=O)N2[C@@H]1SC(C)(C)[C@@H]2C(=O)O,Al,pure,weight loss,2.0M HCl,0.8812921505511377,62.5,Abdallah,2004,Corrosion Science,Cc1onc(-c2c(F)cccc2Cl)c1C(=O)N[C@@H]1C(=O)N2[C@@H]1SC(C)(C)[C@@H]2C(=O)O,57.402785498593836,Aarbda{Maea{G}aaaaeZ}arA{~B}D<A**H>rA{~B}De<A**H>rEA{A}{A}<A**H>eA{~B}B,SAMPLE_38,BASE_1
2228,605,(2S;5R;6R)-6-[[3-(2-chloro-6-fluorophenyl)-5-methyl-1;2-oxazole-4-carbonyl]amino]-3;3-dimethyl-7-oxo-4-thia-1-azabicyclo[3.2.0]heptane-2-carboxylic acid(Flucoxacillin),Cc1onc(-c2c(F)cccc2Cl)c1C(=O)N[C@@H]1C(=O)N2[C@@H]1SC(C)(C)[C@@H]2C(=O)O,Al,pure,weight loss,2.0M HCl,1.3219382258267065,65,Abdallah,2004,Corrosion Science,Cc1onc(-c2c(F)cccc2Cl)c1C(=O)N[C@@H]1C(=O)N2[C@@H]1SC(C)(C)[C@@H]2C(=O)O,56.73458363719991,Aarbda{Maea{G}aaaaeZ}arA{~B}D<A**H>rA{~B}De<A**H>rEA{A}{A}<A**H>eA{~B}B,SAMPLE_38,BASE_1
2229,605,(2S;5R;6R)-6-[[3-(2-chloro-6-fluorophenyl)-5-methyl-1;2-oxazole-4-carbonyl]amino]-3;3-dimethyl-7-oxo-4-thia-1-azabicyclo[3.2.0]heptane-2-carboxylic acid(Flucoxacillin),Cc1onc(-c2c(F)cccc2Cl)c1C(=O)N[C@@H]1C(=O)N2[C@@H]1SC(C)(C)[C@@H]2C(=O)O,Al,pure,weight loss,2.0M HCl,1.7625843011022757,72.5,Abdallah,2004,Corrosion Science,Cc1onc(-c2c(F)cccc2Cl)c1C(=O)N[C@@H]1C(=O)N2[C@@H]1SC(C)(C)[C@@H]2C(=O)O,54.39890849004927,Aarbda{Maea{G}aaaaeZ}arA{~B}D<A**H>rA{~B}De<A**H>rEA{A}{A}<A**H>eA{~B}B,SAMPLE_38,BASE_1
2230,605,(2S;5R;6R)-6-[[3-(2-chloro-6-fluorophenyl)-5-methyl-1;2-oxazole-4-carbonyl]amino]-3;3-dimethyl-7-oxo-4-thia-1-azabicyclo[3.2.0]heptane-2-carboxylic acid(Flucoxacillin),Cc1onc(-c2c(F)cccc2Cl)c1C(=O)N[C@@H]1C(=O)N2[C@@H]1SC(C)(C)[C@@H]2C(=O)O,Al,pure,weight loss,2.0M HCl,2.2032303763778445,77.5,Abdallah,2004,Corrosion Science,Cc1onc(-c2c(F)cccc2Cl)c1C(=O)N[C@@H]1C(=O)N2[C@@H]1SC(C)(C)[C@@H]2C(=O)O,52.455395640893805,Aarbda{Maea{G}aaaaeZ}arA{~B}D<A**H>rA{~B}De<A**H>rEA{A}{A}<A**H>eA{~B}B,SAMPLE_38,BASE_1
2231,605,(2S;5R;6R)-6-[[3-(2-chloro-6-fluorophenyl)-5-methyl-1;2-oxazole-4-carbonyl]amino]-3;3-dimethyl-7-oxo-4-thia-1-azabicyclo[3.2.0]heptane-2-carboxylic acid(Flucoxacillin),Cc1onc(-c2c(F)cccc2Cl)c1C(=O)N[C@@H]1C(=O)N2[C@@H]1SC(C)(C)[C@@H]2C(=O)O,Al,pure,H2 evolution,2.0M HCl,0.4406460752755688,56.3,Abdallah,2004,Corrosion Science,Cc1onc(-c2c(F)cccc2Cl)c1C(=O)N[C@@H]1C(=O)N2[C@@H]1SC(C)(C)[C@@H]2C(=O)O,58.88467301845731,Aarbda{Maea{G}aaaaeZ}arA{~B}D<A**H>rA{~B}De<A**H>rEA{A}{A}<A**H>eA{~B}B,SAMPLE_38,BASE_1
2232,605,(2S;5R;6R)-6-[[3-(2-chloro-6-fluorophenyl)-5-methyl-1;2-oxazole-4-carbonyl]amino]-3;3-dimethyl-7-oxo-4-thia-1-azabicyclo[3.2.0]heptane-2-carboxylic acid(Flucoxacillin),Cc1onc(-c2c(F)cccc2Cl)c1C(=O)N[C@@H]1C(=O)N2[C@@H]1SC(C)(C)[C@@H]2C(=O)O,Al,pure,H2 evolution,2.0M HCl,0.8812921505511377,62.2,Abdallah,2004,Corrosion Science,Cc1onc(-c2c(F)cccc2Cl)c1C(=O)N[C@@H]1C(=O)N2[C@@H]1SC(C)(C)[C@@H]2C(=O)O,57.47995790317319,Aarbda{Maea{G}aaaaeZ}arA{~B}D<A**H>rA{~B}De<A**H>rEA{A}{A}<A**H>eA{~B}B,SAMPLE_38,BASE_1
2233,605,(2S;5R;6R)-6-[[3-(2-chloro-6-fluorophenyl)-5-methyl-1;2-oxazole-4-carbonyl]amino]-3;3-dimethyl-7-oxo-4-thia-1-azabicyclo[3.2.0]heptane-2-carboxylic acid(Flucoxacillin),Cc1onc(-c2c(F)cccc2Cl)c1C(=O)N[C@@H]1C(=O)N2[C@@H]1SC(C)(C)[C@@H]2C(=O)O,Al,pure,H2 evolution,2.0M HCl,1.3219382258267065,66.16,Abdallah,2004,Corrosion Science,Cc1onc(-c2c(F)cccc2Cl)c1C(=O)N[C@@H]1C(=O)N2[C@@H]1SC(C)(C)[C@@H]2C(=O)O,56.40815241282421,Aarbda{Maea{G}aaaaeZ}arA{~B}D<A**H>rA{~B}De<A**H>rEA{A}{A}<A**H>eA{~B}B,SAMPLE_38,BASE_1
2234,605,(2S;5R;6R)-6-[[3-(2-chloro-6-fluorophenyl)-5-methyl-1;2-oxazole-4-carbonyl]amino]-3;3-dimethyl-7-oxo-4-thia-1-azabicyclo[3.2.0]heptane-2-carboxylic acid(Flucoxacillin),Cc1onc(-c2c(F)cccc2Cl)c1C(=O)N[C@@H]1C(=O)N2[C@@H]1SC(C)(C)[C@@H]2C(=O)O,Al,pure,H2 evolution,2.0M HCl,1.7625843011022757,71.24,Abdallah,2004,Corrosion Science,Cc1onc(-c2c(F)cccc2Cl)c1C(=O)N[C@@H]1C(=O)N2[C@@H]1SC(C)(C)[C@@H]2C(=O)O,54.83279575223288,Aarbda{Maea{G}aaaaeZ}arA{~B}D<A**H>rA{~B}De<A**H>rEA{A}{A}<A**H>eA{~B}B,SAMPLE_38,BASE_1
2235,605,(2S;5R;6R)-6-[[3-(2-chloro-6-fluorophenyl)-5-methyl-1;2-oxazole-4-carbonyl]amino]-3;3-dimethyl-7-oxo-4-thia-1-azabicyclo[3.2.0]heptane-2-carboxylic acid(Flucoxacillin),Cc1onc(-c2c(F)cccc2Cl)c1C(=O)N[C@@H]1C(=O)N2[C@@H]1SC(C)(C)[C@@H]2C(=O)O,Al,pure,H2 evolution,2.0M HCl,2.2032303763778445,76.68,Abdallah,2004,Corrosion Science,Cc1onc(-c2c(F)cccc2Cl)c1C(=O)N[C@@H]1C(=O)N2[C@@H]1SC(C)(C)[C@@H]2C(=O)O,52.802083468826474,Aarbda{Maea{G}aaaaeZ}arA{~B}D<A**H>rA{~B}De<A**H>rEA{A}{A}<A**H>eA{~B}B,SAMPLE_38,BASE_1
2236,606,(2S;5R;6R)-6-[[3-(2-chlorophenyl)-5-methyl-1;2-oxazole-4-carbonyl]amino]-3;3-dimethyl-7-oxo-4-thia-1-azabicyclo[3.2.0]heptane-2-carboxylic acid(Cloxacillin),Cc1onc(-c2ccccc2Cl)c1C(=O)N[C@@H]1C(=O)N2[C@@H]1SC(C)(C)[C@@H]2C(=O)O,Al,pure,potentiodynamic polarization,2.0M HCl,0.458832409168389,56.3,Abdallah,2004,Corrosion Science,Cc1onc(-c2ccccc2Cl)c1C(=O)N[C@@H]1C(=O)N2[C@@H]1SC(C)(C)[C@@H]2C(=O)O,58.88467301845731,Aarbda{MaeaaaaaeZ}arA{~B}D<A**H>rA{~B}De<A**H>rEA{A}{A}<A**H>eA{~B}B,SAMPLE_38,BASE_1
2237,606,(2S;5R;6R)-6-[[3-(2-chlorophenyl)-5-methyl-1;2-oxazole-4-carbonyl]amino]-3;3-dimethyl-7-oxo-4-thia-1-azabicyclo[3.2.0]heptane-2-carboxylic acid(Cloxacillin),Cc1onc(-c2ccccc2Cl)c1C(=O)N[C@@H]1C(=O)N2[C@@H]1SC(C)(C)[C@@H]2C(=O)O,Al,pure,potentiodynamic polarization,2.0M HCl,0.917664818336778,66.9,Abdallah,2004,Corrosion Science,Cc1onc(-c2ccccc2Cl)c1C(=O)N[C@@H]1C(=O)N2[C@@H]1SC(C)(C)[C@@H]2C(=O)O,56.194012727649664,Aarbda{MaeaaaaaeZ}arA{~B}D<A**H>rA{~B}De<A**H>rEA{A}{A}<A**H>eA{~B}B,SAMPLE_38,BASE_1
2238,606,(2S;5R;6R)-6-[[3-(2-chlorophenyl)-5-methyl-1;2-oxazole-4-carbonyl]amino]-3;3-dimethyl-7-oxo-4-thia-1-azabicyclo[3.2.0]heptane-2-carboxylic acid(Cloxacillin),Cc1onc(-c2ccccc2Cl)c1C(=O)N[C@@H]1C(=O)N2[C@@H]1SC(C)(C)[C@@H]2C(=O)O,Al,pure,potentiodynamic polarization,2.0M HCl,1.376497227505167,72.4,Abdallah,2004,Corrosion Science,Cc1onc(-c2ccccc2Cl)c1C(=O)N[C@@H]1C(=O)N2[C@@H]1SC(C)(C)[C@@H]2C(=O)O,54.43406310407752,Aarbda{MaeaaaaaeZ}arA{~B}D<A**H>rA{~B}De<A**H>rEA{A}{A}<A**H>eA{~B}B,SAMPLE_38,BASE_1
2239,606,(2S;5R;6R)-6-[[3-(2-chlorophenyl)-5-methyl-1;2-oxazole-4-carbonyl]amino]-3;3-dimethyl-7-oxo-4-thia-1-azabicyclo[3.2.0]heptane-2-carboxylic acid(Cloxacillin),Cc1onc(-c2ccccc2Cl)c1C(=O)N[C@@H]1C(=O)N2[C@@H]1SC(C)(C)[C@@H]2C(=O)O,Al,pure,potentiodynamic polarization,2.0M HCl,1.835329636673556,79.1,Abdallah,2004,Corrosion Science,Cc1onc(-c2ccccc2Cl)c1C(=O)N[C@@H]1C(=O)N2[C@@H]1SC(C)(C)[C@@H]2C(=O)O,51.740964166516164,Aarbda{MaeaaaaaeZ}arA{~B}D<A**H>rA{~B}De<A**H>rEA{A}{A}<A**H>eA{~B}B,SAMPLE_38,BASE_1
2240,606,(2S;5R;6R)-6-[[3-(2-chlorophenyl)-5-methyl-1;2-oxazole-4-carbonyl]amino]-3;3-dimethyl-7-oxo-4-thia-1-azabicyclo[3.2.0]heptane-2-carboxylic acid(Cloxacillin),Cc1onc(-c2ccccc2Cl)c1C(=O)N[C@@H]1C(=O)N2[C@@H]1SC(C)(C)[C@@H]2C(=O)O,Al,pure,potentiodynamic polarization,2.0M HCl,2.294162045841945,87.4,Abdallah,2004,Corrosion Science,Cc1onc(-c2ccccc2Cl)c1C(=O)N[C@@H]1C(=O)N2[C@@H]1SC(C)(C)[C@@H]2C(=O)O,46.83980392179988,Aarbda{MaeaaaaaeZ}arA{~B}D<A**H>rA{~B}De<A**H>rEA{A}{A}<A**H>eA{~B}B,SAMPLE_38,BASE_1
2241,606,(2S;5R;6R)-6-[[3-(2-chlorophenyl)-5-methyl-1;2-oxazole-4-carbonyl]amino]-3;3-dimethyl-7-oxo-4-thia-1-azabicyclo[3.2.0]heptane-2-carboxylic acid(Cloxacillin),Cc1onc(-c2ccccc2Cl)c1C(=O)N[C@@H]1C(=O)N2[C@@H]1SC(C)(C)[C@@H]2C(=O)O,Al,pure,weight loss,2.0M HCl,0.458832409168389,60,Abdallah,2004,Corrosion Science,Cc1onc(-c2ccccc2Cl)c1C(=O)N[C@@H]1C(=O)N2[C@@H]1SC(C)(C)[C@@H]2C(=O)O,58.02784659586809,Aarbda{MaeaaaaaeZ}arA{~B}D<A**H>rA{~B}De<A**H>rEA{A}{A}<A**H>eA{~B}B,SAMPLE_38,BASE_1
2242,606,(2S;5R;6R)-6-[[3-(2-chlorophenyl)-5-methyl-1;2-oxazole-4-carbonyl]amino]-3;3-dimethyl-7-oxo-4-thia-1-azabicyclo[3.2.0]heptane-2-carboxylic acid(Cloxacillin),Cc1onc(-c2ccccc2Cl)c1C(=O)N[C@@H]1C(=O)N2[C@@H]1SC(C)(C)[C@@H]2C(=O)O,Al,pure,weight loss,2.0M HCl,0.917664818336778,65,Abdallah,2004,Corrosion Science,Cc1onc(-c2ccccc2Cl)c1C(=O)N[C@@H]1C(=O)N2[C@@H]1SC(C)(C)[C@@H]2C(=O)O,56.73458363719991,Aarbda{MaeaaaaaeZ}arA{~B}D<A**H>rA{~B}De<A**H>rEA{A}{A}<A**H>eA{~B}B,SAMPLE_38,BASE_1
2243,606,(2S;5R;6R)-6-[[3-(2-chlorophenyl)-5-methyl-1;2-oxazole-4-carbonyl]amino]-3;3-dimethyl-7-oxo-4-thia-1-azabicyclo[3.2.0]heptane-2-carboxylic acid(Cloxacillin),Cc1onc(-c2ccccc2Cl)c1C(=O)N[C@@H]1C(=O)N2[C@@H]1SC(C)(C)[C@@H]2C(=O)O,Al,pure,weight loss,2.0M HCl,1.376497227505167,67,Abdallah,2004,Corrosion Science,Cc1onc(-c2ccccc2Cl)c1C(=O)N[C@@H]1C(=O)N2[C@@H]1SC(C)(C)[C@@H]2C(=O)O,56.16470836177948,Aarbda{MaeaaaaaeZ}arA{~B}D<A**H>rA{~B}De<A**H>rEA{A}{A}<A**H>eA{~B}B,SAMPLE_38,BASE_1
2244,606,(2S;5R;6R)-6-[[3-(2-chlorophenyl)-5-methyl-1;2-oxazole-4-carbonyl]amino]-3;3-dimethyl-7-oxo-4-thia-1-azabicyclo[3.2.0]heptane-2-carboxylic acid(Cloxacillin),Cc1onc(-c2ccccc2Cl)c1C(=O)N[C@@H]1C(=O)N2[C@@H]1SC(C)(C)[C@@H]2C(=O)O,Al,pure,weight loss,2.0M HCl,1.835329636673556,75,Abdallah,2004,Corrosion Science,Cc1onc(-c2ccccc2Cl)c1C(=O)N[C@@H]1C(=O)N2[C@@H]1SC(C)(C)[C@@H]2C(=O)O,53.47582124665074,Aarbda{MaeaaaaaeZ}arA{~B}D<A**H>rA{~B}De<A**H>rEA{A}{A}<A**H>eA{~B}B,SAMPLE_38,BASE_1
2245,606,(2S;5R;6R)-6-[[3-(2-chlorophenyl)-5-methyl-1;2-oxazole-4-carbonyl]amino]-3;3-dimethyl-7-oxo-4-thia-1-azabicyclo[3.2.0]heptane-2-carboxylic acid(Cloxacillin),Cc1onc(-c2ccccc2Cl)c1C(=O)N[C@@H]1C(=O)N2[C@@H]1SC(C)(C)[C@@H]2C(=O)O,Al,pure,weight loss,2.0M HCl,2.294162045841945,80,Abdallah,2004,Corrosion Science,Cc1onc(-c2ccccc2Cl)c1C(=O)N[C@@H]1C(=O)N2[C@@H]1SC(C)(C)[C@@H]2C(=O)O,51.31465686643787,Aarbda{MaeaaaaaeZ}arA{~B}D<A**H>rA{~B}De<A**H>rEA{A}{A}<A**H>eA{~B}B,SAMPLE_38,BASE_1
2246,606,(2S;5R;6R)-6-[[3-(2-chlorophenyl)-5-methyl-1;2-oxazole-4-carbonyl]amino]-3;3-dimethyl-7-oxo-4-thia-1-azabicyclo[3.2.0]heptane-2-carboxylic acid(Cloxacillin),Cc1onc(-c2ccccc2Cl)c1C(=O)N[C@@H]1C(=O)N2[C@@H]1SC(C)(C)[C@@H]2C(=O)O,Al,pure,H2 evolution,2.0M HCl,0.458832409168389,61.2,Abdallah,2004,Corrosion Science,Cc1onc(-c2ccccc2Cl)c1C(=O)N[C@@H]1C(=O)N2[C@@H]1SC(C)(C)[C@@H]2C(=O)O,57.73284656616625,Aarbda{MaeaaaaaeZ}arA{~B}D<A**H>rA{~B}De<A**H>rEA{A}{A}<A**H>eA{~B}B,SAMPLE_38,BASE_1
2247,606,(2S;5R;6R)-6-[[3-(2-chlorophenyl)-5-methyl-1;2-oxazole-4-carbonyl]amino]-3;3-dimethyl-7-oxo-4-thia-1-azabicyclo[3.2.0]heptane-2-carboxylic acid(Cloxacillin),Cc1onc(-c2ccccc2Cl)c1C(=O)N[C@@H]1C(=O)N2[C@@H]1SC(C)(C)[C@@H]2C(=O)O,Al,pure,H2 evolution,2.0M HCl,0.917664818336778,64.2,Abdallah,2004,Corrosion Science,Cc1onc(-c2ccccc2Cl)c1C(=O)N[C@@H]1C(=O)N2[C@@H]1SC(C)(C)[C@@H]2C(=O)O,56.95346494230903,Aarbda{MaeaaaaaeZ}arA{~B}D<A**H>rA{~B}De<A**H>rEA{A}{A}<A**H>eA{~B}B,SAMPLE_38,BASE_1
2248,606,(2S;5R;6R)-6-[[3-(2-chlorophenyl)-5-methyl-1;2-oxazole-4-carbonyl]amino]-3;3-dimethyl-7-oxo-4-thia-1-azabicyclo[3.2.0]heptane-2-carboxylic acid(Cloxacillin),Cc1onc(-c2ccccc2Cl)c1C(=O)N[C@@H]1C(=O)N2[C@@H]1SC(C)(C)[C@@H]2C(=O)O,Al,pure,H2 evolution,2.0M HCl,1.376497227505167,66.6,Abdallah,2004,Corrosion Science,Cc1onc(-c2ccccc2Cl)c1C(=O)N[C@@H]1C(=O)N2[C@@H]1SC(C)(C)[C@@H]2C(=O)O,56.28139755081743,Aarbda{MaeaaaaaeZ}arA{~B}D<A**H>rA{~B}De<A**H>rEA{A}{A}<A**H>eA{~B}B,SAMPLE_38,BASE_1
2249,606,(2S;5R;6R)-6-[[3-(2-chlorophenyl)-5-methyl-1;2-oxazole-4-carbonyl]amino]-3;3-dimethyl-7-oxo-4-thia-1-azabicyclo[3.2.0]heptane-2-carboxylic acid(Cloxacillin),Cc1onc(-c2ccccc2Cl)c1C(=O)N[C@@H]1C(=O)N2[C@@H]1SC(C)(C)[C@@H]2C(=O)O,Al,pure,H2 evolution,2.0M HCl,1.835329636673556,74.5,Abdallah,2004,Corrosion Science,Cc1onc(-c2ccccc2Cl)c1C(=O)N[C@@H]1C(=O)N2[C@@H]1SC(C)(C)[C@@H]2C(=O)O,53.66761138575662,Aarbda{MaeaaaaaeZ}arA{~B}D<A**H>rA{~B}De<A**H>rEA{A}{A}<A**H>eA{~B}B,SAMPLE_38,BASE_1
2250,606,(2S;5R;6R)-6-[[3-(2-chlorophenyl)-5-methyl-1;2-oxazole-4-carbonyl]amino]-3;3-dimethyl-7-oxo-4-thia-1-azabicyclo[3.2.0]heptane-2-carboxylic acid(Cloxacillin),Cc1onc(-c2ccccc2Cl)c1C(=O)N[C@@H]1C(=O)N2[C@@H]1SC(C)(C)[C@@H]2C(=O)O,Al,pure,H2 evolution,2.0M HCl,2.294162045841945,82.3,Abdallah,2004,Corrosion Science,Cc1onc(-c2ccccc2Cl)c1C(=O)N[C@@H]1C(=O)N2[C@@H]1SC(C)(C)[C@@H]2C(=O)O,50.13145288225386,Aarbda{MaeaaaaaeZ}arA{~B}D<A**H>rA{~B}De<A**H>rEA{A}{A}<A**H>eA{~B}B,SAMPLE_38,BASE_1
2251,607,2-(1H-imidazol-5-yl)ethanaminedihydrochloride(Histamine dihydrochloride),Cl.Cl.NCCc1cnc[nH]1,Mg,CPMg220ppmFe,H2 evolution,0.5 wt.% NaCl,50.0,-65,(Lamaka et al.;2017),2017,Corrosion Science,Cl.Cl.NCCc1cnc[nH]1,71.7522522008528,Z!Z!DAAarada<dH>r,SAMPLE_20,BASE_4
2252,607,2-(1H-imidazol-5-yl)ethanaminedihydrochloride(Histamine dihydrochloride),Cl.Cl.NCCc1cnc[nH]1,Mg,HPMg50ppmFe,H2 evolution,0.5 wt.% NaCl,50.0,-1,(Lamaka et al.;2017),2017,Corrosion Science,Cl.Cl.NCCc1cnc[nH]1,66.99857051088782,Z!Z!DAAarada<dH>r,SAMPLE_27,BASE_4
2253,607,2-(1H-imidazol-5-yl)ethanaminedihydrochloride(Histamine dihydrochloride),Cl.Cl.NCCc1cnc[nH]1,Mg,WE43,H2 evolution,0.5 wt.% NaCl,50.0,-61,(Lamaka et al.;2017),2017,Corrosion Science,Cl.Cl.NCCc1cnc[nH]1,71.51456946196981,Z!Z!DAAarada<dH>r,SAMPLE_33,BASE_4
2254,607,2-(1H-imidazol-5-yl)ethanaminedihydrochloride(Histamine dihydrochloride),Cl.Cl.NCCc1cnc[nH]1,Mg,ZE41,H2 evolution,0.5 wt.% NaCl,50.0,-154,(Lamaka et al.;2017),2017,Corrosion Science,Cl.Cl.NCCc1cnc[nH]1,75.9302895593995,Z!Z!DAAarada<dH>r,SAMPLE_34,BASE_4
2255,607,2-(1H-imidazol-5-yl)ethanaminedihydrochloride(Histamine dihydrochloride),Cl.Cl.NCCc1cnc[nH]1,Mg,E21,H2 evolution,0.5 wt.% NaCl,50.0,-296,(Lamaka et al.;2017),2017,Corrosion Science,Cl.Cl.NCCc1cnc[nH]1,80.23124180201323,Z!Z!DAAarada<dH>r,SAMPLE_26,BASE_4
2256,607,2-(1H-imidazol-5-yl)ethanaminedihydrochloride(Histamine dihydrochloride),Cl.Cl.NCCc1cnc[nH]1,Mg,AZ31,H2 evolution,0.5 wt.% NaCl,50.0,-240,(Lamaka et al.;2017),2017,Corrosion Science,Cl.Cl.NCCc1cnc[nH]1,78.75457043174731,Z!Z!DAAarada<dH>r,SAMPLE_16,BASE_4
2257,607,2-(1H-imidazol-5-yl)ethanaminedihydrochloride(Histamine dihydrochloride),Cl.Cl.NCCc1cnc[nH]1,Mg,AZ91,H2 evolution,0.5 wt.% NaCl,50.0,-156,(Lamaka et al.;2017),2017,Corrosion Science,Cl.Cl.NCCc1cnc[nH]1,76.00625140394587,Z!Z!DAAarada<dH>r,SAMPLE_17,BASE_4
2258,608,2-[(2-aminoacetyl)amino]aceticacidhydrochloride(Glycylglycine hydrochloride),Cl.NCC(=O)NCC(=O)O,Mg,CPMg220ppmFe,H2 evolution,0.5 wt.% NaCl,50.0,-48,(Lamaka et al.;2017),2017,Corrosion Science,Cl.NCC(=O)NCC(=O)O,70.6991618574505,Z!DAA{~B}DAA{~B}B,SAMPLE_20,BASE_4
2259,608,2-[(2-aminoacetyl)amino]aceticacidhydrochloride(Glycylglycine hydrochloride),Cl.NCC(=O)NCC(=O)O,Mg,HPMg51ppmFe,H2 evolution,0.5 wt.% NaCl,50.0,-282,(Lamaka et al.;2017),2017,Corrosion Science,Cl.NCC(=O)NCC(=O)O,79.8826406817924,Z!DAA{~B}DAA{~B}B,SAMPLE_28,BASE_4
2260,608,2-[(2-aminoacetyl)amino]aceticacidhydrochloride(Glycylglycine hydrochloride),Cl.NCC(=O)NCC(=O)O,Mg,HPMg50ppmFe,H2 evolution,0.5 wt.% NaCl,50.0,55,(Lamaka et al.;2017),2017,Corrosion Science,Cl.NCC(=O)NCC(=O)O,59.16858537032404,Z!DAA{~B}DAA{~B}B,SAMPLE_27,BASE_4
2261,608,2-[(2-aminoacetyl)amino]aceticacidhydrochloride(Glycylglycine hydrochloride),Cl.NCC(=O)NCC(=O)O,Mg,WE43,H2 evolution,0.5 wt.% NaCl,50.0,-197,(Lamaka et al.;2017),2017,Corrosion Science,Cl.NCC(=O)NCC(=O)O,77.4450163245261,Z!DAA{~B}DAA{~B}B,SAMPLE_33,BASE_4
2262,608,2-[(2-aminoacetyl)amino]aceticacidhydrochloride(Glycylglycine hydrochloride),Cl.NCC(=O)NCC(=O)O,Mg,ZE41,H2 evolution,0.5 wt.% NaCl,50.0,-133,(Lamaka et al.;2017),2017,Corrosion Science,Cl.NCC(=O)NCC(=O)O,75.09450722512466,Z!DAA{~B}DAA{~B}B,SAMPLE_34,BASE_4
2263,608,2-[(2-aminoacetyl)amino]aceticacidhydrochloride(Glycylglycine hydrochloride),Cl.NCC(=O)NCC(=O)O,Mg,E21,H2 evolution,0.5 wt.% NaCl,50.0,-770,(Lamaka et al.;2017),2017,Corrosion Science,Cl.NCC(=O)NCC(=O)O,87.85416924063857,Z!DAA{~B}DAA{~B}B,SAMPLE_26,BASE_4
2264,608,2-[(2-aminoacetyl)amino]aceticacidhydrochloride(Glycylglycine hydrochloride),Cl.NCC(=O)NCC(=O)O,Mg,AZ91,H2 evolution,0.5 wt.% NaCl,50.0,-300,(Lamaka et al.;2017),2017,Corrosion Science,Cl.NCC(=O)NCC(=O)O,80.32858016437163,Z!DAA{~B}DAA{~B}B,SAMPLE_17,BASE_4
2265,608,2-[(2-aminoacetyl)amino]aceticacidhydrochloride(Glycylglycine hydrochloride),Cl.NCC(=O)NCC(=O)O,Mg,AM50,H2 evolution,0.5 wt.% NaCl,50.0,-423,(Lamaka et al.;2017),2017,Corrosion Science,Cl.NCC(=O)NCC(=O)O,82.9253154374601,Z!DAA{~B}DAA{~B}B,SAMPLE_14,BASE_4
2266,609,(2S)-2;6-diaminohexanoic acid;hydrochloride (L-lysine hydrochloride),Cl.NCCCC[C@H](N)C(=O)O,Al,powder,H2 evolution,"1M HCl, 2.5% NaCl",10.0,19,"HORNER, L. & MEISEL, K.",1978,Werkstoffe Und Korrosion-Materials and Corrosion,Cl.NCCCC[C@H](N)C(=O)O,64.86134949399732,Z!DAAAA<A*H>{D}A{~B}B,SAMPLE_37,BASE_1
2267,610,(2S)-2;5-diaminopentanoic acid;hydrochloride(Ornithine monohydrochloride),Cl.NCCC[C@@H](N)C(=O)O,Mg,CPMg220ppmFe,H2 evolution,0.5 wt.% NaCl,50.0,-60,"LAMAKA, S. V., VAGHEFINAZARI, B., MEI, D., PETRAUSKAS, R. P., HÖCHE, D. & ZHELUDKEVICH, M. L.",2017,Corrosion Science,Cl.NCCC[C@@H](N)C(=O)O,71.45422605472852,Z!DAAA<A**H>{D}A{~B}B,SAMPLE_20,BASE_4
2268,610,(2S)-2;5-diaminopentanoic acid;hydrochloride(Ornithine monohydrochloride),Cl.NCCC[C@@H](N)C(=O)O,Mg,CPMg342ppmFe,H2 evolution,0.85 wt.% NaCl,0.1,-1,"LAMAKA, S. V., VAGHEFINAZARI, B., MEI, D., PETRAUSKAS, R. P., HÖCHE, D. & ZHELUDKEVICH, M. L.",2017,Corrosion Science,Cl.NCCC[C@@H](N)C(=O)O,66.99857051088782,Z!DAAA<A**H>{D}A{~B}B,SAMPLE_21,BASE_4
2269,610,(2S)-2;5-diaminopentanoic acid;hydrochloride(Ornithine monohydrochloride),Cl.NCCC[C@@H](N)C(=O)O,Mg,MgCa,H2 evolution,0.85 wt.% NaCl,0.1,-8,(Lamaka et al.;2017; Mei et al.;2019),2017,Corrosion Science,Cl.NCCC[C@@H](N)C(=O)O,67.64757497148446,Z!DAAA<A**H>{D}A{~B}B,SAMPLE_30,BASE_4
2270,611,1-amino-3-phenylurea hydrochloride (4-phenyl semicarbazide hydrochloride),Cl.NNC(=O)Nc1ccccc1,Al,unknown_probably_pure,potentiodynamic polarization,0.01M HCl,1.0,60,"EL WARRAKY, A. A. & EL MELEIGY, A. E.",2002,British Corrosion Journal,Cl.NNC(=O)Nc1ccccc1,58.02784659586809,Z!DDA{~B}Daraaaaar,SAMPLE_40,BASE_1
2271,611,1-amino-3-phenylurea hydrochloride (4-phenyl semicarbazide hydrochloride),Cl.NNC(=O)Nc1ccccc1,Al,unknown_probably_pure,potentiodynamic polarization,0.01M HCl,5.0,72,"EL WARRAKY, A. A. & EL MELEIGY, A. E.",2002,British Corrosion Journal,Cl.NNC(=O)Nc1ccccc1,54.57341925698702,Z!DDA{~B}Daraaaaar,SAMPLE_40,BASE_1
2272,611,1-amino-3-phenylurea hydrochloride (4-phenyl semicarbazide hydrochloride),Cl.NNC(=O)Nc1ccccc1,Al,unknown_probably_pure,potentiodynamic polarization,0.01M HCl,10.0,86,"EL WARRAKY, A. A. & EL MELEIGY, A. E.",2002,British Corrosion Journal,Cl.NNC(=O)Nc1ccccc1,47.860229527556804,Z!DDA{~B}Daraaaaar,SAMPLE_40,BASE_1
2273,612,Aminourea hydrochloride (Semicarbazide hydrochloride),Cl.NNC(N)=O,Al,powder,H2 evolution,"1M HCl, 2.5% NaCl",10.0,28,"HORNER, L. & MEISEL, K.",1978,Werkstoffe Und Korrosion-Materials and Corrosion,Cl.NNC(N)=O,63.72061071954138,Z!DDA{D}~B,SAMPLE_37,BASE_1
2274,613,Hydroxylamine hydrochloride,Cl.NO,Al,AA2024-T3,optical inspection,0.1M NaCl,1.0,10,"WINKLER, D. A., BREEDON, M., WHITE, P., HUGHES, A. E., SAPPER, E. D. & COLE, I.",2016,Corrosion Science,Cl.NO,65.88177509975425,Z!DB,SAMPLE_4,BASE_1
2275,613,Hydroxylamine hydrochloride,Cl.NO,Al,AA2024-T3,optical inspection,0.1M NaCl,1.0,10,"WINKLER, D. A., BREEDON, M., WHITE, P., HUGHES, A. E., SAPPER, E. D. & COLE, I.",2016,Corrosion Science,Cl.NO,65.88177509975425,Z!DB,SAMPLE_4,BASE_1
2276,613,Hydroxylamine hydrochloride,Cl.NO,Al,AA2024-T3,optical inspection,0.1M NaCl,1.0,10,"WINKLER, D. A., BREEDON, M., WHITE, P., HUGHES, A. E., SAPPER, E. D. & COLE, I.",2016,Corrosion Science,Cl.NO,65.88177509975425,Z!DB,SAMPLE_4,BASE_1
2277,613,Hydroxylamine hydrochloride,Cl.NO,Al,AA2024-T3,optical inspection,0.1M NaCl,1.0,0,"WINKLER, D. A., BREEDON, M., WHITE, P., HUGHES, A. E., SAPPER, E. D. & COLE, I.",2016,Corrosion Science,Cl.NO,66.90220070551119,Z!DB,SAMPLE_4,BASE_1
2278,613,Hydroxylamine hydrochloride,Cl.NO,Al,AA7075-T6,optical inspection,0.1M NaCl,1.0,20,"WINKLER, D. A., BREEDON, M., WHITE, P., HUGHES, A. E., SAPPER, E. D. & COLE, I.",2016,Corrosion Science,Cl.NO,64.74103632529831,Z!DB,SAMPLE_12,BASE_1
2279,613,Hydroxylamine hydrochloride,Cl.NO,Al,AA7075-T6,optical inspection,0.1M NaCl,1.0,20,"WINKLER, D. A., BREEDON, M., WHITE, P., HUGHES, A. E., SAPPER, E. D. & COLE, I.",2016,Corrosion Science,Cl.NO,64.74103632529831,Z!DB,SAMPLE_12,BASE_1
2280,613,Hydroxylamine hydrochloride,Cl.NO,Al,AA7075-T6,optical inspection,0.1M NaCl,1.0,20,"WINKLER, D. A., BREEDON, M., WHITE, P., HUGHES, A. E., SAPPER, E. D. & COLE, I.",2016,Corrosion Science,Cl.NO,64.74103632529831,Z!DB,SAMPLE_12,BASE_1
2281,613,Hydroxylamine hydrochloride,Cl.NO,Al,AA7075-T6,optical inspection,0.1M NaCl,1.0,10,"WINKLER, D. A., BREEDON, M., WHITE, P., HUGHES, A. E., SAPPER, E. D. & COLE, I.",2016,Corrosion Science,Cl.NO,65.88177509975425,Z!DB,SAMPLE_12,BASE_1
2282,614,2;4-diaminophenol hydrochloride,Cl.Nc1ccc(O)c(N)c1,Al,powder,H2 evolution,"1M HCl, 2.5% NaCl",10.0,-14,"HORNER, L. & MEISEL, K.",1978,Werkstoffe Und Korrosion-Materials and Corrosion,Cl.Nc1ccc(O)c(N)c1,68.17122063392117,Z!Daraaa{B}a{D}ar,SAMPLE_37,BASE_1
2283,614,2;4-diaminophenol hydrochloride,Cl.Nc1ccc(O)c(N)c1,Al,powder,H2 evolution,"1M HCl, 2.5% NaCl",10.0,14,"HORNER, L. & MEISEL, K.",1978,Werkstoffe Und Korrosion-Materials and Corrosion,Cl.Nc1ccc(O)c(N)c1,65.44146811836964,Z!Daraaa{B}a{D}ar,SAMPLE_37,BASE_1
2284,615,[hydroxy(pyridin-2-yl)methyl]phosphonic acidhydrochloride(Pyridine-2- (hydroxymethane phosphonicacid) hydrochloride),Cl.O=P(O)(O)C(O)c1ccccn1,Al,powder,H2 evolution,"1M HCl, 2.5% NaCl",10.0,16,"HORNER, L. & MEISEL, K.",1978,Werkstoffe Und Korrosion-Materials and Corrosion,Cl.O=P(O)(O)C(O)c1ccccn1,65.21357323836033,Z!B~K{B}{B}A{B}araaaadr,SAMPLE_37,BASE_1
2285,616,[chloro(diphenyl)methyl]benzene(Triphenylchloromethane),ClC(c1ccccc1)(c1ccccc1)c1ccccc1,Al,powder,H2 evolution,"1M HCl, 2.5% NaCl",10.0,-1,"HORNER, L. & MEISEL, K.",1978,Werkstoffe Und Korrosion-Materials and Corrosion,ClC(c1ccccc1)(c1ccccc1)c1ccccc1,66.99857051088782,ZA{araaaaar}{araaaaar}araaaaar,SAMPLE_37,BASE_1
2286,617,2-(Chloromethyl)benzimidazole,ClCc1nc2ccccc2[nH]1,Fe,Carbon Steel,potentiodynamic polarization,1.0M HCL,1.0,81,Development of a predictive model for corrosion inhibition of carbon steel by imidazole and benzimidazole derivatives,2016,Corrosion Science,ClCc1nc2ccccc2[nH]1,50.81787692311764,ZAardaeaaaaae<dH>r,SAMPLE_23,BASE_3
2287,617,2-(Chloromethyl)benzimidazole,ClCc1nc2ccccc2[nH]1,Fe,Carbon Steel,potentiodynamic polarization,1.0M HCL,0.1,78.9,Development of a predictive model for corrosion inhibition of carbon steel by imidazole and benzimidazole derivatives,2016,Corrosion Science,ClCc1nc2ccccc2[nH]1,51.83320377354165,ZAardaeaaaaae<dH>r,SAMPLE_23,BASE_3
2288,617,2-(Chloromethyl)benzimidazole,ClCc1nc2ccccc2[nH]1,Fe,Carbon Steel,potentiodynamic polarization,1.0M HCL,0.5,79.8,Development of a predictive model for corrosion inhibition of carbon steel by imidazole and benzimidazole derivatives,2016,Corrosion Science,ClCc1nc2ccccc2[nH]1,51.4110266718145,ZAardaeaaaaae<dH>r,SAMPLE_23,BASE_3
2289,617,2-(Chloromethyl)benzimidazole,ClCc1nc2ccccc2[nH]1,Fe,Carbon Steel,potentiodynamic polarization,1.0M HCL,5.0,83.9,Development of a predictive model for corrosion inhibition of carbon steel by imidazole and benzimidazole derivatives,2016,Corrosion Science,ClCc1nc2ccccc2[nH]1,49.21383589346627,ZAardaeaaaaae<dH>r,SAMPLE_23,BASE_3
2290,618,"1,2,3,4,5,6-hexachlorobenzene",Clc1c(Cl)c(Cl)c(Cl)c(Cl)c1Cl,Al,powder,H2 evolution,"1M HCl, 2.5% NaCl",10.0,13,"HORNER, L. & MEISEL, K.",1978,Werkstoffe Und Korrosion-Materials and Corrosion,Clc1c(Cl)c(Cl)c(Cl)c(Cl)c1Cl,65.55343567213504,Zara{Z}a{Z}a{Z}a{Z}arZ,SAMPLE_37,BASE_1
2291,619,"1,4-bis(2-(4-chlorophenyl)-1H-benzo[d]imidazol-1-yl)butane(IM-CL)",Clc1ccc(-c2nc3ccccc3n2CCCCn2c(-c3ccc(Cl)cc3)nc3ccccc32)cc1,Fe,Carbon Steel,potentiodynamic polarization,1.0M HCL,1.0,89,Comprehensive assessment of corrosion inhibition mechanisms of novel benzimidazole compounds for mild steel in HCl: An experimental and theoretical investigation,2020,Journal of  Molecular Liquids,Clc1ccc(-c2nc3ccccc3n2CCCCn2c(-c3ccc(Cl)cc3)nc3ccccc32)cc1,45.52455438040617,Zaraaa{MaedataaaaatdeAAAAdea{Mataaa{Z}aat}dataaaaate}aar,SAMPLE_23,BASE_3
2292,619,"1,4-bis(2-(4-chlorophenyl)-1H-benzo[d]imidazol-1-yl)butane(IM-CL)",Clc1ccc(-c2nc3ccccc3n2CCCCn2c(-c3ccc(Cl)cc3)nc3ccccc32)cc1,Fe,Carbon Steel,potentiodynamic polarization,1.0M HCL,0.1,79,Comprehensive assessment of corrosion inhibition mechanisms of novel benzimidazole compounds for mild steel in HCl: An experimental and theoretical investigation,2020,Journal of  Molecular Liquids,Clc1ccc(-c2nc3ccccc3n2CCCCn2c(-c3ccc(Cl)cc3)nc3ccccc32)cc1,51.787193779499894,Zaraaa{MaedataaaaatdeAAAAdea{Mataaa{Z}aat}dataaaaate}aar,SAMPLE_23,BASE_3
2293,619,"1,4-bis(2-(4-chlorophenyl)-1H-benzo[d]imidazol-1-yl)butane(IM-CL)",Clc1ccc(-c2nc3ccccc3n2CCCCn2c(-c3ccc(Cl)cc3)nc3ccccc32)cc1,Fe,Carbon Steel,potentiodynamic polarization,1.0M HCL,0.5,86,Comprehensive assessment of corrosion inhibition mechanisms of novel benzimidazole compounds for mild steel in HCl: An experimental and theoretical investigation,2020,Journal of  Molecular Liquids,Clc1ccc(-c2nc3ccccc3n2CCCCn2c(-c3ccc(Cl)cc3)nc3ccccc32)cc1,47.860229527556804,Zaraaa{MaedataaaaatdeAAAAdea{Mataaa{Z}aat}dataaaaate}aar,SAMPLE_23,BASE_3
2294,619,"1,4-bis(2-(4-chlorophenyl)-1H-benzo[d]imidazol-1-yl)butane(IM-CL)",Clc1ccc(-c2nc3ccccc3n2CCCCn2c(-c3ccc(Cl)cc3)nc3ccccc32)cc1,Fe,Carbon Steel,potentiodynamic polarization,1.0M HCL,5.0,94,Comprehensive assessment of corrosion inhibition mechanisms of novel benzimidazole compounds for mild steel in HCl: An experimental and theoretical investigation,2020,Journal of  Molecular Liquids,Clc1ccc(-c2nc3ccccc3n2CCCCn2c(-c3ccc(Cl)cc3)nc3ccccc32)cc1,39.65407727930763,Zaraaa{MaedataaaaatdeAAAAdea{Mataaa{Z}aat}dataaaaate}aar,SAMPLE_23,BASE_3
2295,620,1-(4-Chlorophenyl)imidazole,Clc1ccc(-n2ccnc2)cc1,Fe,Carbon Steel,potentiodynamic polarization,1.0M HCL,1.0,51.3,Development of a predictive model for corrosion inhibition of carbon steel by imidazole and benzimidazole derivatives,2016,Corrosion Science,Clc1ccc(-n2ccnc2)cc1,59.93386732168521,Zaraaa{Mdeaadae}aar,SAMPLE_23,BASE_3
2296,620,1-(4-Chlorophenyl)imidazole,Clc1ccc(-n2ccnc2)cc1,Fe,Carbon Steel,potentiodynamic polarization,1.0M HCL,0.1,24.6,Development of a predictive model for corrosion inhibition of carbon steel by imidazole and benzimidazole derivatives,2016,Corrosion Science,Clc1ccc(-n2ccnc2)cc1,64.16749176188884,Zaraaa{Mdeaadae}aar,SAMPLE_23,BASE_3
2297,620,1-(4-Chlorophenyl)imidazole,Clc1ccc(-n2ccnc2)cc1,Fe,Carbon Steel,potentiodynamic polarization,1.0M HCL,0.5,41.3,Development of a predictive model for corrosion inhibition of carbon steel by imidazole and benzimidazole derivatives,2016,Corrosion Science,Clc1ccc(-n2ccnc2)cc1,61.74266064353114,Zaraaa{Mdeaadae}aar,SAMPLE_23,BASE_3
2298,620,1-(4-Chlorophenyl)imidazole,Clc1ccc(-n2ccnc2)cc1,Fe,Carbon Steel,potentiodynamic polarization,1.0M HCL,5.0,62.9,Development of a predictive model for corrosion inhibition of carbon steel by imidazole and benzimidazole derivatives,2016,Corrosion Science,Clc1ccc(-n2ccnc2)cc1,57.29892299619,Zaraaa{Mdeaadae}aar,SAMPLE_23,BASE_3
2299,621,"C-phenyl-N-phenyl-N-3,4-dichlorophenyltetrazole nitrate",Clc1ccc(-n2nc(-c3ccccc3)n[n+]2-c2ccccc2)cc1Cl.O=[N+]([O-])[O-],Al,powder,H2 evolution,"1M HCl, 2.5% NaCl",10.0,72,"HORNER, L. & MEISEL, K.",1978,Werkstoffe Und Korrosion-Materials and Corrosion,Clc1ccc(-n2nc(-c3ccccc3)n[n+]2-c2ccccc2)cc1Cl.O=[N+]([O-])[O-],54.57341925698702,Zaraaa{Mdeda{Mataaaaat}d<dT>eMaeaaaaae}aarZ!B~<DT>{<BM>}<BM>,SAMPLE_37,BASE_1
2300,622,"Bis(4-chlorobenzylidene)bi-phenyl-4,4′-diamine (CBB)",Clc1ccc(/C=N/c2ccc(-c3ccc(/N=C/c4ccc(Cl)cc4)cc3)cc2)cc1,Fe,Carbon Steel,potentiodynamic polarization,1.0M HCL,0.1,90.72,"Benzidine-based Schiff base compounds for employing as corrosion inhibitors for carbon steel in 1.0 M HCl aqueous media by chemical, electrochemical and computational methods",2020,Journal of  Molecular Liquids,Clc1ccc(/C=N/c2ccc(-c3ccc(/N=C/c4ccc(Cl)cc4)cc3)cc2)cc1,43.87776320090574,Zaraaa{LA~DLaeaaa{Mataaa{LD~ALauaaa{Z}aau}aat}aae}aar,SAMPLE_23,BASE_3
2301,622,"Bis(4-chlorobenzylidene)bi-phenyl-4,4′-diamine (CBB)",Clc1ccc(/C=N/c2ccc(-c3ccc(/N=C/c4ccc(Cl)cc4)cc3)cc2)cc1,Fe,Carbon Steel,potentiodynamic polarization,1.0M HCL,0.05,74.95,"Benzidine-based Schiff base compounds for employing as corrosion inhibitors for carbon steel in 1.0 M HCl aqueous media by chemical, electrochemical and computational methods",2020,Journal of  Molecular Liquids,Clc1ccc(/C=N/c2ccc(-c3ccc(/N=C/c4ccc(Cl)cc4)cc3)cc2)cc1,53.49517207333029,Zaraaa{LA~DLaeaaa{Mataaa{LD~ALauaaa{Z}aau}aat}aae}aar,SAMPLE_23,BASE_3
2302,622,"Bis(4-chlorobenzylidene)bi-phenyl-4,4′-diamine (CBB)",Clc1ccc(/C=N/c2ccc(-c3ccc(/N=C/c4ccc(Cl)cc4)cc3)cc2)cc1,Fe,Carbon Steel,potentiodynamic polarization,1.0M HCL,0.5,95.87,"Benzidine-based Schiff base compounds for employing as corrosion inhibitors for carbon steel in 1.0 M HCl aqueous media by chemical, electrochemical and computational methods",2020,Journal of  Molecular Liquids,Clc1ccc(/C=N/c2ccc(-c3ccc(/N=C/c4ccc(Cl)cc4)cc3)cc2)cc1,36.03687156199948,Zaraaa{LA~DLaeaaa{Mataaa{LD~ALauaaa{Z}aau}aat}aae}aar,SAMPLE_23,BASE_3
2303,622,"Bis(4-chlorobenzylidene)bi-phenyl-4,4′-diamine (CBB)",Clc1ccc(/C=N/c2ccc(-c3ccc(/N=C/c4ccc(Cl)cc4)cc3)cc2)cc1,Fe,Carbon Steel,potentiodynamic polarization,1.0M HCL,0.25,92.87,"Benzidine-based Schiff base compounds for employing as corrosion inhibitors for carbon steel in 1.0 M HCl aqueous media by chemical, electrochemical and computational methods",2020,Journal of  Molecular Liquids,Clc1ccc(/C=N/c2ccc(-c3ccc(/N=C/c4ccc(Cl)cc4)cc3)cc2)cc1,41.3252558838105,Zaraaa{LA~DLaeaaa{Mataaa{LD~ALauaaa{Z}aau}aat}aae}aar,SAMPLE_23,BASE_3
2304,622,"Bis(4-chlorobenzylidene)bi-phenyl-4,4′-diamine (CBB)",Clc1ccc(/C=N/c2ccc(-c3ccc(/N=C/c4ccc(Cl)cc4)cc3)cc2)cc1,Fe,Carbon Steel,potentiodynamic polarization,1.0M HCL,0.075,83.37,"Benzidine-based Schiff base compounds for employing as corrosion inhibitors for carbon steel in 1.0 M HCl aqueous media by chemical, electrochemical and computational methods",2020,Journal of  Molecular Liquids,Clc1ccc(/C=N/c2ccc(-c3ccc(/N=C/c4ccc(Cl)cc4)cc3)cc2)cc1,49.52752633419962,Zaraaa{LA~DLaeaaa{Mataaa{LD~ALauaaa{Z}aau}aat}aae}aar,SAMPLE_23,BASE_3
