Repository: MatthiasHBusch/CrossAlloyTL

# CrossAlloyTL — cross-alloy transfer learning for Mg corrosion inhibitors

Code, data, and manuscript sources for:

> **Different Alloy, Different Story? Impact of Transfer Learning on
> Predictive Models for In Silico Screening of Mg Dissolution Modulators.**
> M. Busch, M. Tacke, S. V. Lamaka, M. L. Zheludkevich, C. J. Cyron,
> R. C. Aydin, C. Feiler (2026). *Corrosion Science* (submitted).

## Summary

We probe cross-alloy transfer learning (TL) for predicting the
inhibition efficiency (IE) of small organic dissolution modulators on
magnesium alloys, using the Mg subset of the
[ExCorr](https://excorr.web.app/) electrochemical
corrosion database.

File: data/ExCorrDatasetClean.csv (part 23 of 45)
Unnamed: 0,index,IUPAC,isomeric_SMILES,BaseMaterial,Alloy,Method,AggressiveComponent,Operating_Concentration_mM,IE,References,Year,Journal,canonical_SMILES,transformed_IE,transformed_smiles,transformed_alloy,transformed_base_material
2305,623,"1,4-dichlorobenzene",Clc1ccc(Cl)cc1,Al,powder,H2 evolution,"1M HCl, 2.5% NaCl",10.0,23,"HORNER, L. & MEISEL, K.",1978,Werkstoffe Und Korrosion-Materials and Corrosion,Clc1ccc(Cl)cc1,64.37086061002866,Zaraaa{Z}aar,SAMPLE_37,BASE_1
2306,624,5-chloro-2H-benzotriazole(5-chlorobenzotriazole),Clc1ccc2n[nH]nc2c1,Mg,HPMg50ppmFe,H2 evolution,0.5 wt.% NaCl,1.0,0,"LAMAKA, S. V., VAGHEFINAZARI, B., MEI, D., PETRAUSKAS, R. P., HÖCHE, D. & ZHELUDKEVICH, M. L.",2017,Corrosion Science,Clc1ccc2n[nH]nc2c1,66.90220070551119,Zaraaaed<dH>daear,SAMPLE_27,BASE_4
2307,624,5-chloro-2H-benzotriazole(5-chlorobenzotriazole),Clc1ccc2n[nH]nc2c1,Mg,WE43,H2 evolution,0.5 wt.% NaCl,1.0,20,"LAMAKA, S. V., VAGHEFINAZARI, B., MEI, D., PETRAUSKAS, R. P., HÖCHE, D. & ZHELUDKEVICH, M. L.",2017,Corrosion Science,Clc1ccc2n[nH]nc2c1,64.74103632529831,Zaraaaed<dH>daear,SAMPLE_33,BASE_4
2308,624,5-chloro-2H-benzotriazole(5-chlorobenzotriazole),Clc1ccc2n[nH]nc2c1,Mg,ZE41,H2 evolution,0.5 wt.% NaCl,1.0,-68,"LAMAKA, S. V., VAGHEFINAZARI, B., MEI, D., PETRAUSKAS, R. P., HÖCHE, D. & ZHELUDKEVICH, M. L.",2017,Corrosion Science,Clc1ccc2n[nH]nc2c1,71.92676296779057,Zaraaaed<dH>daear,SAMPLE_34,BASE_4
2309,624,5-chloro-2H-benzotriazole(5-chlorobenzotriazole),Clc1ccc2n[nH]nc2c1,Mg,E21,H2 evolution,0.5 wt.% NaCl,1.0,-55,"LAMAKA, S. V., VAGHEFINAZARI, B., MEI, D., PETRAUSKAS, R. P., HÖCHE, D. & ZHELUDKEVICH, M. L.",2017,Corrosion Science,Clc1ccc2n[nH]nc2c1,71.1467371960477,Zaraaaed<dH>daear,SAMPLE_26,BASE_4
2310,624,5-chloro-2H-benzotriazole(5-chlorobenzotriazole),Clc1ccc2n[nH]nc2c1,Mg,AZ31,H2 evolution,0.5 wt.% NaCl,1.0,-77,"LAMAKA, S. V., VAGHEFINAZARI, B., MEI, D., PETRAUSKAS, R. P., HÖCHE, D. & ZHELUDKEVICH, M. L.",2017,Corrosion Science,Clc1ccc2n[nH]nc2c1,72.4321864507574,Zaraaaed<dH>daear,SAMPLE_16,BASE_4
2311,624,5-chloro-2H-benzotriazole(5-chlorobenzotriazole),Clc1ccc2n[nH]nc2c1,Mg,AZ91,H2 evolution,0.5 wt.% NaCl,1.0,26,"LAMAKA, S. V., VAGHEFINAZARI, B., MEI, D., PETRAUSKAS, R. P., HÖCHE, D. & ZHELUDKEVICH, M. L.",2017,Corrosion Science,Clc1ccc2n[nH]nc2c1,63.985972128020286,Zaraaaed<dH>daear,SAMPLE_17,BASE_4
2312,624,5-chloro-2H-benzotriazole(5-chlorobenzotriazole),Clc1ccc2n[nH]nc2c1,Mg,AM50,H2 evolution,0.5 wt.% NaCl,1.0,-13,"LAMAKA, S. V., VAGHEFINAZARI, B., MEI, D., PETRAUSKAS, R. P., HÖCHE, D. & ZHELUDKEVICH, M. L.",2017,Corrosion Science,Clc1ccc2n[nH]nc2c1,68.0858889318658,Zaraaaed<dH>daear,SAMPLE_14,BASE_4
2313,624,5-chloro-2H-benzotriazole(5-chlorobenzotriazole),Clc1ccc2n[nH]nc2c1,Mg,CPMg220ppmFe,H2 evolution,0.5 wt.% NaCl,10.0,38,"LAMAKA, S. V., VAGHEFINAZARI, B., MEI, D., PETRAUSKAS, R. P., HÖCHE, D. & ZHELUDKEVICH, M. L.",2017,Corrosion Science,Clc1ccc2n[nH]nc2c1,62.27238308640459,Zaraaaed<dH>daear,SAMPLE_20,BASE_4
2314,624,5-chloro-2H-benzotriazole(5-chlorobenzotriazole),Clc1ccc2n[nH]nc2c1,Mg,WE43,H2 evolution,0.5 wt.% NaCl,10.0,-5,"LAMAKA, S. V., VAGHEFINAZARI, B., MEI, D., PETRAUSKAS, R. P., HÖCHE, D. & ZHELUDKEVICH, M. L.",2017,Corrosion Science,Clc1ccc2n[nH]nc2c1,67.37473761857322,Zaraaaed<dH>daear,SAMPLE_33,BASE_4
2315,624,5-chloro-2H-benzotriazole(5-chlorobenzotriazole),Clc1ccc2n[nH]nc2c1,Mg,ZE41,H2 evolution,0.5 wt.% NaCl,10.0,-12,"LAMAKA, S. V., VAGHEFINAZARI, B., MEI, D., PETRAUSKAS, R. P., HÖCHE, D. & ZHELUDKEVICH, M. L.",2017,Corrosion Science,Clc1ccc2n[nH]nc2c1,67.99979871584748,Zaraaaed<dH>daear,SAMPLE_34,BASE_4
2316,624,5-chloro-2H-benzotriazole(5-chlorobenzotriazole),Clc1ccc2n[nH]nc2c1,Mg,E21,H2 evolution,0.5 wt.% NaCl,10.0,-255,"LAMAKA, S. V., VAGHEFINAZARI, B., MEI, D., PETRAUSKAS, R. P., HÖCHE, D. & ZHELUDKEVICH, M. L.",2017,Corrosion Science,Clc1ccc2n[nH]nc2c1,79.17269660882934,Zaraaaed<dH>daear,SAMPLE_26,BASE_4
2317,624,5-chloro-2H-benzotriazole(5-chlorobenzotriazole),Clc1ccc2n[nH]nc2c1,Mg,AZ31,H2 evolution,0.5 wt.% NaCl,10.0,9,"LAMAKA, S. V., VAGHEFINAZARI, B., MEI, D., PETRAUSKAS, R. P., HÖCHE, D. & ZHELUDKEVICH, M. L.",2017,Corrosion Science,Clc1ccc2n[nH]nc2c1,65.98879370832702,Zaraaaed<dH>daear,SAMPLE_16,BASE_4
2318,624,5-chloro-2H-benzotriazole(5-chlorobenzotriazole),Clc1ccc2n[nH]nc2c1,Mg,AZ91,H2 evolution,0.5 wt.% NaCl,10.0,-8,"LAMAKA, S. V., VAGHEFINAZARI, B., MEI, D., PETRAUSKAS, R. P., HÖCHE, D. & ZHELUDKEVICH, M. L.",2017,Corrosion Science,Clc1ccc2n[nH]nc2c1,67.64757497148446,Zaraaaed<dH>daear,SAMPLE_17,BASE_4
2319,624,5-chloro-2H-benzotriazole(5-chlorobenzotriazole),Clc1ccc2n[nH]nc2c1,Mg,AM50,H2 evolution,0.5 wt.% NaCl,10.0,-65,"LAMAKA, S. V., VAGHEFINAZARI, B., MEI, D., PETRAUSKAS, R. P., HÖCHE, D. & ZHELUDKEVICH, M. L.",2017,Corrosion Science,Clc1ccc2n[nH]nc2c1,71.7522522008528,Zaraaaed<dH>daear,SAMPLE_14,BASE_4
2320,625,1-(3-Chlorophenyl)imidazole,Clc1cccc(-n2ccnc2)c1,Fe,Carbon Steel,potentiodynamic polarization,1.0M HCL,1.0,57.2,Development of a predictive model for corrosion inhibition of carbon steel by imidazole and benzimidazole derivatives,2016,Corrosion Science,Clc1cccc(-n2ccnc2)c1,58.68312639326209,Zaraaaa{Mdeaadae}ar,SAMPLE_23,BASE_3
2321,625,1-(3-Chlorophenyl)imidazole,Clc1cccc(-n2ccnc2)c1,Fe,Carbon Steel,potentiodynamic polarization,1.0M HCL,0.1,51.8,Development of a predictive model for corrosion inhibition of carbon steel by imidazole and benzimidazole derivatives,2016,Corrosion Science,Clc1cccc(-n2ccnc2)c1,59.83391715152768,Zaraaaa{Mdeaadae}ar,SAMPLE_23,BASE_3
2322,625,1-(3-Chlorophenyl)imidazole,Clc1cccc(-n2ccnc2)c1,Fe,Carbon Steel,potentiodynamic polarization,1.0M HCL,0.5,58.4,Development of a predictive model for corrosion inhibition of carbon steel by imidazole and benzimidazole derivatives,2016,Corrosion Science,Clc1cccc(-n2ccnc2)c1,58.4077025573521,Zaraaaa{Mdeaadae}ar,SAMPLE_23,BASE_3
2323,625,1-(3-Chlorophenyl)imidazole,Clc1cccc(-n2ccnc2)c1,Fe,Carbon Steel,potentiodynamic polarization,1.0M HCL,5.0,63.2,Development of a predictive model for corrosion inhibition of carbon steel by imidazole and benzimidazole derivatives,2016,Corrosion Science,Clc1cccc(-n2ccnc2)c1,57.220288581564674,Zaraaaa{Mdeaadae}ar,SAMPLE_23,BASE_3
2324,626,C-phenyl-N-phenyl-N’-3-chlorophenyl-tetrazolium nitrate,Clc1cccc(-n2nc(-c3ccccc3)n[n+]2-c2ccccc2)c1.O=[N+]([O-])[O-],Al,powder,H2 evolution,"1M HCl, 2.5% NaCl",10.0,69,"HORNER, L. & MEISEL, K.",1978,Werkstoffe Und Korrosion-Materials and Corrosion,Clc1cccc(-n2nc(-c3ccccc3)n[n+]2-c2ccccc2)c1.O=[N+]([O-])[O-],55.55919335697437,Zaraaaa{Mdeda{Mataaaaat}d<dT>eMaeaaaaae}ar!B~<DT>{<BM>}<BM>,SAMPLE_37,BASE_1
2325,627,(E;E)-5-(3-chlorophenyl)-3-cyclohexyl-1-phenylformazan(Cyclohexyl-N-phenyl-N'-m-chlorophenylformazan),Clc1cccc(N/N=C(/N=N/c2ccccc2)C2CCCCC2)c1,Al,powder,H2 evolution,"1M HCl, 2.5% NaCl",10.0,12,"HORNER, L. & MEISEL, K.",1978,Werkstoffe Und Korrosion-Materials and Corrosion,Clc1cccc(N/N=C(/N=N/c2ccccc2)C2CCCCC2)c1,65.66412356869684,Zaraaaa{DLD~A{LD~DLaeaaaaae}AeAAAAAe}ar,SAMPLE_37,BASE_1
2326,629,1-(2-Chlorophenyl)imidazole,Clc1ccccc1-n1ccnc1,Fe,Carbon Steel,potentiodynamic polarization,1.0M HCL,1.0,51.9,Development of a predictive model for corrosion inhibition of carbon steel by imidazole and benzimidazole derivatives,2016,Corrosion Science,Clc1ccccc1-n1ccnc1,59.81380274028697,ZaraaaaarMdraadar,SAMPLE_23,BASE_3
2327,629,1-(2-Chlorophenyl)imidazole,Clc1ccccc1-n1ccnc1,Fe,Carbon Steel,potentiodynamic polarization,1.0M HCL,0.1,44.1,Development of a predictive model for corrosion inhibition of carbon steel by imidazole and benzimidazole derivatives,2016,Corrosion Science,Clc1ccccc1-n1ccnc1,61.26929873063632,ZaraaaaarMdraadar,SAMPLE_23,BASE_3
2328,629,1-(2-Chlorophenyl)imidazole,Clc1ccccc1-n1ccnc1,Fe,Carbon Steel,potentiodynamic polarization,1.0M HCL,0.5,45.1,Development of a predictive model for corrosion inhibition of carbon steel by imidazole and benzimidazole derivatives,2016,Corrosion Science,Clc1ccccc1-n1ccnc1,61.09447294522267,ZaraaaaarMdraadar,SAMPLE_23,BASE_3
2329,629,1-(2-Chlorophenyl)imidazole,Clc1ccccc1-n1ccnc1,Fe,Carbon Steel,potentiodynamic polarization,1.0M HCL,5.0,58.6,Development of a predictive model for corrosion inhibition of carbon steel by imidazole and benzimidazole derivatives,2016,Corrosion Science,Clc1ccccc1-n1ccnc1,58.36102735602062,ZaraaaaarMdraadar,SAMPLE_23,BASE_3
2330,630,1-[(2-chlorophenyl)-diphenylmethyl]imidazole(clotrimazole),Clc1ccccc1C(c1ccccc1)(c1ccccc1)n1ccnc1,Al,AA1060,gravimetry,0.1M HCl,0.02,68.2,"OBOT, I., OBI-EGBEDI, N. & UMOREN, S.",2009,Int. J. Electrochem. Sci,Clc1ccccc1C(c1ccccc1)(c1ccccc1)n1ccnc1,55.80596047737104,ZaraaaaarA{araaaaar}{araaaaar}draadar,SAMPLE_1,BASE_1
2331,630,1-[(2-chlorophenyl)-diphenylmethyl]imidazole(clotrimazole),Clc1ccccc1C(c1ccccc1)(c1ccccc1)n1ccnc1,Al,AA1060,gravimetry,0.1M HCl,0.04,72.7,"OBOT, I., OBI-EGBEDI, N. & UMOREN, S.",2009,Int. J. Electrochem. Sci,Clc1ccccc1C(c1ccccc1)(c1ccccc1)n1ccnc1,54.328214121196794,ZaraaaaarA{araaaaar}{araaaaar}draadar,SAMPLE_1,BASE_1
2332,630,1-[(2-chlorophenyl)-diphenylmethyl]imidazole(clotrimazole),Clc1ccccc1C(c1ccccc1)(c1ccccc1)n1ccnc1,Al,AA1060,gravimetry,0.1M HCl,0.06,77.3,"OBOT, I., OBI-EGBEDI, N. & UMOREN, S.",2009,Int. J. Electrochem. Sci,Clc1ccccc1C(c1ccccc1)(c1ccccc1)n1ccnc1,52.541104921769566,ZaraaaaarA{araaaaar}{araaaaar}draadar,SAMPLE_1,BASE_1
2333,630,1-[(2-chlorophenyl)-diphenylmethyl]imidazole(clotrimazole),Clc1ccccc1C(c1ccccc1)(c1ccccc1)n1ccnc1,Al,AA1060,gravimetry,0.1M HCl,0.08,81.8,"OBOT, I., OBI-EGBEDI, N. & UMOREN, S.",2009,Int. J. Electrochem. Sci,Clc1ccccc1C(c1ccccc1)(c1ccccc1)n1ccnc1,50.401249869253704,ZaraaaaarA{araaaaar}{araaaaar}draadar,SAMPLE_1,BASE_1
2334,630,1-[(2-chlorophenyl)-diphenylmethyl]imidazole(clotrimazole),Clc1ccccc1C(c1ccccc1)(c1ccccc1)n1ccnc1,Al,AA1060,gravimetry,0.1M HCl,0.1,90.9,"OBOT, I., OBI-EGBEDI, N. & UMOREN, S.",2009,Int. J. Electrochem. Sci,Clc1ccccc1C(c1ccccc1)(c1ccccc1)n1ccnc1,43.688060139823484,ZaraaaaarA{araaaaar}{araaaaar}draadar,SAMPLE_1,BASE_1
2335,630,1-[(2-chlorophenyl)-diphenylmethyl]imidazole(clotrimazole),Clc1ccccc1C(c1ccccc1)(c1ccccc1)n1ccnc1,Al,AA1060,gravimetry,0.1M HCl,0.02,24,"OBOT, I., OBI-EGBEDI, N. & UMOREN, S.",2009,Int. J. Electrochem. Sci,Clc1ccccc1C(c1ccccc1)(c1ccccc1)n1ccnc1,64.24425638197809,ZaraaaaarA{araaaaar}{araaaaar}draadar,SAMPLE_1,BASE_1
2336,630,1-[(2-chlorophenyl)-diphenylmethyl]imidazole(clotrimazole),Clc1ccccc1C(c1ccccc1)(c1ccccc1)n1ccnc1,Al,AA1060,gravimetry,0.1M HCl,0.04,28,"OBOT, I., OBI-EGBEDI, N. & UMOREN, S.",2009,Int. J. Electrochem. Sci,Clc1ccccc1C(c1ccccc1)(c1ccccc1)n1ccnc1,63.72061071954138,ZaraaaaarA{araaaaar}{araaaaar}draadar,SAMPLE_1,BASE_1
2337,630,1-[(2-chlorophenyl)-diphenylmethyl]imidazole(clotrimazole),Clc1ccccc1C(c1ccccc1)(c1ccccc1)n1ccnc1,Al,AA1060,gravimetry,0.1M HCl,0.06,31.3,"OBOT, I., OBI-EGBEDI, N. & UMOREN, S.",2009,Int. J. Electrochem. Sci,Clc1ccccc1C(c1ccccc1)(c1ccccc1)n1ccnc1,63.26621633853676,ZaraaaaarA{araaaaar}{araaaaar}draadar,SAMPLE_1,BASE_1
2338,630,1-[(2-chlorophenyl)-diphenylmethyl]imidazole(clotrimazole),Clc1ccccc1C(c1ccccc1)(c1ccccc1)n1ccnc1,Al,AA1060,gravimetry,0.1M HCl,0.08,34,"OBOT, I., OBI-EGBEDI, N. & UMOREN, S.",2009,Int. J. Electrochem. Sci,Clc1ccccc1C(c1ccccc1)(c1ccccc1)n1ccnc1,62.877898091209694,ZaraaaaarA{araaaaar}{araaaaar}draadar,SAMPLE_1,BASE_1
2339,630,1-[(2-chlorophenyl)-diphenylmethyl]imidazole(clotrimazole),Clc1ccccc1C(c1ccccc1)(c1ccccc1)n1ccnc1,Al,AA1060,gravimetry,0.1M HCl,0.1,36,"OBOT, I., OBI-EGBEDI, N. & UMOREN, S.",2009,Int. J. Electrochem. Sci,Clc1ccccc1C(c1ccccc1)(c1ccccc1)n1ccnc1,62.57987194508542,ZaraaaaarA{araaaaar}{araaaaar}draadar,SAMPLE_1,BASE_1
2340,631,2-Chloro-1H-imidazole,Clc1ncc[nH]1,Fe,Carbon Steel,potentiodynamic polarization,1.0M HCL,1.0,47.7,Development of a predictive model for corrosion inhibition of carbon steel by imidazole and benzimidazole derivatives,2016,Corrosion Science,Clc1ncc[nH]1,60.62458186895656,Zardaa<dH>r,SAMPLE_23,BASE_3
2341,631,2-Chloro-1H-imidazole,Clc1ncc[nH]1,Fe,Carbon Steel,potentiodynamic polarization,1.0M HCL,0.1,39.4,Development of a predictive model for corrosion inhibition of carbon steel by imidazole and benzimidazole derivatives,2016,Corrosion Science,Clc1ncc[nH]1,62.0511806531878,Zardaa<dH>r,SAMPLE_23,BASE_3
2342,631,2-Chloro-1H-imidazole,Clc1ncc[nH]1,Fe,Carbon Steel,potentiodynamic polarization,1.0M HCL,0.5,44.4,Development of a predictive model for corrosion inhibition of carbon steel by imidazole and benzimidazole derivatives,2016,Corrosion Science,Clc1ncc[nH]1,61.217181552687414,Zardaa<dH>r,SAMPLE_23,BASE_3
2343,631,2-Chloro-1H-imidazole,Clc1ncc[nH]1,Fe,Carbon Steel,potentiodynamic polarization,1.0M HCL,5.0,52.8,Development of a predictive model for corrosion inhibition of carbon steel by imidazole and benzimidazole derivatives,2016,Corrosion Science,Clc1ncc[nH]1,59.63086808917121,Zardaa<dH>r,SAMPLE_23,BASE_3
2344,632,2-(4-hydroxyphenyl)-3-methylquinazolin-4(3H)-one (QZ-OH),Cn1c(-c2ccc(O)cc2)nc2ccccc2c1=O,Fe,Carbon Steel,potentiodynamic polarization,1.0M HCL,1.0,91.94,"Experimental, DFT calculations and MC simulations concept of novel quinazolinone derivatives as corrosion inhibitor for mild steel in 1.0 M HCl medium",2020,Journal of Molecular Liquids,Cn1c(-c2ccc(O)cc2)nc2ccccc2c1=O,42.51266985959795,Adra{Maeaaa{B}aae}daeaaaaaear~B,SAMPLE_23,BASE_3
2345,632,2-(4-hydroxyphenyl)-3-methylquinazolin-4(3H)-one (QZ-OH),Cn1c(-c2ccc(O)cc2)nc2ccccc2c1=O,Fe,Carbon Steel,potentiodynamic polarization,1.0M HCL,0.01,84.26,"Experimental, DFT calculations and MC simulations concept of novel quinazolinone derivatives as corrosion inhibitor for mild steel in 1.0 M HCl medium",2020,Journal of Molecular Liquids,Cn1c(-c2ccc(O)cc2)nc2ccccc2c1=O,48.99481708838508,Adra{Maeaaa{B}aae}daeaaaaaear~B,SAMPLE_23,BASE_3
2346,632,2-(4-hydroxyphenyl)-3-methylquinazolin-4(3H)-one (QZ-OH),Cn1c(-c2ccc(O)cc2)nc2ccccc2c1=O,Fe,Carbon Steel,potentiodynamic polarization,1.0M HCL,0.1,88.26,"Experimental, DFT calculations and MC simulations concept of novel quinazolinone derivatives as corrosion inhibitor for mild steel in 1.0 M HCl medium",2020,Journal of Molecular Liquids,Cn1c(-c2ccc(O)cc2)nc2ccccc2c1=O,46.15511680445781,Adra{Maeaaa{B}aae}daeaaaaaear~B,SAMPLE_23,BASE_3
2347,632,2-(4-hydroxyphenyl)-3-methylquinazolin-4(3H)-one (QZ-OH),Cn1c(-c2ccc(O)cc2)nc2ccccc2c1=O,Fe,Carbon Steel,potentiodynamic polarization,1.0M HCL,0.001,81.06,"Experimental, DFT calculations and MC simulations concept of novel quinazolinone derivatives as corrosion inhibitor for mild steel in 1.0 M HCl medium",2020,Journal of Molecular Liquids,Cn1c(-c2ccc(O)cc2)nc2ccccc2c1=O,50.787244049300355,Adra{Maeaaa{B}aae}daeaaaaaear~B,SAMPLE_23,BASE_3
2348,633,3-methyl-2-(4-nitrophenyl) quinazolin-4(3H)-one (QZ-NO2),Cn1c(-c2ccc([N+](=O)[O-])cc2)nc2ccccc2c1=O,Fe,Carbon Steel,potentiodynamic polarization,1.0M HCL,1.0,90.72,"Experimental, DFT calculations and MC simulations concept of novel quinazolinone derivatives as corrosion inhibitor for mild steel in 1.0 M HCl medium",2020,Journal of Molecular Liquids,Cn1c(-c2ccc([N+](=O)[O-])cc2)nc2ccccc2c1=O,43.87776320090574,Adra{Maeaaa{<DT>{~B}<BM>}aae}daeaaaaaear~B,SAMPLE_23,BASE_3
2349,633,3-methyl-2-(4-nitrophenyl) quinazolin-4(3H)-one (QZ-NO2),Cn1c(-c2ccc([N+](=O)[O-])cc2)nc2ccccc2c1=O,Fe,Carbon Steel,potentiodynamic polarization,1.0M HCL,0.01,82.2,"Experimental, DFT calculations and MC simulations concept of novel quinazolinone derivatives as corrosion inhibitor for mild steel in 1.0 M HCl medium",2020,Journal of Molecular Liquids,Cn1c(-c2ccc([N+](=O)[O-])cc2)nc2ccccc2c1=O,50.18601688872233,Adra{Maeaaa{<DT>{~B}<BM>}aae}daeaaaaaear~B,SAMPLE_23,BASE_3
2350,633,3-methyl-2-(4-nitrophenyl) quinazolin-4(3H)-one (QZ-NO2),Cn1c(-c2ccc([N+](=O)[O-])cc2)nc2ccccc2c1=O,Fe,Carbon Steel,potentiodynamic polarization,1.0M HCL,0.1,87.33,"Experimental, DFT calculations and MC simulations concept of novel quinazolinone derivatives as corrosion inhibitor for mild steel in 1.0 M HCl medium",2020,Journal of Molecular Liquids,Cn1c(-c2ccc([N+](=O)[O-])cc2)nc2ccccc2c1=O,46.89346104259596,Adra{Maeaaa{<DT>{~B}<BM>}aae}daeaaaaaear~B,SAMPLE_23,BASE_3
2351,633,3-methyl-2-(4-nitrophenyl) quinazolin-4(3H)-one (QZ-NO2),Cn1c(-c2ccc([N+](=O)[O-])cc2)nc2ccccc2c1=O,Fe,Carbon Steel,potentiodynamic polarization,1.0M HCL,0.001,80.48,"Experimental, DFT calculations and MC simulations concept of novel quinazolinone derivatives as corrosion inhibitor for mild steel in 1.0 M HCl medium",2020,Journal of Molecular Liquids,Cn1c(-c2ccc([N+](=O)[O-])cc2)nc2ccccc2c1=O,51.07938006112363,Adra{Maeaaa{<DT>{~B}<BM>}aae}daeaaaaaear~B,SAMPLE_23,BASE_3
2352,634,2;5-Diphenyl-N-methyl pyrrole 2-Methyl-3;5-Diphenyl-1H-Pyrrole,Cn1c(-c2ccccc2)ccc1-c1ccccc1,Al,powder,H2 evolution,"1M HCl, 2.5% NaCl",10.0,8,"HORNER, L. & MEISEL, K.",1978,Werkstoffe Und Korrosion-Materials and Corrosion,Cn1c(-c2ccccc2)ccc1-c1ccccc1,66.09464269120777,Adra{Maeaaaaae}aaarMaraaaaar,SAMPLE_37,BASE_1
2353,635,3-methyl-2-phenylquinazolin-4(3H)-one (QZ-H),Cn1c(-c2ccccc2)nc2ccccc2c1=O,Fe,Carbon Steel,potentiodynamic polarization,1.0M HCL,1.0,89.93,"Experimental, DFT calculations and MC simulations concept of novel quinazolinone derivatives as corrosion inhibitor for mild steel in 1.0 M HCl medium",2020,Journal of Molecular Liquids,Cn1c(-c2ccccc2)nc2ccccc2c1=O,44.669026552677494,Adra{Maeaaaaae}daeaaaaaear~B,SAMPLE_23,BASE_3
2354,635,3-methyl-2-phenylquinazolin-4(3H)-one (QZ-H),Cn1c(-c2ccccc2)nc2ccccc2c1=O,Fe,Carbon Steel,potentiodynamic polarization,1.0M HCL,0.01,81.55,"Experimental, DFT calculations and MC simulations concept of novel quinazolinone derivatives as corrosion inhibitor for mild steel in 1.0 M HCl medium",2020,Journal of Molecular Liquids,Cn1c(-c2ccccc2)nc2ccccc2c1=O,50.53338132560736,Adra{Maeaaaaae}daeaaaaaear~B,SAMPLE_23,BASE_3
2355,635,3-methyl-2-phenylquinazolin-4(3H)-one (QZ-H),Cn1c(-c2ccccc2)nc2ccccc2c1=O,Fe,Carbon Steel,potentiodynamic polarization,1.0M HCL,0.1,86.8,"Experimental, DFT calculations and MC simulations concept of novel quinazolinone derivatives as corrosion inhibitor for mild steel in 1.0 M HCl medium",2020,Journal of Molecular Liquids,Cn1c(-c2ccccc2)nc2ccccc2c1=O,47.29035425213638,Adra{Maeaaaaae}daeaaaaaear~B,SAMPLE_23,BASE_3
2356,635,3-methyl-2-phenylquinazolin-4(3H)-one (QZ-H),Cn1c(-c2ccccc2)nc2ccccc2c1=O,Fe,Carbon Steel,potentiodynamic polarization,1.0M HCL,0.001,77.54,"Experimental, DFT calculations and MC simulations concept of novel quinazolinone derivatives as corrosion inhibitor for mild steel in 1.0 M HCl medium",2020,Journal of Molecular Liquids,Cn1c(-c2ccccc2)nc2ccccc2c1=O,52.43816238807077,Adra{Maeaaaaae}daeaaaaaear~B,SAMPLE_23,BASE_3
2357,636,1-hydroxyethyl-3-2011methylimidazolium hexafluorophosphate([(HOC2)MIm]PF6),Cn1cc[n+](CCO)c1.F[P-](F)(F)(F)(F)F,Fe,Carbon Steel,potentiodynamic polarization,1.0M HCL,1.0,43.77,Ionic liquids with two typical hydrophobic anions as acidic corrosion inhibitors,2018,Journal of Molecular Liquids,Cn1cc[n+](CCO)c1.F[P-](F)(F)(F)(F)F,61.32630555223205,Adraa<dT>{AAB}ar!G<KM>{G}{G}{G}{G}G,SAMPLE_23,BASE_3
2358,636,1-hydroxyethyl-3-2011methylimidazolium hexafluorophosphate([(HOC2)MIm]PF6),Cn1cc[n+](CCO)c1.F[P-](F)(F)(F)(F)F,Fe,Carbon Steel,potentiodynamic polarization,1.0M HCL,2.0,58.87,Ionic liquids with two typical hydrophobic anions as acidic corrosion inhibitors,2018,Journal of Molecular Liquids,Cn1cc[n+](CCO)c1.F[P-](F)(F)(F)(F)F,58.29765688654771,Adraa<dT>{AAB}ar!G<KM>{G}{G}{G}{G}G,SAMPLE_23,BASE_3
2359,637,1-hydroxyethyl-3-methylimidazolium bis(trifluoromethylsulfonyl)imide([(HOC2)MIm]NTF2),Cn1cc[n+](CCO)c1.O=S(=O)([N-]S(=O)(=O)C(F)(F)F)C(F)(F)F,Fe,Carbon Steel,potentiodynamic polarization,1.0M HCL,1.0,20.12,Ionic liquids with two typical hydrophobic anions as acidic corrosion inhibitors,2018,Journal of Molecular Liquids,Cn1cc[n+](CCO)c1.O=S(=O)([N-]S(=O)(=O)C(F)(F)F)C(F)(F)F,64.7264977903723,Adraa<dT>{AAB}ar!B~E{~B}{<DM>E{~B}{~B}A{G}{G}G}A{G}{G}G,SAMPLE_23,BASE_3
2360,637,1-hydroxyethyl-3-methylimidazolium bis(trifluoromethylsulfonyl)imide([(HOC2)MIm]NTF2),Cn1cc[n+](CCO)c1.O=S(=O)([N-]S(=O)(=O)C(F)(F)F)C(F)(F)F,Fe,Carbon Steel,potentiodynamic polarization,1.0M HCL,2.0,28.01,Ionic liquids with two typical hydrophobic anions as acidic corrosion inhibitors,2018,Journal of Molecular Liquids,Cn1cc[n+](CCO)c1.O=S(=O)([N-]S(=O)(=O)C(F)(F)F)C(F)(F)F,63.719265475351264,Adraa<dT>{AAB}ar!B~E{~B}{<DM>E{~B}{~B}A{G}{G}G}A{G}{G}G,SAMPLE_23,BASE_3
2361,638,4-methyl-1H-1;2;4-triazole-5-thione(4-methyl-1;2;4-triazole-3-thiol),Cn1cn[nH]c1=S,Al,AA2024-T3,optical inspection,0.1M NaCl,1.0,30,"WINKLER, D. A., BREEDON, M., WHITE, P., HUGHES, A. E., SAPPER, E. D. & COLE, I.",2016,Corrosion Science,Cn1cn[nH]c1=S,63.44777336663013,Adrad<dH>ar~E,SAMPLE_4,BASE_1
2362,638,4-methyl-1H-1;2;4-triazole-5-thione(4-methyl-1;2;4-triazole-3-thiol),Cn1cn[nH]c1=S,Al,AA2024-T3,optical inspection,0.1M NaCl,1.0,30,"WINKLER, D. A., BREEDON, M., WHITE, P., HUGHES, A. E., SAPPER, E. D. & COLE, I.",2016,Corrosion Science,Cn1cn[nH]c1=S,63.44777336663013,Adrad<dH>ar~E,SAMPLE_4,BASE_1
2363,638,4-methyl-1H-1;2;4-triazole-5-thione(4-methyl-1;2;4-triazole-3-thiol),Cn1cn[nH]c1=S,Al,AA2024-T3,optical inspection,0.1M NaCl,1.0,20,"WINKLER, D. A., BREEDON, M., WHITE, P., HUGHES, A. E., SAPPER, E. D. & COLE, I.",2016,Corrosion Science,Cn1cn[nH]c1=S,64.74103632529831,Adrad<dH>ar~E,SAMPLE_4,BASE_1
2364,638,4-methyl-1H-1;2;4-triazole-5-thione(4-methyl-1;2;4-triazole-3-thiol),Cn1cn[nH]c1=S,Al,AA2024-T3,optical inspection,0.1M NaCl,1.0,20,"WINKLER, D. A., BREEDON, M., WHITE, P., HUGHES, A. E., SAPPER, E. D. & COLE, I.",2016,Corrosion Science,Cn1cn[nH]c1=S,64.74103632529831,Adrad<dH>ar~E,SAMPLE_4,BASE_1
2365,638,4-methyl-1H-1;2;4-triazole-5-thione(4-methyl-1;2;4-triazole-3-thiol),Cn1cn[nH]c1=S,Al,AA7075-T6,optical inspection,0.1M NaCl,1.0,50,"WINKLER, D. A., BREEDON, M., WHITE, P., HUGHES, A. E., SAPPER, E. D. & COLE, I.",2016,Corrosion Science,Cn1cn[nH]c1=S,60.189010976080965,Adrad<dH>ar~E,SAMPLE_12,BASE_1
2366,638,4-methyl-1H-1;2;4-triazole-5-thione(4-methyl-1;2;4-triazole-3-thiol),Cn1cn[nH]c1=S,Al,AA7075-T6,optical inspection,0.1M NaCl,1.0,90,"WINKLER, D. A., BREEDON, M., WHITE, P., HUGHES, A. E., SAPPER, E. D. & COLE, I.",2016,Corrosion Science,Cn1cn[nH]c1=S,44.601467137007646,Adrad<dH>ar~E,SAMPLE_12,BASE_1
2367,638,4-methyl-1H-1;2;4-triazole-5-thione(4-methyl-1;2;4-triazole-3-thiol),Cn1cn[nH]c1=S,Al,AA7075-T6,optical inspection,0.1M NaCl,1.0,90,"WINKLER, D. A., BREEDON, M., WHITE, P., HUGHES, A. E., SAPPER, E. D. & COLE, I.",2016,Corrosion Science,Cn1cn[nH]c1=S,44.601467137007646,Adrad<dH>ar~E,SAMPLE_12,BASE_1
2368,638,4-methyl-1H-1;2;4-triazole-5-thione(4-methyl-1;2;4-triazole-3-thiol),Cn1cn[nH]c1=S,Al,AA7075-T6,optical inspection,0.1M NaCl,1.0,50,"WINKLER, D. A., BREEDON, M., WHITE, P., HUGHES, A. E., SAPPER, E. D. & COLE, I.",2016,Corrosion Science,Cn1cn[nH]c1=S,60.189010976080965,Adrad<dH>ar~E,SAMPLE_12,BASE_1
2369,642,2-[4-(dicyanomethylidene)cyclohexa-2;5-dien-1-ylidene]propanedinitrile (Tetracyano-p-quinodimethane),N#CC(C#N)=c1ccc(=C(C#N)C#N)cc1,Al,powder,H2 evolution,"1M HCl, 2.5% NaCl",10.0,-10,"HORNER, L. & MEISEL, K.",1978,Werkstoffe Und Korrosion-Materials and Corrosion,N#CC(C#N)=c1ccc(=C(C#N)C#N)cc1,67.82528794890972,D^AA{A^D}~araaa{~A{A^D}A^D}aar,SAMPLE_37,BASE_1
2370,643,2-[(2;2-dicyanoethyldiazenyl)methyl]propanedinitrile (Azoisobutyric acid dinitrile),N#CC(C#N)C/N=N/CC(C#N)C#N,Al,powder,H2 evolution,"1M HCl, 2.5% NaCl",10.0,-53,"HORNER, L. & MEISEL, K.",1978,Werkstoffe Und Korrosion-Materials and Corrosion,N#CC(C#N)C/N=N/CC(C#N)C#N,71.02095509656016,D^AA{A^D}ALD~DLAA{A^D}A^D,SAMPLE_37,BASE_1
2371,644,3-phenylpropane-1;1;3-tricarbonitrile (1;1;3-tricyano-3-phenylpropane),N#CC(C#N)CC(C#N)c1ccccc1,Al,powder,H2 evolution,"1M HCl, 2.5% NaCl",10.0,14,"HORNER, L. & MEISEL, K.",1978,Werkstoffe Und Korrosion-Materials and Corrosion,N#CC(C#N)CC(C#N)c1ccccc1,65.44146811836964,D^AA{A^D}AA{A^D}araaaaar,SAMPLE_37,BASE_1
2372,645,N-(4-phenylthiazol-2-yl)-2-phenylazo-2-cyanoacetamide,N#CC(N=Nc1ccccc1)C(=O)Nc1nc(-c2ccccc2)cs1,Al,pure,weight loss,0.01M NaOH,0.001,14.6,"ABDALLAH, M.",2014,Protection of Metals and Physical Chemistry of Surfaces,N#CC(N=Nc1ccccc1)C(=O)Nc1nc(-c2ccccc2)cs1,65.37366094152877,D^AA{D~Daraaaaar}A{~B}Darda{Maeaaaaae}aer,SAMPLE_38,BASE_1
2373,645,N-(4-phenylthiazol-2-yl)-2-phenylazo-2-cyanoacetamide,N#CC(N=Nc1ccccc1)C(=O)Nc1nc(-c2ccccc2)cs1,Al,pure,weight loss,0.01M NaOH,0.003,16,"ABDALLAH, M.",2014,Protection of Metals and Physical Chemistry of Surfaces,N#CC(N=Nc1ccccc1)C(=O)Nc1nc(-c2ccccc2)cs1,65.21357323836033,D^AA{D~Daraaaaar}A{~B}Darda{Maeaaaaae}aer,SAMPLE_38,BASE_1
2374,645,N-(4-phenylthiazol-2-yl)-2-phenylazo-2-cyanoacetamide,N#CC(N=Nc1ccccc1)C(=O)Nc1nc(-c2ccccc2)cs1,Al,pure,weight loss,0.01M NaOH,0.005,20.7,"ABDALLAH, M.",2014,Protection of Metals and Physical Chemistry of Surfaces,N#CC(N=Nc1ccccc1)C(=O)Nc1nc(-c2ccccc2)cs1,64.65591889267651,D^AA{D~Daraaaaar}A{~B}Darda{Maeaaaaae}aer,SAMPLE_38,BASE_1
2375,645,N-(4-phenylthiazol-2-yl)-2-phenylazo-2-cyanoacetamide,N#CC(N=Nc1ccccc1)C(=O)Nc1nc(-c2ccccc2)cs1,Al,pure,weight loss,0.01M NaOH,0.007,23.8,"ABDALLAH, M.",2014,Protection of Metals and Physical Chemistry of Surfaces,N#CC(N=Nc1ccccc1)C(=O)Nc1nc(-c2ccccc2)cs1,64.26970997226925,D^AA{D~Daraaaaar}A{~B}Darda{Maeaaaaae}aer,SAMPLE_38,BASE_1
2376,645,N-(4-phenylthiazol-2-yl)-2-phenylazo-2-cyanoacetamide,N#CC(N=Nc1ccccc1)C(=O)Nc1nc(-c2ccccc2)cs1,Al,pure,weight loss,0.01M NaOH,0.009,26.3,"ABDALLAH, M.",2014,Protection of Metals and Physical Chemistry of Surfaces,N#CC(N=Nc1ccccc1)C(=O)Nc1nc(-c2ccccc2)cs1,63.94662846309144,D^AA{D~Daraaaaar}A{~B}Darda{Maeaaaaae}aer,SAMPLE_38,BASE_1
2377,645,N-(4-phenylthiazol-2-yl)-2-phenylazo-2-cyanoacetamide,N#CC(N=Nc1ccccc1)C(=O)Nc1nc(-c2ccccc2)cs1,Al,pure,weight loss,0.01M NaOH,0.011,28,"ABDALLAH, M.",2014,Protection of Metals and Physical Chemistry of Surfaces,N#CC(N=Nc1ccccc1)C(=O)Nc1nc(-c2ccccc2)cs1,63.72061071954138,D^AA{D~Daraaaaar}A{~B}Darda{Maeaaaaae}aer,SAMPLE_38,BASE_1
2378,650,"8-hydroxyquinoline, 2-amino-4-phenyl-2H-pyrano[3,2-h]quinolin-3-carbonitrile (QP-H)",N#CC1=C(c2ccccc2)c2ccc3cccnc3c2OC1N,Fe,Carbon Steel,potentiodynamic polarization,1.0M HCL,1.0,91.1,Experimental and theoretical investigation of corrosion inhibition effect of two 8-hydroxyquinoline carbonitrile derivatives on mild steel in 1 M HCl solution,2022,Journal of Physics and Chemistry of Solids,N#CC1=C(c2ccccc2)c2ccc3cccnc3c2OC1N,43.47282715929211,D^AAr~A{aeaaaaae}aeaaataaadataeBArD,SAMPLE_23,BASE_3
2379,650,"8-hydroxyquinoline, 2-amino-4-phenyl-2H-pyrano[3,2-h]quinolin-3-carbonitrile (QP-H)",N#CC1=C(c2ccccc2)c2ccc3cccnc3c2OC1N,Fe,Carbon Steel,potentiodynamic polarization,1.0M HCL,0.1,73.7,Experimental and theoretical investigation of corrosion inhibition effect of two 8-hydroxyquinoline carbonitrile derivatives on mild steel in 1 M HCl solution,2022,Journal of Physics and Chemistry of Solids,N#CC1=C(c2ccccc2)c2ccc3cccnc3c2OC1N,53.96678839463922,D^AAr~A{aeaaaaae}aeaaataaadataeBArD,SAMPLE_23,BASE_3
2380,650,"8-hydroxyquinoline, 2-amino-4-phenyl-2H-pyrano[3,2-h]quinolin-3-carbonitrile (QP-H)",N#CC1=C(c2ccccc2)c2ccc3cccnc3c2OC1N,Fe,Carbon Steel,potentiodynamic polarization,1.0M HCL,0.01,64.6,Experimental and theoretical investigation of corrosion inhibition effect of two 8-hydroxyquinoline carbonitrile derivatives on mild steel in 1 M HCl solution,2022,Journal of Physics and Chemistry of Solids,N#CC1=C(c2ccccc2)c2ccc3cccnc3c2OC1N,56.84464261168408,D^AAr~A{aeaaaaae}aeaaataaadataeBArD,SAMPLE_23,BASE_3
2381,650,"8-hydroxyquinoline, 2-amino-4-phenyl-2H-pyrano[3,2-h]quinolin-3-carbonitrile (QP-H)",N#CC1=C(c2ccccc2)c2ccc3cccnc3c2OC1N,Fe,Carbon Steel,potentiodynamic polarization,1.0M HCL,0.001,49.1,Experimental and theoretical investigation of corrosion inhibition effect of two 8-hydroxyquinoline carbonitrile derivatives on mild steel in 1 M HCl solution,2022,Journal of Physics and Chemistry of Solids,N#CC1=C(c2ccccc2)c2ccc3cccnc3c2OC1N,60.361792109023376,D^AAr~A{aeaaaaae}aeaaataaadataeBArD,SAMPLE_23,BASE_3
2382,651,propanedinitrile (Malodinitrile),N#CCC#N,Al,powder,H2 evolution,"1M HCl, 2.5% NaCl",10.0,11,"HORNER, L. & MEISEL, K.",1978,Werkstoffe Und Korrosion-Materials and Corrosion,N#CCC#N,65.77356072779565,D^AAA^D,SAMPLE_37,BASE_1
2383,652,2-(8-hydroxy-7-(morpholinomethyl)quinolin--yl)acetonitrile,N#CCc1cc(CN2CCOCC2)c(O)c2ncccc12,Fe,Carbon Steel,potentiodynamic polarization,1.0M HCL,0.001,53,"Anti-corrosion performance of 8-hydroxyquinoline derivatives for mild steel in acidic medium: Gravimetric, electrochemical, DFT and molecular dynamics simulation investigations",2020,Journal of molecular liquids,N#CCc1cc(CN2CCOCC2)c(O)c2ncccc12,59.58974239879402,D^AAaraa{ADeAABAAe}a{B}aedaaaare,SAMPLE_23,BASE_3
2384,652,2-(8-hydroxy-7-(morpholinomethyl)quinolin--yl)acetonitrile,N#CCc1cc(CN2CCOCC2)c(O)c2ncccc12,Fe,Carbon Steel,potentiodynamic polarization,1.0M HCL,0.01,80,"Anti-corrosion performance of 8-hydroxyquinoline derivatives for mild steel in acidic medium: Gravimetric, electrochemical, DFT and molecular dynamics simulation investigations",2020,Journal of molecular liquids,N#CCc1cc(CN2CCOCC2)c(O)c2ncccc12,51.31465686643787,D^AAaraa{ADeAABAAe}a{B}aedaaaare,SAMPLE_23,BASE_3
2385,652,2-(8-hydroxy-7-(morpholinomethyl)quinolin--yl)acetonitrile,N#CCc1cc(CN2CCOCC2)c(O)c2ncccc12,Fe,Carbon Steel,potentiodynamic polarization,1.0M HCL,0.1,86,"Anti-corrosion performance of 8-hydroxyquinoline derivatives for mild steel in acidic medium: Gravimetric, electrochemical, DFT and molecular dynamics simulation investigations",2020,Journal of molecular liquids,N#CCc1cc(CN2CCOCC2)c(O)c2ncccc12,47.860229527556804,D^AAaraa{ADeAABAAe}a{B}aedaaaare,SAMPLE_23,BASE_3
2386,652,2-(8-hydroxy-7-(morpholinomethyl)quinolin--yl)acetonitrile,N#CCc1cc(CN2CCOCC2)c(O)c2ncccc12,Fe,Carbon Steel,potentiodynamic polarization,1.0M HCL,1.0,89,"Anti-corrosion performance of 8-hydroxyquinoline derivatives for mild steel in acidic medium: Gravimetric, electrochemical, DFT and molecular dynamics simulation investigations",2020,Journal of molecular liquids,N#CCc1cc(CN2CCOCC2)c(O)c2ncccc12,45.52455438040617,D^AAaraa{ADeAABAAe}a{B}aedaaaare,SAMPLE_23,BASE_3
2387,653,sodium thiocyanate ,N#C[S-].[Na+],Al,AA2024-T3,optical inspection,0.1M NaCl,1.0,10,"WINKLER, D. A., BREEDON, M., WHITE, P., HUGHES, A. E., SAPPER, E. D. & COLE, I.",2016,Corrosion Science,N#C[S-].[Na+],65.88177509975425,D^A<EM>!<DaT>,SAMPLE_4,BASE_1
2388,653,sodium thiocyanate ,N#C[S-].[Na+],Al,AA2024-T3,optical inspection,0.1M NaCl,1.0,10,"WINKLER, D. A., BREEDON, M., WHITE, P., HUGHES, A. E., SAPPER, E. D. & COLE, I.",2016,Corrosion Science,N#C[S-].[Na+],65.88177509975425,D^A<EM>!<DaT>,SAMPLE_4,BASE_1
2389,653,sodium thiocyanate ,N#C[S-].[Na+],Al,AA2024-T3,optical inspection,0.1M NaCl,1.0,20,"WINKLER, D. A., BREEDON, M., WHITE, P., HUGHES, A. E., SAPPER, E. D. & COLE, I.",2016,Corrosion Science,N#C[S-].[Na+],64.74103632529831,D^A<EM>!<DaT>,SAMPLE_4,BASE_1
2390,653,sodium thiocyanate ,N#C[S-].[Na+],Al,AA2024-T3,optical inspection,0.1M NaCl,1.0,10,"WINKLER, D. A., BREEDON, M., WHITE, P., HUGHES, A. E., SAPPER, E. D. & COLE, I.",2016,Corrosion Science,N#C[S-].[Na+],65.88177509975425,D^A<EM>!<DaT>,SAMPLE_4,BASE_1
2391,653,sodium thiocyanate ,N#C[S-].[Na+],Al,AA7075-T6,optical inspection,0.1M NaCl,1.0,20,"WINKLER, D. A., BREEDON, M., WHITE, P., HUGHES, A. E., SAPPER, E. D. & COLE, I.",2016,Corrosion Science,N#C[S-].[Na+],64.74103632529831,D^A<EM>!<DaT>,SAMPLE_12,BASE_1
2392,653,sodium thiocyanate ,N#C[S-].[Na+],Al,AA7075-T6,optical inspection,0.1M NaCl,1.0,20,"WINKLER, D. A., BREEDON, M., WHITE, P., HUGHES, A. E., SAPPER, E. D. & COLE, I.",2016,Corrosion Science,N#C[S-].[Na+],64.74103632529831,D^A<EM>!<DaT>,SAMPLE_12,BASE_1
2393,653,sodium thiocyanate ,N#C[S-].[Na+],Al,AA7075-T6,optical inspection,0.1M NaCl,1.0,30,"WINKLER, D. A., BREEDON, M., WHITE, P., HUGHES, A. E., SAPPER, E. D. & COLE, I.",2016,Corrosion Science,N#C[S-].[Na+],63.44777336663013,D^A<EM>!<DaT>,SAMPLE_12,BASE_1
2394,653,sodium thiocyanate ,N#C[S-].[Na+],Al,AA7075-T6,optical inspection,0.1M NaCl,1.0,20,"WINKLER, D. A., BREEDON, M., WHITE, P., HUGHES, A. E., SAPPER, E. D. & COLE, I.",2016,Corrosion Science,N#C[S-].[Na+],64.74103632529831,D^A<EM>!<DaT>,SAMPLE_12,BASE_1
2395,654,5’-amino-2; 2’’; 4-trihydroxy-1; 1’:3’; 1’’-terphenyl-4’; 6’-dicarbonitrile (ADBN-2),N#Cc1c(-c2ccccc2O)cc(-c2ccc(O)cc2O)c(C#N)c1N,Al,AA1060,weight loss,0.5M NaOH,0.1456273919299124,68.15,"VERMA, C., SINGH, P., BAHADUR, I., EBENSO, E. E. & QURAISHI, M. A.",2015,Journal of Molecular Liquids,N#Cc1c(-c2ccccc2O)cc(-c2ccc(O)cc2O)c(C#N)c1N,55.82117664001575,D^Aara{MaeaaaaaeB}aa{Maeaaa{B}aaeB}a{A^D}arD,SAMPLE_1,BASE_1
2396,654,5’-amino-2; 2’’; 4-trihydroxy-1; 1’:3’; 1’’-terphenyl-4’; 6’-dicarbonitrile (ADBN-2),N#Cc1c(-c2ccccc2O)cc(-c2ccc(O)cc2O)c(C#N)c1N,Al,AA1060,weight loss,0.5M NaOH,0.2912547838598248,80.21,"VERMA, C., SINGH, P., BAHADUR, I., EBENSO, E. E. & QURAISHI, M. A.",2015,Journal of Molecular Liquids,N#Cc1c(-c2ccccc2O)cc(-c2ccc(O)cc2O)c(C#N)c1N,51.21242581110791,D^Aara{MaeaaaaaeB}aa{Maeaaa{B}aaeB}a{A^D}arD,SAMPLE_1,BASE_1
2397,654,5’-amino-2; 2’’; 4-trihydroxy-1; 1’:3’; 1’’-terphenyl-4’; 6’-dicarbonitrile (ADBN-2),N#Cc1c(-c2ccccc2O)cc(-c2ccc(O)cc2O)c(C#N)c1N,Al,AA1060,weight loss,0.5M NaOH,0.5825095677196497,87.91,"VERMA, C., SINGH, P., BAHADUR, I., EBENSO, E. E. & QURAISHI, M. A.",2015,Journal of Molecular Liquids,N#Cc1c(-c2ccccc2O)cc(-c2ccc(O)cc2O)c(C#N)c1N,46.43963411154103,D^Aara{MaeaaaaaeB}aa{Maeaaa{B}aaeB}a{A^D}arD,SAMPLE_1,BASE_1
2398,654,5’-amino-2; 2’’; 4-trihydroxy-1; 1’:3’; 1’’-terphenyl-4’; 6’-dicarbonitrile (ADBN-2),N#Cc1c(-c2ccccc2O)cc(-c2ccc(O)cc2O)c(C#N)c1N,Al,AA1060,weight loss,0.5M NaOH,0.8737643515794744,92.3,"VERMA, C., SINGH, P., BAHADUR, I., EBENSO, E. E. & QURAISHI, M. A.",2015,Journal of Molecular Liquids,N#Cc1c(-c2ccccc2O)cc(-c2ccc(O)cc2O)c(C#N)c1N,42.07012704152512,D^Aara{MaeaaaaaeB}aa{Maeaaa{B}aaeB}a{A^D}arD,SAMPLE_1,BASE_1
2399,654,5’-amino-2; 2’’; 4-trihydroxy-1; 1’:3’; 1’’-terphenyl-4’; 6’-dicarbonitrile (ADBN-2),N#Cc1c(-c2ccccc2O)cc(-c2ccc(O)cc2O)c(C#N)c1N,Al,AA1060,potentiodynamic polarization,0.5M NaOH,0.2912547838598248,80.84,"VERMA, C., SINGH, P., BAHADUR, I., EBENSO, E. E. & QURAISHI, M. A.",2015,Journal of Molecular Liquids,N#Cc1c(-c2ccccc2O)cc(-c2ccc(O)cc2O)c(C#N)c1N,50.89909404921379,D^Aara{MaeaaaaaeB}aa{Maeaaa{B}aaeB}a{A^D}arD,SAMPLE_1,BASE_1
2400,654,5’-amino-2; 2’’; 4-trihydroxy-1; 1’:3’; 1’’-terphenyl-4’; 6’-dicarbonitrile (ADBN-2),N#Cc1c(-c2ccccc2O)cc(-c2ccc(O)cc2O)c(C#N)c1N,Al,AA1060,potentiodynamic polarization,0.5M NaOH,0.5825095677196497,87.71,"VERMA, C., SINGH, P., BAHADUR, I., EBENSO, E. E. & QURAISHI, M. A.",2015,Journal of Molecular Liquids,N#Cc1c(-c2ccccc2O)cc(-c2ccc(O)cc2O)c(C#N)c1N,46.59853981781629,D^Aara{MaeaaaaaeB}aa{Maeaaa{B}aaeB}a{A^D}arD,SAMPLE_1,BASE_1
2401,654,5’-amino-2; 2’’; 4-trihydroxy-1; 1’:3’; 1’’-terphenyl-4’; 6’-dicarbonitrile (ADBN-2),N#Cc1c(-c2ccccc2O)cc(-c2ccc(O)cc2O)c(C#N)c1N,Al,AA1060,potentiodynamic polarization,0.5M NaOH,0.8737643515794744,93.24,"VERMA, C., SINGH, P., BAHADUR, I., EBENSO, E. E. & QURAISHI, M. A.",2015,Journal of Molecular Liquids,N#Cc1c(-c2ccccc2O)cc(-c2ccc(O)cc2O)c(C#N)c1N,40.80915371075835,D^Aara{MaeaaaaaeB}aa{Maeaaa{B}aaeB}a{A^D}arD,SAMPLE_1,BASE_1
2402,654,5’-amino-2; 2’’; 4-trihydroxy-1; 1’:3’; 1’’-terphenyl-4’; 6’-dicarbonitrile (ADBN-2),N#Cc1c(-c2ccccc2O)cc(-c2ccc(O)cc2O)c(C#N)c1N,Al,AA1060,impedance,0.5M NaOH,0.2912547838598248,82.09,"VERMA, C., SINGH, P., BAHADUR, I., EBENSO, E. E. & QURAISHI, M. A.",2015,Journal of Molecular Liquids,N#Cc1c(-c2ccccc2O)cc(-c2ccc(O)cc2O)c(C#N)c1N,50.2456843643912,D^Aara{MaeaaaaaeB}aa{Maeaaa{B}aaeB}a{A^D}arD,SAMPLE_1,BASE_1
2403,654,5’-amino-2; 2’’; 4-trihydroxy-1; 1’:3’; 1’’-terphenyl-4’; 6’-dicarbonitrile (ADBN-2),N#Cc1c(-c2ccccc2O)cc(-c2ccc(O)cc2O)c(C#N)c1N,Al,AA1060,impedance,0.5M NaOH,0.5825095677196497,87.27,"VERMA, C., SINGH, P., BAHADUR, I., EBENSO, E. E. & QURAISHI, M. A.",2015,Journal of Molecular Liquids,N#Cc1c(-c2ccccc2O)cc(-c2ccc(O)cc2O)c(C#N)c1N,46.93921743729936,D^Aara{MaeaaaaaeB}aa{Maeaaa{B}aaeB}a{A^D}arD,SAMPLE_1,BASE_1
2404,654,5’-amino-2; 2’’; 4-trihydroxy-1; 1’:3’; 1’’-terphenyl-4’; 6’-dicarbonitrile (ADBN-2),N#Cc1c(-c2ccccc2O)cc(-c2ccc(O)cc2O)c(C#N)c1N,Al,AA1060,impedance,0.5M NaOH,0.8737643515794744,91.9,"VERMA, C., SINGH, P., BAHADUR, I., EBENSO, E. E. & QURAISHI, M. A.",2015,Journal of Molecular Liquids,N#Cc1c(-c2ccccc2O)cc(-c2ccc(O)cc2O)c(C#N)c1N,42.56061592549377,D^Aara{MaeaaaaaeB}aa{Maeaaa{B}aaeB}a{A^D}arD,SAMPLE_1,BASE_1
2405,655,3;6-dihydroxybenzene-1;2-dicarbonitrile (2;3-dicyanohydroquinone),N#Cc1c(O)ccc(O)c1C#N,Al,powder,H2 evolution,"1M HCl, 2.5% NaCl",10.0,-27,"HORNER, L. & MEISEL, K.",1978,Werkstoffe Und Korrosion-Materials and Corrosion,N#Cc1c(O)ccc(O)c1C#N,69.21709982996927,D^Aara{B}aaa{B}arA^D,SAMPLE_37,BASE_1
2406,656,4-aminobenzonitrilep-aminobenzonitrile,N#Cc1ccc(N)cc1,Al,powder,H2 evolution,"1M HCl, 2.5% NaCl",10.0,42,"HORNER, L. & MEISEL, K.",1978,Werkstoffe Und Korrosion-Materials and Corrosion,N#Cc1ccc(N)cc1,61.62647142019195,D^Aaraaa{D}aar,SAMPLE_37,BASE_1
2407,656,4-aminobenzonitrilep-aminobenzonitrile,N#Cc1ccc(N)cc1,Al,powder,H2 evolution,"1M HCl, 2.5% NaCl",10.0,41,"HORNER, L. & MEISEL, K.",1978,Werkstoffe Und Korrosion-Materials and Corrosion,N#Cc1ccc(N)cc1,61.7920324693841,D^Aaraaa{D}aar,SAMPLE_37,BASE_1
2408,657,4-cyano-N-phenylbenzenesulfonamide (4-cyanobenzenesulfonic acid anilide),N#Cc1ccc(S(=O)(=O)Nc2ccccc2)cc1,Al,powder,H2 evolution,"1M HCl, 2.5% NaCl",10.0,31,"HORNER, L. & MEISEL, K.",1978,Werkstoffe Und Korrosion-Materials and Corrosion,N#Cc1ccc(S(=O)(=O)Nc2ccccc2)cc1,63.30841721372063,D^Aaraaa{E{~B}{~B}Daeaaaaae}aar,SAMPLE_37,BASE_1
2409,658,4-nitrobenzonitrile (p-nitrobenzonitrile),N#Cc1ccc([N+](=O)[O-])cc1,Al,powder,H2 evolution,"1M HCl, 2.5% NaCl",10.0,7,"HORNER, L. & MEISEL, K.",1978,Werkstoffe Und Korrosion-Materials and Corrosion,N#Cc1ccc([N+](=O)[O-])cc1,66.19934733834768,D^Aaraaa{<DT>{~B}<BM>}aar,SAMPLE_37,BASE_1
2410,661,Guanidine sulfuric acid (Guanidine sulfate),N=C(N)N.O=S(=O)(O)O,Al,powder,H2 evolution,"1M HCl, 2.5% NaCl",10.0,26,"HORNER, L. & MEISEL, K.",1978,Werkstoffe Und Korrosion-Materials and Corrosion,N=C(N)N.O=S(=O)(O)O,63.985972128020286,D~A{D}D!B~E{~B}{B}B,SAMPLE_37,BASE_1
2411,662,2-(4-amidinophenyl)-5-[4-chlorophenyl] thiophene dihydrochloride salt,N=C(N)c1ccc(-c2ccc(-c3ccc(Cl)cc3)s2)cc1,Fe,Carbon Steel,potentiodynamic polarization,1.0M HCL,0.001,61.5,Corrosion inhibition of carbon steel in hydrochloric acid by some polyethylene glycols,2006,ELECTROCHIMICA ACTA,N=C(N)c1ccc(-c2ccc(-c3ccc(Cl)cc3)s2)cc1,57.65767088059844,D~A{D}araaa{Maeaaa{Mataaa{Z}aat}ee}aar,SAMPLE_23,BASE_3
2412,662,2-(4-amidinophenyl)-5-[4-chlorophenyl] thiophene dihydrochloride salt,N=C(N)c1ccc(-c2ccc(-c3ccc(Cl)cc3)s2)cc1,Fe,Carbon Steel,potentiodynamic polarization,1.0M HCL,0.005,64.9,Corrosion inhibition of carbon steel in hydrochloric acid by some polyethylene glycols,2006,ELECTROCHIMICA ACTA,N=C(N)c1ccc(-c2ccc(-c3ccc(Cl)cc3)s2)cc1,56.762215854320914,D~A{D}araaa{Maeaaa{Mataaa{Z}aat}ee}aar,SAMPLE_23,BASE_3
2413,663,2-(4-amidino-3-fluorophenyl)-5-[4-chlorophenyl]thiophene dihydrochloride salt,N=C(N)c1ccc(-c2ccc(-c3ccc(Cl)cc3)s2)cc1F,Fe,Carbon Steel,potentiodynamic polarization,1.0M HCL,0.001,61.1,Corrosion inhibition of carbon steel in hydrochloric acid by some polyethylene glycols,2006,ELECTROCHIMICA ACTA,N=C(N)c1ccc(-c2ccc(-c3ccc(Cl)cc3)s2)cc1F,57.757776015017136,D~A{D}araaa{Maeaaa{Mataaa{Z}aat}ee}aarG,SAMPLE_23,BASE_3
2414,663,2-(4-amidino-3-fluorophenyl)-5-[4-chlorophenyl]thiophene dihydrochloride salt,N=C(N)c1ccc(-c2ccc(-c3ccc(Cl)cc3)s2)cc1F,Fe,Carbon Steel,potentiodynamic polarization,1.0M HCL,0.005,63.6,Corrosion inhibition of carbon steel in hydrochloric acid by some polyethylene glycols,2006,ELECTROCHIMICA ACTA,N=C(N)c1ccc(-c2ccc(-c3ccc(Cl)cc3)s2)cc1F,57.11443959868392,D~A{D}araaa{Maeaaa{Mataaa{Z}aat}ee}aarG,SAMPLE_23,BASE_3
2415,664,Methanediimine (Carbodiimide),N=C=N,Al,powder,H2 evolution,"1M HCl, 2.5% NaCl",10.0,-94,"HORNER, L. & MEISEL, K.",1978,Werkstoffe Und Korrosion-Materials and Corrosion,N=C=N,73.32039040523958,D~A~D,SAMPLE_37,BASE_1
