Repository: MatthiasHBusch/CrossAlloyTL

# CrossAlloyTL — cross-alloy transfer learning for Mg corrosion inhibitors

Code, data, and manuscript sources for:

> **Different Alloy, Different Story? Impact of Transfer Learning on
> Predictive Models for In Silico Screening of Mg Dissolution Modulators.**
> M. Busch, M. Tacke, S. V. Lamaka, M. L. Zheludkevich, C. J. Cyron,
> R. C. Aydin, C. Feiler (2026). *Corrosion Science* (submitted).

## Summary

We probe cross-alloy transfer learning (TL) for predicting the
inhibition efficiency (IE) of small organic dissolution modulators on
magnesium alloys, using the Mg subset of the
[ExCorr](https://excorr.web.app/) electrochemical
corrosion database.

File: data/ExCorrDatasetClean.csv (part 24 of 45)
Unnamed: 0,index,IUPAC,isomeric_SMILES,BaseMaterial,Alloy,Method,AggressiveComponent,Operating_Concentration_mM,IE,References,Year,Journal,canonical_SMILES,transformed_IE,transformed_smiles,transformed_alloy,transformed_base_material
2416,665,Oxamide,NC(=O)C(N)=O,Al,powder,H2 evolution,"1M HCl, 2.5% NaCl",10.0,1,"HORNER, L. & MEISEL, K.",1978,Werkstoffe Und Korrosion-Materials and Corrosion,NC(=O)C(N)=O,66.80486234315278,DA{~B}A{D}~B,SAMPLE_37,BASE_1
2417,666,(2S)-2;5-diamino-5-oxopentanoic acid(Glutamine),NC(=O)CC[C@H](N)C(=O)O,Al,pure,potentiodynamic polarization,0.1M HCl,10.0,-142,"ALMAYOUF, A. M.",1996,Corrosion Prevention & Control,NC(=O)CC[C@H](N)C(=O)O,75.46156492173846,DA{~B}AA<A*H>{D}A{~B}B,SAMPLE_38,BASE_1
2418,666,(2S)-2;5-diamino-5-oxopentanoic acid(Glutamine),NC(=O)CC[C@H](N)C(=O)O,Mg,MgCa,H2 evolution,0.85 wt.% NaCl,0.725,-26,"MEI, D., LAMAKA, S. V., FEILER, C. & ZHELUDKEVICH, M. L.",2019,Corrosion Science,NC(=O)CC[C@H](N)C(=O)O,69.14053749030342,DA{~B}AA<A*H>{D}A{~B}B,SAMPLE_30,BASE_4
2419,667,(2S)-2;4-diamino-4-oxobutanoic acid(Asparagine),NC(=O)C[C@H](N)C(=O)O,Mg,CPMg342ppmFe,H2 evolution,0.85 wt.% NaCl,0.1,9,"LAMAKA, S. V., VAGHEFINAZARI, B., MEI, D., PETRAUSKAS, R. P., HÖCHE, D. & ZHELUDKEVICH, M. L.",2017,Corrosion Science,NC(=O)C[C@H](N)C(=O)O,65.98879370832702,DA{~B}A<A*H>{D}A{~B}B,SAMPLE_21,BASE_4
2420,667,(2S)-2;4-diamino-4-oxobutanoic acid(Asparagine),NC(=O)C[C@H](N)C(=O)O,Mg,CPMg220ppmFe,H2 evolution,0.5 wt.% NaCl,50.0,1,(Lamaka et al.;2017; Mei et al.;2019),2017,Corrosion Science,NC(=O)C[C@H](N)C(=O)O,66.80486234315278,DA{~B}A<A*H>{D}A{~B}B,SAMPLE_20,BASE_4
2421,667,(2S)-2;4-diamino-4-oxobutanoic acid(Asparagine),NC(=O)C[C@H](N)C(=O)O,Mg,HPMg50ppmFe,H2 evolution,0.5 wt.% NaCl,50.0,42,(Lamaka et al.;2017),2017,Corrosion Science,NC(=O)C[C@H](N)C(=O)O,61.62647142019195,DA{~B}A<A*H>{D}A{~B}B,SAMPLE_27,BASE_4
2422,667,(2S)-2;4-diamino-4-oxobutanoic acid(Asparagine),NC(=O)C[C@H](N)C(=O)O,Mg,ZE41,H2 evolution,0.5 wt.% NaCl,50.0,-188,(Lamaka et al.;2017),2017,Corrosion Science,NC(=O)C[C@H](N)C(=O)O,77.14699017840182,DA{~B}A<A*H>{D}A{~B}B,SAMPLE_34,BASE_4
2423,667,(2S)-2;4-diamino-4-oxobutanoic acid(Asparagine),NC(=O)C[C@H](N)C(=O)O,Mg,AZ31,H2 evolution,0.5 wt.% NaCl,50.0,-397,(Lamaka et al.;2017),2017,Corrosion Science,NC(=O)C[C@H](N)C(=O)O,82.43145899937852,DA{~B}A<A*H>{D}A{~B}B,SAMPLE_16,BASE_4
2424,667,(2S)-2;4-diamino-4-oxobutanoic acid(Asparagine),NC(=O)C[C@H](N)C(=O)O,Mg,MgCa,H2 evolution,0.85 wt.% NaCl,0.1,-8,(Lamaka et al.;2017; Mei et al.;2019),2017,Corrosion Science,NC(=O)C[C@H](N)C(=O)O,67.64757497148446,DA{~B}A<A*H>{D}A{~B}B,SAMPLE_30,BASE_4
2425,667,(2S)-2;4-diamino-4-oxobutanoic acid(Asparagine),NC(=O)C[C@H](N)C(=O)O,Al,pure,potentiodynamic polarization,0.1M HCl,10.0,51,"ALMAYOUF, A. M.",1996,Corrosion Prevention & Control,NC(=O)C[C@H](N)C(=O)O,59.99334602774907,DA{~B}A<A*H>{D}A{~B}B,SAMPLE_38,BASE_1
2426,669,4-((thiophene-2-ylmethylene)amino)benzamide,NC(=O)c1ccc(N=Cc2cccs2)cc1,Fe,Carbon Steel,potentiodynamic polarization,1.0M HCL,1.0,88,A novel thiophene Schiff base as an efficient corrosion inhibitor for mild steel in 1.0 M HCl: Electrochemical and quantum chemical studies,2018,JOURNAL OF MOLECULAR LIQUIDS,NC(=O)c1ccc(N=Cc2cccs2)cc1,46.367267008737855,DA{~B}araaa{D~Aaeaaaee}aar,SAMPLE_23,BASE_3
2427,669,4-((thiophene-2-ylmethylene)amino)benzamide,NC(=O)c1ccc(N=Cc2cccs2)cc1,Fe,Carbon Steel,potentiodynamic polarization,1.0M HCL,0.5,65.2,A novel thiophene Schiff base as an efficient corrosion inhibitor for mild steel in 1.0 M HCl: Electrochemical and quantum chemical studies,2018,JOURNAL OF MOLECULAR LIQUIDS,NC(=O)c1ccc(N=Cc2cccs2)cc1,56.67908156249193,DA{~B}araaa{D~Aaeaaaee}aar,SAMPLE_23,BASE_3
2428,669,4-((thiophene-2-ylmethylene)amino)benzamide,NC(=O)c1ccc(N=Cc2cccs2)cc1,Fe,Carbon Steel,potentiodynamic polarization,1.0M HCL,5.0,94.9,A novel thiophene Schiff base as an efficient corrosion inhibitor for mild steel in 1.0 M HCl: Electrochemical and quantum chemical studies,2018,JOURNAL OF MOLECULAR LIQUIDS,NC(=O)c1ccc(N=Cc2cccs2)cc1,38.0800675466833,DA{~B}araaa{D~Aaeaaaee}aar,SAMPLE_23,BASE_3
2429,670,Benzamide,NC(=O)c1ccccc1,Al,CPAl,potentiodynamic polarization,0.1M NaOH,0.2063744954143588,4.57,"ZOR, S. & ÖZKAZANÇ, H.",2010,Protection of Metals and Physical Chemistry of Surfaces,NC(=O)c1ccccc1,66.44915960435384,DA{~B}araaaaar,SAMPLE_19,BASE_1
2430,670,Benzamide,NC(=O)c1ccccc1,Al,CPAl,potentiodynamic polarization,0.1M NaOH,0.4127489908287176,13.6,"ZOR, S. & ÖZKAZANÇ, H.",2010,Protection of Metals and Physical Chemistry of Surfaces,NC(=O)c1ccccc1,65.48641059127158,DA{~B}araaaaar,SAMPLE_19,BASE_1
2431,670,Benzamide,NC(=O)c1ccccc1,Al,CPAl,potentiodynamic polarization,0.1M NaOH,0.6191234862430763,24.1,"ZOR, S. & ÖZKAZANÇ, H.",2010,Protection of Metals and Physical Chemistry of Surfaces,NC(=O)c1ccccc1,64.23150445711916,DA{~B}araaaaar,SAMPLE_19,BASE_1
2432,670,Benzamide,NC(=O)c1ccccc1,Al,CPAl,potentiodynamic polarization,0.1M NaOH,0.8254979816574352,32.2,"ZOR, S. & ÖZKAZANÇ, H.",2010,Protection of Metals and Physical Chemistry of Surfaces,NC(=O)c1ccccc1,63.138499074165786,DA{~B}araaaaar,SAMPLE_19,BASE_1
2433,670,Benzamide,NC(=O)c1ccccc1,Al,CPAl,potentiodynamic polarization,0.1M NaOH,0.2063744954143588,5.5,"ZOR, S. & ÖZKAZANÇ, H.",2010,Protection of Metals and Physical Chemistry of Surfaces,NC(=O)c1ccccc1,66.3543120128163,DA{~B}araaaaar,SAMPLE_19,BASE_1
2434,670,Benzamide,NC(=O)c1ccccc1,Al,CPAl,potentiodynamic polarization,0.1M NaOH,0.4127489908287176,14.4,"ZOR, S. & ÖZKAZANÇ, H.",2010,Protection of Metals and Physical Chemistry of Surfaces,NC(=O)c1ccccc1,65.3963161226923,DA{~B}araaaaar,SAMPLE_19,BASE_1
2435,670,Benzamide,NC(=O)c1ccccc1,Al,CPAl,potentiodynamic polarization,0.1M NaOH,0.6191234862430763,24.5,"ZOR, S. & ÖZKAZANÇ, H.",2010,Protection of Metals and Physical Chemistry of Surfaces,NC(=O)c1ccccc1,64.18032819257003,DA{~B}araaaaar,SAMPLE_19,BASE_1
2436,670,Benzamide,NC(=O)c1ccccc1,Al,CPAl,potentiodynamic polarization,0.1M NaOH,0.8254979816574352,32.5,"ZOR, S. & ÖZKAZANÇ, H.",2010,Protection of Metals and Physical Chemistry of Surfaces,NC(=O)c1ccccc1,63.09554962226712,DA{~B}araaaaar,SAMPLE_19,BASE_1
2437,670,Benzamide,NC(=O)c1ccccc1,Al,powder,H2 evolution,"1M HCl, 2.5% NaCl",10.0,18,"HORNER, L. & MEISEL, K.",1978,Werkstoffe Und Korrosion-Materials and Corrosion,NC(=O)c1ccccc1,64.98018639022474,DA{~B}araaaaar,SAMPLE_37,BASE_1
2438,670,Benzamide,NC(=O)c1ccccc1,Mg,CPMg220ppmFe,H2 evolution,0.5 wt.% NaCl,50.0,-44,"WÜRGER, T., MEI, D., VAGHEFINAZARI, B., WINKLER, D. A., LAMAKA, S. V., ZHELUDKEVICH, M. L., MEISSNE, R. H. & FEILER, C.",2021,npj Materials Degradation,NC(=O)c1ccccc1,70.4338004489716,DA{~B}araaaaar,SAMPLE_20,BASE_4
2439,671,pyridine-3-carboxamide (Nicotinamide; Niacinamide; Nicotinic acidamide; Pyridine-3-carboxylic acid amide; Vitamin B),NC(=O)c1cccnc1,Mg,CPMg342ppmFe,H2 evolution,0.85 wt.% NaCl,819.0,-3,"MEI, D., LAMAKA, S. V., FEILER, C. & ZHELUDKEVICH, M. L.",2019,Corrosion Science,NC(=O)c1cccnc1,67.18848023342025,DA{~B}araaadar,SAMPLE_21,BASE_4
2440,671,pyridine-3-carboxamide (Nicotinamide; Niacinamide; Nicotinic acidamide; Pyridine-3-carboxylic acid amide; Vitamin B),NC(=O)c1cccnc1,Mg,MgCa,H2 evolution,0.85 wt.% NaCl,0.008,-5,"MEI, D., LAMAKA, S. V., FEILER, C. & ZHELUDKEVICH, M. L.",2019,Corrosion Science,NC(=O)c1cccnc1,67.37473761857322,DA{~B}araaadar,SAMPLE_30,BASE_4
2441,672,Schiff base furoin thiosemicarbazone,NC(=S)N/N=C(\c1ccco1)C(O)c1ccco1,Fe,Carbon Steel,potentiodynamic polarization,1.0M HCL,2.0,96.8,Corrosion inhibition of mild steel in hydrochloric acid solution by Schiff base furoin thiosemicarbazone,2010,CORROSION SCIENCE ,NC(=S)N/N=C(\c1ccco1)C(O)c1ccco1,33.56594864715167,DA{~E}DLD~A{Raraaabr}A{B}araaabr,SAMPLE_23,BASE_3
2442,672,Schiff base furoin thiosemicarbazone,NC(=S)N/N=C(\c1ccco1)C(O)c1ccco1,Fe,Carbon Steel,potentiodynamic polarization,1.0M HCL,0.2,71.5,Corrosion inhibition of mild steel in hydrochloric acid solution by Schiff base furoin thiosemicarbazone,2010,CORROSION SCIENCE ,NC(=S)N/N=C(\c1ccco1)C(O)c1ccco1,54.74484117506073,DA{~E}DLD~A{Raraaabr}A{B}araaabr,SAMPLE_23,BASE_3
2443,672,Schiff base furoin thiosemicarbazone,NC(=S)N/N=C(\c1ccco1)C(O)c1ccco1,Fe,Carbon Steel,potentiodynamic polarization,1.0M HCL,1.0,65.7,Corrosion Inhibition of Mild Steel in Hydrochloric Acid Environments Containing Sonneratia caseolaris Leaf Extract,2023,ACS Omega,NC(=S)N/N=C(\c1ccco1)C(O)c1ccco1,56.53891868886803,DA{~E}DLD~A{Raraaabr}A{B}araaabr,SAMPLE_23,BASE_3
2444,672,Schiff base furoin thiosemicarbazone,NC(=S)N/N=C(\c1ccco1)C(O)c1ccco1,Fe,Carbon Steel,potentiodynamic polarization,1.0M HCL,0.4,58,Corrosion Inhibition of Mild Steel in Hydrochloric Acid Environments Containing Sonneratia caseolaris Leaf Extract,2023,ACS Omega,NC(=S)N/N=C(\c1ccco1)C(O)c1ccco1,58.50038350893013,DA{~E}DLD~A{Raraaabr}A{B}araaabr,SAMPLE_23,BASE_3
2445,672,Schiff base furoin thiosemicarbazone,NC(=S)N/N=C(\c1ccco1)C(O)c1ccco1,Fe,Carbon Steel,potentiodynamic polarization,1.0M HCL,0.1,55.7,Corrosion Inhibition of Mild Steel in Hydrochloric Acid Environments Containing Sonneratia caseolaris Leaf Extract,2023,ACS Omega,NC(=S)N/N=C(\c1ccco1)C(O)c1ccco1,59.016744413196214,DA{~E}DLD~A{Raraaabr}A{B}araaabr,SAMPLE_23,BASE_3
2446,673,4-Hydroxybenzaldehydethiosemicarbazone,NC(=S)N/N=C/c1ccc(O)cc1,Fe,Carbon Steel,potentiodynamic polarization,1.0M HCL,1.0,89,Maximizing the zinc ions removal by organic ligand-stabilized conjugate polysterene macronet material,2020,Microchemical Journal,NC(=S)N/N=C/c1ccc(O)cc1,45.52455438040617,DA{~E}DLD~ALaraaa{B}aar,SAMPLE_23,BASE_3
2447,674,2-pyridinecarboxaldehyde thiosemicarbazone,NC(=S)N/N=C/c1ccccn1,Fe,Carbon Steel,potentiodynamic polarization,1.0M HCL,0.5,87.7,Experimental and theoretical evaluation of two pyridinecarboxaldehyde thiosemicarbazone compounds as corrosion inhibitors for mild steel in hydrochloric acid solution,2014,Corrosion Science,NC(=S)N/N=C/c1ccccn1,46.60641707366428,DA{~E}DLD~ALaraaaadr,SAMPLE_23,BASE_3
2448,674,2-pyridinecarboxaldehyde thiosemicarbazone,NC(=S)N/N=C/c1ccccn1,Fe,Carbon Steel,potentiodynamic polarization,1.0M HCL,0.25,82.4,Experimental and theoretical evaluation of two pyridinecarboxaldehyde thiosemicarbazone compounds as corrosion inhibitors for mild steel in hydrochloric acid solution,2014,Corrosion Science,NC(=S)N/N=C/c1ccccn1,50.07657972962351,DA{~E}DLD~ALaraaaadr,SAMPLE_23,BASE_3
2449,674,2-pyridinecarboxaldehyde thiosemicarbazone,NC(=S)N/N=C/c1ccccn1,Fe,Carbon Steel,potentiodynamic polarization,1.0M HCL,0.15,80.2,Experimental and theoretical evaluation of two pyridinecarboxaldehyde thiosemicarbazone compounds as corrosion inhibitors for mild steel in hydrochloric acid solution,2014,Corrosion Science,NC(=S)N/N=C/c1ccccn1,51.21731850407946,DA{~E}DLD~ALaraaaadr,SAMPLE_23,BASE_3
2450,674,2-pyridinecarboxaldehyde thiosemicarbazone,NC(=S)N/N=C/c1ccccn1,Fe,Carbon Steel,potentiodynamic polarization,1.0M HCL,1.5,89.7,Experimental and theoretical evaluation of two pyridinecarboxaldehyde thiosemicarbazone compounds as corrosion inhibitors for mild steel in hydrochloric acid solution,2014,Corrosion Science,NC(=S)N/N=C/c1ccccn1,44.8877466649167,DA{~E}DLD~ALaraaaadr,SAMPLE_23,BASE_3
2451,675,3-pyridinecarboxaldehyde thiosemicarbazone,NC(=S)N/N=C/c1cccnc1,Fe,Carbon Steel,potentiodynamic polarization,1.0M HCL,0.25,88,Experimental and theoretical study of corrosion inhibition of 3-pyridinecarbozalde thiosemicarbazone for mild steel in hydrochloric acid,2013,Corrosion Science,NC(=S)N/N=C/c1cccnc1,46.367267008737855,DA{~E}DLD~ALaraaadar,SAMPLE_23,BASE_3
2452,675,3-pyridinecarboxaldehyde thiosemicarbazone,NC(=S)N/N=C/c1cccnc1,Fe,Carbon Steel,potentiodynamic polarization,1.0M HCL,0.15,71,Experimental and theoretical study of corrosion inhibition of 3-pyridinecarbozalde thiosemicarbazone for mild steel in hydrochloric acid,2013,Corrosion Science,NC(=S)N/N=C/c1cccnc1,54.913281690761714,DA{~E}DLD~ALaraaadar,SAMPLE_23,BASE_3
2453,675,3-pyridinecarboxaldehyde thiosemicarbazone,NC(=S)N/N=C/c1cccnc1,Fe,Carbon Steel,potentiodynamic polarization,1.0M HCL,0.5,90,Experimental and theoretical study of corrosion inhibition of 3-pyridinecarbozalde thiosemicarbazone for mild steel in hydrochloric acid,2013,Corrosion Science,NC(=S)N/N=C/c1cccnc1,44.601467137007646,DA{~E}DLD~ALaraaadar,SAMPLE_23,BASE_3
2454,675,3-pyridinecarboxaldehyde thiosemicarbazone,NC(=S)N/N=C/c1cccnc1,Fe,Carbon Steel,potentiodynamic polarization,1.0M HCL,1.0,92,Experimental and theoretical study of corrosion inhibition of 3-pyridinecarbozalde thiosemicarbazone for mild steel in hydrochloric acid,2013,Corrosion Science,NC(=S)N/N=C/c1cccnc1,42.44030275679476,DA{~E}DLD~ALaraaadar,SAMPLE_23,BASE_3
2455,675,3-pyridinecarboxaldehyde thiosemicarbazone,NC(=S)N/N=C/c1cccnc1,Fe,Carbon Steel,potentiodynamic polarization,1.0M HCL,1.5,92,Experimental and theoretical study of corrosion inhibition of 3-pyridinecarbozalde thiosemicarbazone for mild steel in hydrochloric acid,2013,Corrosion Science,NC(=S)N/N=C/c1cccnc1,42.44030275679476,DA{~E}DLD~ALaraaadar,SAMPLE_23,BASE_3
2456,676,4-pyridinecarboxaldehyde thiosemicarbazone,NC(=S)N/N=C/c1ccncc1,Fe,Carbon Steel,potentiodynamic polarization,1.0M HCL,1.0,84.5,Experimental and theoretical evaluation of two pyridinecarboxaldehyde thiosemicarbazone compounds as corrosion inhibitors for mild steel in hydrochloric acid solution,2014,Corrosion Science,NC(=S)N/N=C/c1ccncc1,48.84600362754415,DA{~E}DLD~ALaraadaar,SAMPLE_23,BASE_3
2457,676,4-pyridinecarboxaldehyde thiosemicarbazone,NC(=S)N/N=C/c1ccncc1,Fe,Carbon Steel,potentiodynamic polarization,1.0M HCL,0.5,84.2,Experimental and theoretical evaluation of two pyridinecarboxaldehyde thiosemicarbazone compounds as corrosion inhibitors for mild steel in hydrochloric acid solution,2014,Corrosion Science,NC(=S)N/N=C/c1ccncc1,49.03166590467326,DA{~E}DLD~ALaraadaar,SAMPLE_23,BASE_3
2458,676,4-pyridinecarboxaldehyde thiosemicarbazone,NC(=S)N/N=C/c1ccncc1,Fe,Carbon Steel,potentiodynamic polarization,1.0M HCL,0.25,82,Experimental and theoretical evaluation of two pyridinecarboxaldehyde thiosemicarbazone compounds as corrosion inhibitors for mild steel in hydrochloric acid solution,2014,Corrosion Science,NC(=S)N/N=C/c1ccncc1,50.29423126068093,DA{~E}DLD~ALaraadaar,SAMPLE_23,BASE_3
2459,676,4-pyridinecarboxaldehyde thiosemicarbazone,NC(=S)N/N=C/c1ccncc1,Fe,Carbon Steel,potentiodynamic polarization,1.0M HCL,0.15,70.6,Experimental and theoretical evaluation of two pyridinecarboxaldehyde thiosemicarbazone compounds as corrosion inhibitors for mild steel in hydrochloric acid solution,2014,Corrosion Science,NC(=S)N/N=C/c1ccncc1,55.04595617004905,DA{~E}DLD~ALaraadaar,SAMPLE_23,BASE_3
2460,676,4-pyridinecarboxaldehyde thiosemicarbazone,NC(=S)N/N=C/c1ccncc1,Fe,Carbon Steel,potentiodynamic polarization,1.0M HCL,1.5,85.5,Experimental and theoretical evaluation of two pyridinecarboxaldehyde thiosemicarbazone compounds as corrosion inhibitors for mild steel in hydrochloric acid solution,2014,Corrosion Science,NC(=S)N/N=C/c1ccncc1,48.2000919613315,DA{~E}DLD~ALaraadaar,SAMPLE_23,BASE_3
2461,677,p-carboxybenzaldehyde thiosemicarbazone (COBT),NC(=S)N/N=C\c1ccc(C(=O)O)cc1,Fe,Carbon Steel,potentiodynamic polarization,1.0M HCL,0.1,88.2,Experimental and theoretical studies of benzaldehyde thiosemicarbazone derivatives as corrosion inhibitors for mild steel in acid media,2019,Journal of Molecular Structure,NC(=S)N/N=C\c1ccc(C(=O)O)cc1,46.20448863031076,DA{~E}DLD~ARaraaa{A{~B}B}aar,SAMPLE_23,BASE_3
2462,677,p-carboxybenzaldehyde thiosemicarbazone (COBT),NC(=S)N/N=C\c1ccc(C(=O)O)cc1,Fe,Carbon Steel,potentiodynamic polarization,1.0M HCL,0.05,81.3,Experimental and theoretical studies of benzaldehyde thiosemicarbazone derivatives as corrosion inhibitors for mild steel in acid media,2019,Journal of Molecular Structure,NC(=S)N/N=C\c1ccc(C(=O)O)cc1,50.66373437721207,DA{~E}DLD~ARaraaa{A{~B}B}aar,SAMPLE_23,BASE_3
2463,677,p-carboxybenzaldehyde thiosemicarbazone (COBT),NC(=S)N/N=C\c1ccc(C(=O)O)cc1,Fe,Carbon Steel,potentiodynamic polarization,1.0M HCL,0.2,91.8,Experimental and theoretical studies of benzaldehyde thiosemicarbazone derivatives as corrosion inhibitors for mild steel in acid media,2019,Journal of Molecular Structure,NC(=S)N/N=C\c1ccc(C(=O)O)cc1,42.6794528217212,DA{~E}DLD~ARaraaa{A{~B}B}aar,SAMPLE_23,BASE_3
2464,677,p-carboxybenzaldehyde thiosemicarbazone (COBT),NC(=S)N/N=C\c1ccc(C(=O)O)cc1,Fe,Carbon Steel,potentiodynamic polarization,1.0M HCL,0.05,81.3,Experimental and theoretical studies of benzaldehyde thiosemicarbazone derivatives as corrosion inhibitors for mild steel in acid media,2019,Journal of Molecular Structure,NC(=S)N/N=C\c1ccc(C(=O)O)cc1,50.66373437721207,DA{~E}DLD~ARaraaa{A{~B}B}aar,SAMPLE_23,BASE_3
2465,677,p-carboxybenzaldehyde thiosemicarbazone (COBT),NC(=S)N/N=C\c1ccc(C(=O)O)cc1,Fe,Carbon Steel,potentiodynamic polarization,1.0M HCL,0.3,95,Experimental and theoretical studies of benzaldehyde thiosemicarbazone derivatives as corrosion inhibitors for mild steel in acid media,2019,Journal of Molecular Structure,NC(=S)N/N=C\c1ccc(C(=O)O)cc1,37.88827740757743,DA{~E}DLD~ARaraaa{A{~B}B}aar,SAMPLE_23,BASE_3
2466,678,4-(carbamothioylamino)benzoic acid (4-thioureidobenzoic acid),NC(=S)Nc1ccc(C(=O)O)cc1,Al,unknown_probably_pure,weight loss,0.3M NaOH,10.2,28.3,"EDRAH, S.",2010,J Appl Sci Res,NC(=S)Nc1ccc(C(=O)O)cc1,63.68017189030637,DA{~E}Daraaa{A{~B}B}aar,SAMPLE_40,BASE_1
2467,678,4-(carbamothioylamino)benzoic acid (4-thioureidobenzoic acid),NC(=S)Nc1ccc(C(=O)O)cc1,Al,unknown_probably_pure,weight loss,0.4M NaOH,10.2,23.7,"EDRAH, S.",2010,J Appl Sci Res,NC(=S)Nc1ccc(C(=O)O)cc1,64.28241172560612,DA{~E}Daraaa{A{~B}B}aar,SAMPLE_40,BASE_1
2468,678,4-(carbamothioylamino)benzoic acid (4-thioureidobenzoic acid),NC(=S)Nc1ccc(C(=O)O)cc1,Al,unknown_probably_pure,weight loss,0.6M NaOH,10.2,22.5,"EDRAH, S.",2010,J Appl Sci Res,NC(=S)Nc1ccc(C(=O)O)cc1,64.43354746661747,DA{~E}Daraaa{A{~B}B}aar,SAMPLE_40,BASE_1
2469,678,4-(carbamothioylamino)benzoic acid (4-thioureidobenzoic acid),NC(=S)Nc1ccc(C(=O)O)cc1,Al,unknown_probably_pure,weight loss,1M NaOH,10.2,17.7,"EDRAH, S.",2010,J Appl Sci Res,NC(=S)Nc1ccc(C(=O)O)cc1,65.01555497072852,DA{~E}Daraaa{A{~B}B}aar,SAMPLE_40,BASE_1
2470,679,Phenyl Thiourea,NC(=S)Nc1ccccc1,Al,unknown_probably_pure,weight loss,0.3M NaOH,13.2,25.2,"EDRAH, S.",2010,J Appl Sci Res,NC(=S)Nc1ccccc1,64.09011383607252,DA{~E}Daraaaaar,SAMPLE_40,BASE_1
2471,679,Phenyl Thiourea,NC(=S)Nc1ccccc1,Al,unknown_probably_pure,weight loss,0.4M NaOH,13.2,24.8,"EDRAH, S.",2010,J Appl Sci Res,NC(=S)Nc1ccccc1,64.14176774801136,DA{~E}Daraaaaar,SAMPLE_40,BASE_1
2472,679,Phenyl Thiourea,NC(=S)Nc1ccccc1,Al,unknown_probably_pure,weight loss,0.6M NaOH,13.2,23,"EDRAH, S.",2010,J Appl Sci Res,NC(=S)Nc1ccccc1,64.37086061002866,DA{~E}Daraaaaar,SAMPLE_40,BASE_1
2473,679,Phenyl Thiourea,NC(=S)Nc1ccccc1,Al,unknown_probably_pure,weight loss,1M NaOH,13.2,18.8,"EDRAH, S.",2010,J Appl Sci Res,NC(=S)Nc1ccccc1,64.88523381074111,DA{~E}Daraaaaar,SAMPLE_40,BASE_1
2474,679,Phenyl Thiourea,NC(=S)Nc1ccccc1,Al,powder,H2 evolution,"1M HCl, 2.5% NaCl",10.0,-44,"HORNER, L. & MEISEL, K.",1978,Werkstoffe Und Korrosion-Materials and Corrosion,NC(=S)Nc1ccccc1,70.4338004489716,DA{~E}Daraaaaar,SAMPLE_37,BASE_1
2475,681,Glutamic acid,NC(CCC(=O)O)C(=O)O,Al,pure,potentiodynamic polarization,0.1M HCl,10.0,68,"ALMAYOUF, A. M.",1996,Corrosion Prevention & Control,NC(CCC(=O)O)C(=O)O,55.8666822156552,DA{AAA{~B}B}A{~B}B,SAMPLE_38,BASE_1
2476,681,Glutamic acid,NC(CCC(=O)O)C(=O)O,Al,powder,H2 evolution,"1M HCl, 2.5% NaCl",10.0,17,"HORNER, L. & MEISEL, K.",1978,Werkstoffe Und Korrosion-Materials and Corrosion,NC(CCC(=O)O)C(=O)O,65.09758280373495,DA{AAA{~B}B}A{~B}B,SAMPLE_37,BASE_1
2477,681,Glutamic acid,NC(CCC(=O)O)C(=O)O,Mg,MgCa,H2 evolution,0.85 wt.% NaCl,0.19,-6,(Lamaka et al.;2017)(Mei et al.; 2019),2017,Corrosion Science,NC(CCC(=O)O)C(=O)O,67.46654006450127,DA{AAA{~B}B}A{~B}B,SAMPLE_30,BASE_4
2478,681,Glutamic acid,NC(CCC(=O)O)C(=O)O,Mg,MgAlZn,potentiodynamic polarization,0.1M NaOH,1.0,52.9,"HELAL, N. H. & BADAWY, W. A.",2011,Electrochimica Acta,NC(CCC(=O)O)C(=O)O,59.61032707292173,DA{AAA{~B}B}A{~B}B,SAMPLE_29,BASE_4
2479,682,2-amino-2-(hydroxymethyl)propane-1;3-diol(TRIS; Tris(hydroxymethyl)-aminomethane),NC(CO)(CO)CO,Mg,CPMg342ppmFe,H2 evolution,0.5 wt.% NaCl,50.0,-364,"FEILER, C., MEI, D., VAGHEFINAZARI, B., WÜRGER, T., MEISSNE, R. H., LUTHRINGER-FEYERABEND, B. J. C., WINKLER, D. A., ZHELUDKEVICH, M. L. & LAMAKA, S. V.",2019,Corrosion Science,NC(CO)(CO)CO,81.76604060848261,DA{AB}{AB}AB,SAMPLE_21,BASE_4
2480,682,2-amino-2-(hydroxymethyl)propane-1;3-diol(TRIS; Tris(hydroxymethyl)-aminomethane),NC(CO)(CO)CO,Mg,CPMg220ppmFe,H2 evolution,0.5 wt.% NaCl,50.0,-72,(Lamaka et al.;2017),2017,Corrosion Science,NC(CO)(CO)CO,72.15465784779987,DA{AB}{AB}AB,SAMPLE_20,BASE_4
2481,682,2-amino-2-(hydroxymethyl)propane-1;3-diol(TRIS; Tris(hydroxymethyl)-aminomethane),NC(CO)(CO)CO,Mg,WE43,H2 evolution,0.5 wt.% NaCl,50.0,-255,(Lamaka et al.;2017),2017,Corrosion Science,NC(CO)(CO)CO,79.17269660882934,DA{AB}{AB}AB,SAMPLE_33,BASE_4
2482,682,2-amino-2-(hydroxymethyl)propane-1;3-diol(TRIS; Tris(hydroxymethyl)-aminomethane),NC(CO)(CO)CO,Mg,ZE41,H2 evolution,0.5 wt.% NaCl,50.0,-194,(Lamaka et al.;2017),2017,Corrosion Science,NC(CO)(CO)CO,77.3466897385526,DA{AB}{AB}AB,SAMPLE_34,BASE_4
2483,682,2-amino-2-(hydroxymethyl)propane-1;3-diol(TRIS; Tris(hydroxymethyl)-aminomethane),NC(CO)(CO)CO,Mg,E21,H2 evolution,0.5 wt.% NaCl,50.0,-1981,(Lamaka et al.;2017),2017,Corrosion Science,NC(CO)(CO)CO,96.30063513710762,DA{AB}{AB}AB,SAMPLE_26,BASE_4
2484,682,2-amino-2-(hydroxymethyl)propane-1;3-diol(TRIS; Tris(hydroxymethyl)-aminomethane),NC(CO)(CO)CO,Mg,AZ31,H2 evolution,0.5 wt.% NaCl,50.0,-569,(Lamaka et al.;2017),2017,Corrosion Science,NC(CO)(CO)CO,85.30980863833564,DA{AB}{AB}AB,SAMPLE_16,BASE_4
2485,682,2-amino-2-(hydroxymethyl)propane-1;3-diol(TRIS; Tris(hydroxymethyl)-aminomethane),NC(CO)(CO)CO,Mg,AZ91,H2 evolution,0.5 wt.% NaCl,50.0,-596,(Lamaka et al.;2017),2017,Corrosion Science,NC(CO)(CO)CO,85.69300486042572,DA{AB}{AB}AB,SAMPLE_17,BASE_4
2486,682,2-amino-2-(hydroxymethyl)propane-1;3-diol(TRIS; Tris(hydroxymethyl)-aminomethane),NC(CO)(CO)CO,Mg,AM50,H2 evolution,0.5 wt.% NaCl,50.0,-1013,(Lamaka et al.;2017),2017,Corrosion Science,NC(CO)(CO)CO,90.23981054606685,DA{AB}{AB}AB,SAMPLE_14,BASE_4
2487,683,(2R)-2-amino-3-sulfanylpropanoic acid (L-cysteine),NC(CS)C(=O)O,Al,AA5052,weight loss,4M NaOH,10.0,19,"WANG, D., GAO, L., ZHANG, D., YANG, D., WANG, H. & LIN, T.",2016,Materials Chemistry and Physics,NC(CS)C(=O)O,64.86134949399732,DA{AE}A{~B}B,SAMPLE_7,BASE_1
2488,683,(2R)-2-amino-3-sulfanylpropanoic acid (L-cysteine),NC(CS)C(=O)O,Al,AA5052,weight loss,4M NaOH,20.0,30,"WANG, D., GAO, L., ZHANG, D., YANG, D., WANG, H. & LIN, T.",2016,Materials Chemistry and Physics,NC(CS)C(=O)O,63.44777336663013,DA{AE}A{~B}B,SAMPLE_7,BASE_1
2489,683,(2R)-2-amino-3-sulfanylpropanoic acid (L-cysteine),NC(CS)C(=O)O,Al,AA5052,weight loss,4M NaOH,30.0,33,"WANG, D., GAO, L., ZHANG, D., YANG, D., WANG, H. & LIN, T.",2016,Materials Chemistry and Physics,NC(CS)C(=O)O,63.0235412196929,DA{AE}A{~B}B,SAMPLE_7,BASE_1
2490,683,(2R)-2-amino-3-sulfanylpropanoic acid (L-cysteine),NC(CS)C(=O)O,Al,AA5052,weight loss,4M NaOH,40.0,34,"WANG, D., GAO, L., ZHANG, D., YANG, D., WANG, H. & LIN, T.",2016,Materials Chemistry and Physics,NC(CS)C(=O)O,62.877898091209694,DA{AE}A{~B}B,SAMPLE_7,BASE_1
2491,683,(2R)-2-amino-3-sulfanylpropanoic acid (L-cysteine),NC(CS)C(=O)O,Cu,unknown_probably_pure,impedance,0.6M NaCl,1.0,34.76,"ISMAIL, K. M.",2007,Electrochimica Acta,NC(CS)C(=O)O,62.765725776600505,DA{AE}A{~B}B,SAMPLE_40,BASE_2
2492,683,(2R)-2-amino-3-sulfanylpropanoic acid (L-cysteine),NC(CS)C(=O)O,Cu,unknown_probably_pure,impedance,0.6M NaCl,2.0,43.86,"ISMAIL, K. M.",2007,Electrochimica Acta,NC(CS)C(=O)O,61.31079148470172,DA{AE}A{~B}B,SAMPLE_40,BASE_2
2493,683,(2R)-2-amino-3-sulfanylpropanoic acid (L-cysteine),NC(CS)C(=O)O,Cu,unknown_probably_pure,impedance,0.6M NaCl,4.0,53.96,"ISMAIL, K. M.",2007,Electrochimica Acta,NC(CS)C(=O)O,59.3898711157462,DA{AE}A{~B}B,SAMPLE_40,BASE_2
2494,683,(2R)-2-amino-3-sulfanylpropanoic acid (L-cysteine),NC(CS)C(=O)O,Cu,unknown_probably_pure,impedance,0.6M NaCl,6.0,81.77,"ISMAIL, K. M.",2007,Electrochimica Acta,NC(CS)C(=O)O,50.417201152899885,DA{AE}A{~B}B,SAMPLE_40,BASE_2
2495,683,(2R)-2-amino-3-sulfanylpropanoic acid (L-cysteine),NC(CS)C(=O)O,Cu,unknown_probably_pure,impedance,0.6M NaCl,8.0,79.25,"ISMAIL, K. M.",2007,Electrochimica Acta,NC(CS)C(=O)O,51.67120334487451,DA{AE}A{~B}B,SAMPLE_40,BASE_2
2496,683,(2R)-2-amino-3-sulfanylpropanoic acid (L-cysteine),NC(CS)C(=O)O,Cu,unknown_probably_pure,impedance,0.6M NaCl,10.0,79.75,"ISMAIL, K. M.",2007,Electrochimica Acta,NC(CS)C(=O)O,51.43497003513688,DA{AE}A{~B}B,SAMPLE_40,BASE_2
2497,683,(2R)-2-amino-3-sulfanylpropanoic acid (L-cysteine),NC(CS)C(=O)O,Cu,unknown_probably_pure,impedance,0.6M NaCl,12.0,82.28,"ISMAIL, K. M.",2007,Electrochimica Acta,NC(CS)C(=O)O,50.14239030355312,DA{AE}A{~B}B,SAMPLE_40,BASE_2
2498,683,(2R)-2-amino-3-sulfanylpropanoic acid (L-cysteine),NC(CS)C(=O)O,Cu,unknown_probably_pure,impedance,0.6M NaCl,14.0,83.22,"ISMAIL, K. M.",2007,Electrochimica Acta,NC(CS)C(=O)O,49.61449266709358,DA{AE}A{~B}B,SAMPLE_40,BASE_2
2499,683,(2R)-2-amino-3-sulfanylpropanoic acid (L-cysteine),NC(CS)C(=O)O,Cu,unknown_probably_pure,impedance,1M HCl,1.0,36.83,"ISMAIL, K. M.",2007,Electrochimica Acta,NC(CS)C(=O)O,62.45344692131808,DA{AE}A{~B}B,SAMPLE_40,BASE_2
2500,683,(2R)-2-amino-3-sulfanylpropanoic acid (L-cysteine),NC(CS)C(=O)O,Cu,unknown_probably_pure,impedance,1M HCl,2.0,44.44,"ISMAIL, K. M.",2007,Electrochimica Acta,NC(CS)C(=O)O,61.210211357689765,DA{AE}A{~B}B,SAMPLE_40,BASE_2
2501,683,(2R)-2-amino-3-sulfanylpropanoic acid (L-cysteine),NC(CS)C(=O)O,Cu,unknown_probably_pure,impedance,1M HCl,4.0,49.84,"ISMAIL, K. M.",2007,Electrochimica Acta,NC(CS)C(=O)O,60.21995376767659,DA{AE}A{~B}B,SAMPLE_40,BASE_2
2502,683,(2R)-2-amino-3-sulfanylpropanoic acid (L-cysteine),NC(CS)C(=O)O,Cu,unknown_probably_pure,impedance,1M HCl,6.0,60.16,"ISMAIL, K. M.",2007,Electrochimica Acta,NC(CS)C(=O)O,57.98902856582207,DA{AE}A{~B}B,SAMPLE_40,BASE_2
2503,683,(2R)-2-amino-3-sulfanylpropanoic acid (L-cysteine),NC(CS)C(=O)O,Cu,unknown_probably_pure,impedance,1M HCl,8.0,65.08,"ISMAIL, K. M.",2007,Electrochimica Acta,NC(CS)C(=O)O,56.71242096040931,DA{AE}A{~B}B,SAMPLE_40,BASE_2
2504,683,(2R)-2-amino-3-sulfanylpropanoic acid (L-cysteine),NC(CS)C(=O)O,Cu,unknown_probably_pure,impedance,1M HCl,10.0,66.83,"ISMAIL, K. M.",2007,Electrochimica Acta,NC(CS)C(=O)O,56.21447315436836,DA{AE}A{~B}B,SAMPLE_40,BASE_2
2505,683,(2R)-2-amino-3-sulfanylpropanoic acid (L-cysteine),NC(CS)C(=O)O,Cu,unknown_probably_pure,impedance,1M HCl,12.0,77.62,"ISMAIL, K. M.",2007,Electrochimica Acta,NC(CS)C(=O)O,52.40360361623357,DA{AE}A{~B}B,SAMPLE_40,BASE_2
2506,683,(2R)-2-amino-3-sulfanylpropanoic acid (L-cysteine),NC(CS)C(=O)O,Cu,unknown_probably_pure,impedance,1M HCl,14.0,79.37,"ISMAIL, K. M.",2007,Electrochimica Acta,NC(CS)C(=O)O,51.61503062753695,DA{AE}A{~B}B,SAMPLE_40,BASE_2
2507,683,(2R)-2-amino-3-sulfanylpropanoic acid (L-cysteine),NC(CS)C(=O)O,Cu,unknown_probably_pure,impedance,1M HCl,16.0,80,"ISMAIL, K. M.",2007,Electrochimica Acta,NC(CS)C(=O)O,51.31465686643787,DA{AE}A{~B}B,SAMPLE_40,BASE_2
2508,683,(2R)-2-amino-3-sulfanylpropanoic acid (L-cysteine),NC(CS)C(=O)O,Cu,unknown_probably_pure,impedance,1M HCl,18.0,84.13,"ISMAIL, K. M.",2007,Electrochimica Acta,NC(CS)C(=O)O,49.07447974055676,DA{AE}A{~B}B,SAMPLE_40,BASE_2
2509,683,(2R)-2-amino-3-sulfanylpropanoic acid (L-cysteine),NC(CS)C(=O)O,Cu,unknown_probably_pure,impedance,1M HCl,20.0,77.62,"ISMAIL, K. M.",2007,Electrochimica Acta,NC(CS)C(=O)O,52.40360361623357,DA{AE}A{~B}B,SAMPLE_40,BASE_2
2510,683,(2R)-2-amino-3-sulfanylpropanoic acid (L-cysteine),NC(CS)C(=O)O,Cu,unknown_probably_pure,potentiodynamic polarization,0.6M NaCl,1.0,10.9,"ISMAIL, K. M.",2007,Electrochimica Acta,NC(CS)C(=O)O,65.78443673739585,DA{AE}A{~B}B,SAMPLE_40,BASE_2
2511,683,(2R)-2-amino-3-sulfanylpropanoic acid (L-cysteine),NC(CS)C(=O)O,Cu,unknown_probably_pure,potentiodynamic polarization,0.6M NaCl,2.0,36.89,"ISMAIL, K. M.",2007,Electrochimica Acta,NC(CS)C(=O)O,62.44424348172986,DA{AE}A{~B}B,SAMPLE_40,BASE_2
2512,683,(2R)-2-amino-3-sulfanylpropanoic acid (L-cysteine),NC(CS)C(=O)O,Cu,unknown_probably_pure,potentiodynamic polarization,0.6M NaCl,4.0,41.13,"ISMAIL, K. M.",2007,Electrochimica Acta,NC(CS)C(=O)O,61.77066890563475,DA{AE}A{~B}B,SAMPLE_40,BASE_2
2513,683,(2R)-2-amino-3-sulfanylpropanoic acid (L-cysteine),NC(CS)C(=O)O,Cu,unknown_probably_pure,potentiodynamic polarization,0.6M NaCl,6.0,43.77,"ISMAIL, K. M.",2007,Electrochimica Acta,NC(CS)C(=O)O,61.32630555223205,DA{AE}A{~B}B,SAMPLE_40,BASE_2
2514,683,(2R)-2-amino-3-sulfanylpropanoic acid (L-cysteine),NC(CS)C(=O)O,Cu,unknown_probably_pure,potentiodynamic polarization,0.6M NaCl,8.0,53.24,"ISMAIL, K. M.",2007,Electrochimica Acta,NC(CS)C(=O)O,59.540159941366596,DA{AE}A{~B}B,SAMPLE_40,BASE_2
2515,683,(2R)-2-amino-3-sulfanylpropanoic acid (L-cysteine),NC(CS)C(=O)O,Cu,unknown_probably_pure,potentiodynamic polarization,0.6M NaCl,10.0,57.35,"ISMAIL, K. M.",2007,Electrochimica Acta,NC(CS)C(=O)O,58.649123717500856,DA{AE}A{~B}B,SAMPLE_40,BASE_2
2516,683,(2R)-2-amino-3-sulfanylpropanoic acid (L-cysteine),NC(CS)C(=O)O,Cu,unknown_probably_pure,potentiodynamic polarization,0.6M NaCl,12.0,60.21,"ISMAIL, K. M.",2007,Electrochimica Acta,NC(CS)C(=O)O,57.976865955243106,DA{AE}A{~B}B,SAMPLE_40,BASE_2
2517,683,(2R)-2-amino-3-sulfanylpropanoic acid (L-cysteine),NC(CS)C(=O)O,Cu,unknown_probably_pure,potentiodynamic polarization,0.6M NaCl,14.0,65.34,"ISMAIL, K. M.",2007,Electrochimica Acta,NC(CS)C(=O)O,56.64003999006252,DA{AE}A{~B}B,SAMPLE_40,BASE_2
2518,683,(2R)-2-amino-3-sulfanylpropanoic acid (L-cysteine),NC(CS)C(=O)O,Cu,unknown_probably_pure,potentiodynamic polarization,0.5M Na2SO4,0.001,45.95,"PETROVIĆ, M. B., RADOVANOVIĆ, M. B., SIMONOVIĆ, A. T., MILIĆ, S. M. & ANTONIJEVIĆ, M. M.",2012,International Journal of Electrochemical Science,NC(CS)C(=O)O,60.94334876470348,DA{AE}A{~B}B,SAMPLE_40,BASE_2
2519,683,(2R)-2-amino-3-sulfanylpropanoic acid (L-cysteine),NC(CS)C(=O)O,Cu,unknown_probably_pure,potentiodynamic polarization,0.5M Na2SO4,0.01,51.35,"PETROVIĆ, M. B., RADOVANOVIĆ, M. B., SIMONOVIĆ, A. T., MILIĆ, S. M. & ANTONIJEVIĆ, M. M.",2012,International Journal of Electrochemical Science,NC(CS)C(=O)O,59.923918594019234,DA{AE}A{~B}B,SAMPLE_40,BASE_2
2520,683,(2R)-2-amino-3-sulfanylpropanoic acid (L-cysteine),NC(CS)C(=O)O,Cu,unknown_probably_pure,potentiodynamic polarization,0.5M Na2SO4,0.1,64.86,"PETROVIĆ, M. B., RADOVANOVIĆ, M. B., SIMONOVIĆ, A. T., MILIĆ, S. M. & ANTONIJEVIĆ, M. M.",2012,International Journal of Electrochemical Science,NC(CS)C(=O)O,56.77324670463773,DA{AE}A{~B}B,SAMPLE_40,BASE_2
2521,683,(2R)-2-amino-3-sulfanylpropanoic acid (L-cysteine),NC(CS)C(=O)O,Cu,unknown_probably_pure,potentiodynamic polarization,0.5M Na2SO4,1.0,70.27,"PETROVIĆ, M. B., RADOVANOVIĆ, M. B., SIMONOVIĆ, A. T., MILIĆ, S. M. & ANTONIJEVIĆ, M. M.",2012,International Journal of Electrochemical Science,NC(CS)C(=O)O,55.154060733159184,DA{AE}A{~B}B,SAMPLE_40,BASE_2
2522,683,(2R)-2-amino-3-sulfanylpropanoic acid (L-cysteine),NC(CS)C(=O)O,Cu,unknown_probably_pure,potentiodynamic polarization,0.5M Na2SO4,10.0,75.7,"PETROVIĆ, M. B., RADOVANOVIĆ, M. B., SIMONOVIĆ, A. T., MILIĆ, S. M. & ANTONIJEVIĆ, M. M.",2012,International Journal of Electrochemical Science,NC(CS)C(=O)O,53.20076990686709,DA{AE}A{~B}B,SAMPLE_40,BASE_2
2523,683,(2R)-2-amino-3-sulfanylpropanoic acid (L-cysteine),NC(CS)C(=O)O,Cu,unknown_probably_pure,potentiodynamic polarization,0.5M Na2SO4,0.001,59.37,"PETROVIĆ, M. B., RADOVANOVIĆ, M. B., SIMONOVIĆ, A. T., MILIĆ, S. M. & ANTONIJEVIĆ, M. M.",2012,International Journal of Electrochemical Science,NC(CS)C(=O)O,58.17919790573896,DA{AE}A{~B}B,SAMPLE_40,BASE_2
2524,683,(2R)-2-amino-3-sulfanylpropanoic acid (L-cysteine),NC(CS)C(=O)O,Cu,unknown_probably_pure,potentiodynamic polarization,0.5M Na2SO4,0.01,65.62,"PETROVIĆ, M. B., RADOVANOVIĆ, M. B., SIMONOVIĆ, A. T., MILIĆ, S. M. & ANTONIJEVIĆ, M. M.",2012,International Journal of Electrochemical Science,NC(CS)C(=O)O,56.56148150753191,DA{AE}A{~B}B,SAMPLE_40,BASE_2
2525,683,(2R)-2-amino-3-sulfanylpropanoic acid (L-cysteine),NC(CS)C(=O)O,Cu,unknown_probably_pure,potentiodynamic polarization,0.5M Na2SO4,0.1,74.06,"PETROVIĆ, M. B., RADOVANOVIĆ, M. B., SIMONOVIĆ, A. T., MILIĆ, S. M. & ANTONIJEVIĆ, M. M.",2012,International Journal of Electrochemical Science,NC(CS)C(=O)O,53.833301182322096,DA{AE}A{~B}B,SAMPLE_40,BASE_2
2526,683,(2R)-2-amino-3-sulfanylpropanoic acid (L-cysteine),NC(CS)C(=O)O,Cu,unknown_probably_pure,potentiodynamic polarization,0.5M Na2SO4,1.0,75,"PETROVIĆ, M. B., RADOVANOVIĆ, M. B., SIMONOVIĆ, A. T., MILIĆ, S. M. & ANTONIJEVIĆ, M. M.",2012,International Journal of Electrochemical Science,NC(CS)C(=O)O,53.47582124665074,DA{AE}A{~B}B,SAMPLE_40,BASE_2
2527,683,(2R)-2-amino-3-sulfanylpropanoic acid (L-cysteine),NC(CS)C(=O)O,Cu,unknown_probably_pure,potentiodynamic polarization,0.5M Na2SO4,10.0,88.2,"PETROVIĆ, M. B., RADOVANOVIĆ, M. B., SIMONOVIĆ, A. T., MILIĆ, S. M. & ANTONIJEVIĆ, M. M.",2012,International Journal of Electrochemical Science,NC(CS)C(=O)O,46.20448863031076,DA{AE}A{~B}B,SAMPLE_40,BASE_2
2528,683,(2R)-2-amino-3-sulfanylpropanoic acid (L-cysteine),NC(CS)C(=O)O,Mg,CPMg220ppmFe,H2 evolution,0.5 wt.% NaCl,50.0,29,(Lamaka et al.;2017),2017,Corrosion Science,NC(CS)C(=O)O,63.58515276975603,DA{AE}A{~B}B,SAMPLE_20,BASE_4
2529,683,(2R)-2-amino-3-sulfanylpropanoic acid (L-cysteine),NC(CS)C(=O)O,Mg,HPMg51ppmFe,H2 evolution,0.5 wt.% NaCl,50.0,-389,(Lamaka et al.;2017),2017,Corrosion Science,NC(CS)C(=O)O,82.27429391923617,DA{AE}A{~B}B,SAMPLE_28,BASE_4
2530,683,(2R)-2-amino-3-sulfanylpropanoic acid (L-cysteine),NC(CS)C(=O)O,Mg,HPMg50ppmFe,H2 evolution,0.5 wt.% NaCl,50.0,41,(Lamaka et al.;2017),2017,Corrosion Science,NC(CS)C(=O)O,61.7920324693841,DA{AE}A{~B}B,SAMPLE_27,BASE_4
2531,683,(2R)-2-amino-3-sulfanylpropanoic acid (L-cysteine),NC(CS)C(=O)O,Mg,WE43,H2 evolution,0.5 wt.% NaCl,50.0,-258,(Lamaka et al.;2017),2017,Corrosion Science,NC(CS)C(=O)O,79.25419851081257,DA{AE}A{~B}B,SAMPLE_33,BASE_4
2532,683,(2R)-2-amino-3-sulfanylpropanoic acid (L-cysteine),NC(CS)C(=O)O,Mg,ZE41,H2 evolution,0.5 wt.% NaCl,50.0,-104,(Lamaka et al.;2017),2017,Corrosion Science,NC(CS)C(=O)O,73.8071805740473,DA{AE}A{~B}B,SAMPLE_34,BASE_4
2533,683,(2R)-2-amino-3-sulfanylpropanoic acid (L-cysteine),NC(CS)C(=O)O,Mg,E21,H2 evolution,0.5 wt.% NaCl,50.0,-1287,(Lamaka et al.;2017),2017,Corrosion Science,NC(CS)C(=O)O,92.37134357876593,DA{AE}A{~B}B,SAMPLE_26,BASE_4
2534,683,(2R)-2-amino-3-sulfanylpropanoic acid (L-cysteine),NC(CS)C(=O)O,Mg,AZ31,H2 evolution,0.5 wt.% NaCl,50.0,-155,(Lamaka et al.;2017),2017,Corrosion Science,NC(CS)C(=O)O,75.96834495426017,DA{AE}A{~B}B,SAMPLE_16,BASE_4
2535,683,(2R)-2-amino-3-sulfanylpropanoic acid (L-cysteine),NC(CS)C(=O)O,Mg,AZ91,H2 evolution,0.5 wt.% NaCl,50.0,-206,(Lamaka et al.;2017),2017,Corrosion Science,NC(CS)C(=O)O,77.73414482599038,DA{AE}A{~B}B,SAMPLE_17,BASE_4
2536,683,(2R)-2-amino-3-sulfanylpropanoic acid (L-cysteine),NC(CS)C(=O)O,Mg,AM50,H2 evolution,0.5 wt.% NaCl,50.0,-575,(Lamaka et al.;2017),2017,Corrosion Science,NC(CS)C(=O)O,85.39628319077065,DA{AE}A{~B}B,SAMPLE_14,BASE_4
2537,683,(2R)-2-amino-3-sulfanylpropanoic acid (L-cysteine),NC(CS)C(=O)O,Mg,MgCa,H2 evolution,0.85 wt.% NaCl,0.413,-31,"MEI, D., LAMAKA, S. V., FEILER, C. & ZHELUDKEVICH, M. L.",2019,Corrosion Science,NC(CS)C(=O)O,69.51743662516358,DA{AE}A{~B}B,SAMPLE_30,BASE_4
2538,683,(2R)-2-amino-3-sulfanylpropanoic acid (L-cysteine),NC(CS)C(=O)O,Mg,MgCa,H2 evolution,0.85 wt.% NaCl,5.0,-61,"MEI, D., LAMAKA, S. V., FEILER, C. & ZHELUDKEVICH, M. L.",2019,Corrosion Science,NC(CS)C(=O)O,71.51456946196981,DA{AE}A{~B}B,SAMPLE_30,BASE_4
2539,683,(2R)-2-amino-3-sulfanylpropanoic acid (L-cysteine),NC(CS)C(=O)O,Mg,MgCa,H2 evolution,0.85 wt.% NaCl,10.0,-104,"MEI, D., LAMAKA, S. V., FEILER, C. & ZHELUDKEVICH, M. L.",2019,Corrosion Science,NC(CS)C(=O)O,73.8071805740473,DA{AE}A{~B}B,SAMPLE_30,BASE_4
2540,683,(2R)-2-amino-3-sulfanylpropanoic acid (L-cysteine),NC(CS)C(=O)O,Mg,CPMg342ppmFe,H2 evolution,0.85 wt.% NaCl,0.413,32,"MEI, D., LAMAKA, S. V., FEILER, C. & ZHELUDKEVICH, M. L.",2019,Corrosion Science,NC(CS)C(=O)O,63.16702659267399,DA{AE}A{~B}B,SAMPLE_21,BASE_4
2541,683,(2R)-2-amino-3-sulfanylpropanoic acid (L-cysteine),NC(CS)C(=O)O,Mg,CPMg342ppmFe,H2 evolution,0.85 wt.% NaCl,5.0,43,"MEI, D., LAMAKA, S. V., FEILER, C. & ZHELUDKEVICH, M. L.",2019,Corrosion Science,NC(CS)C(=O)O,61.45803090449094,DA{AE}A{~B}B,SAMPLE_21,BASE_4
2542,683,(2R)-2-amino-3-sulfanylpropanoic acid (L-cysteine),NC(CS)C(=O)O,Mg,CPMg342ppmFe,H2 evolution,0.85 wt.% NaCl,10.0,30,"MEI, D., LAMAKA, S. V., FEILER, C. & ZHELUDKEVICH, M. L.",2019,Corrosion Science,NC(CS)C(=O)O,63.44777336663013,DA{AE}A{~B}B,SAMPLE_21,BASE_4
2543,684,(2S)-2-amino-3-(1H-indol-3-yl)propanoic acid (Tryptophan),NC(Cc1c[nH]c2ccccc12)C(=O)O,Al,AA2024-T3,potentiodynamic polarization,3.5% NaCL,0.5,43.4,"LI, X., XIANG, B., ZUO, X.-L., WANG, Q. & WEI, Z.-D.",2011,Journal of Materials Engineering and Performance,NC(Cc1c[nH]c2ccccc12)C(=O)O,61.38982579492897,DA{Aara<dH>aeaaaaare}A{~B}B,SAMPLE_4,BASE_1
2544,684,(2S)-2-amino-3-(1H-indol-3-yl)propanoic acid (Tryptophan),NC(Cc1c[nH]c2ccccc12)C(=O)O,Al,AA2024-T3,potentiodynamic polarization,3.5% NaCL,5.0,73.1,"LI, X., XIANG, B., ZUO, X.-L., WANG, Q. & WEI, Z.-D.",2011,Journal of Materials Engineering and Performance,NC(Cc1c[nH]c2ccccc12)C(=O)O,54.18525823379829,DA{Aara<dH>aeaaaaare}A{~B}B,SAMPLE_4,BASE_1
2545,684,(2S)-2-amino-3-(1H-indol-3-yl)propanoic acid (Tryptophan),NC(Cc1c[nH]c2ccccc12)C(=O)O,Al,AA2024-T3,potentiodynamic polarization,3.5% NaCL,8.0,80.6,"LI, X., XIANG, B., ZUO, X.-L., WANG, Q. & WEI, Z.-D.",2011,Journal of Materials Engineering and Performance,NC(Cc1c[nH]c2ccccc12)C(=O)O,51.019656836736026,DA{Aara<dH>aeaaaaare}A{~B}B,SAMPLE_4,BASE_1
2546,684,(2S)-2-amino-3-(1H-indol-3-yl)propanoic acid (Tryptophan),NC(Cc1c[nH]c2ccccc12)C(=O)O,Al,AA2024-T3,potentiodynamic polarization,1M HCL,0.5,32.9,"LI, X., XIANG, B., ZUO, X.-L., WANG, Q. & WEI, Z.-D.",2011,Journal of Materials Engineering and Performance,NC(Cc1c[nH]c2ccccc12)C(=O)O,63.03798579437814,DA{Aara<dH>aeaaaaare}A{~B}B,SAMPLE_4,BASE_1
2547,684,(2S)-2-amino-3-(1H-indol-3-yl)propanoic acid (Tryptophan),NC(Cc1c[nH]c2ccccc12)C(=O)O,Al,AA2024-T3,potentiodynamic polarization,1M HCL,5.0,61.4,"LI, X., XIANG, B., ZUO, X.-L., WANG, Q. & WEI, Z.-D.",2011,Journal of Materials Engineering and Performance,NC(Cc1c[nH]c2ccccc12)C(=O)O,57.682794333159066,DA{Aara<dH>aeaaaaare}A{~B}B,SAMPLE_4,BASE_1
2548,684,(2S)-2-amino-3-(1H-indol-3-yl)propanoic acid (Tryptophan),NC(Cc1c[nH]c2ccccc12)C(=O)O,Al,AA2024-T3,potentiodynamic polarization,1M HCL,8.0,88.4,"LI, X., XIANG, B., ZUO, X.-L., WANG, Q. & WEI, Z.-D.",2011,Journal of Materials Engineering and Performance,NC(Cc1c[nH]c2ccccc12)C(=O)O,46.03892758111862,DA{Aara<dH>aeaaaaare}A{~B}B,SAMPLE_4,BASE_1
2549,684,(2S)-2-amino-3-(1H-indol-3-yl)propanoic acid (Tryptophan),NC(Cc1c[nH]c2ccccc12)C(=O)O,Al,AA2024-T3,potentiodynamic polarization,20% CaCl2,0.5,32.66,"LI, X., XIANG, B., ZUO, X.-L., WANG, Q. & WEI, Z.-D.",2011,Journal of Materials Engineering and Performance,NC(Cc1c[nH]c2ccccc12)C(=O)O,63.072565130836125,DA{Aara<dH>aeaaaaare}A{~B}B,SAMPLE_4,BASE_1
2550,684,(2S)-2-amino-3-(1H-indol-3-yl)propanoic acid (Tryptophan),NC(Cc1c[nH]c2ccccc12)C(=O)O,Al,AA2024-T3,potentiodynamic polarization,20% CaCl2,5.0,69.22,"LI, X., XIANG, B., ZUO, X.-L., WANG, Q. & WEI, Z.-D.",2011,Journal of Materials Engineering and Performance,NC(Cc1c[nH]c2ccccc12)C(=O)O,55.490215441033996,DA{Aara<dH>aeaaaaare}A{~B}B,SAMPLE_4,BASE_1
2551,684,(2S)-2-amino-3-(1H-indol-3-yl)propanoic acid (Tryptophan),NC(Cc1c[nH]c2ccccc12)C(=O)O,Al,AA2024-T3,potentiodynamic polarization,20% CaCl2,8.0,83.32,"LI, X., XIANG, B., ZUO, X.-L., WANG, Q. & WEI, Z.-D.",2011,Journal of Materials Engineering and Performance,NC(Cc1c[nH]c2ccccc12)C(=O)O,49.55660196555717,DA{Aara<dH>aeaaaaare}A{~B}B,SAMPLE_4,BASE_1
