Repository: MatthiasHBusch/CrossAlloyTL

# CrossAlloyTL — cross-alloy transfer learning for Mg corrosion inhibitors

Code, data, and manuscript sources for:

> **Different Alloy, Different Story? Impact of Transfer Learning on
> Predictive Models for In Silico Screening of Mg Dissolution Modulators.**
> M. Busch, M. Tacke, S. V. Lamaka, M. L. Zheludkevich, C. J. Cyron,
> R. C. Aydin, C. Feiler (2026). *Corrosion Science* (submitted).

## Summary

We probe cross-alloy transfer learning (TL) for predicting the
inhibition efficiency (IE) of small organic dissolution modulators on
magnesium alloys, using the Mg subset of the
[ExCorr](https://excorr.web.app/) electrochemical
corrosion database.

File: data/ExCorrDatasetClean.csv (part 25 of 45)
Unnamed: 0,index,IUPAC,isomeric_SMILES,BaseMaterial,Alloy,Method,AggressiveComponent,Operating_Concentration_mM,IE,References,Year,Journal,canonical_SMILES,transformed_IE,transformed_smiles,transformed_alloy,transformed_base_material
2552,684,(2S)-2-amino-3-(1H-indol-3-yl)propanoic acid (Tryptophan),NC(Cc1c[nH]c2ccccc12)C(=O)O,Al,AA2024-T3,gravimetry,3.5% NaCL,0.5,38.5,"LI, X., XIANG, B., ZUO, X.-L., WANG, Q. & WEI, Z.-D.",2011,Journal of Materials Engineering and Performance,NC(Cc1c[nH]c2ccccc12)C(=O)O,62.1939609127376,DA{Aara<dH>aeaaaaare}A{~B}B,SAMPLE_4,BASE_1
2553,684,(2S)-2-amino-3-(1H-indol-3-yl)propanoic acid (Tryptophan),NC(Cc1c[nH]c2ccccc12)C(=O)O,Al,AA2024-T3,gravimetry,3.5% NaCL,5.0,53.9,"LI, X., XIANG, B., ZUO, X.-L., WANG, Q. & WEI, Z.-D.",2011,Journal of Materials Engineering and Performance,NC(Cc1c[nH]c2ccccc12)C(=O)O,59.40248464329143,DA{Aara<dH>aeaaaaare}A{~B}B,SAMPLE_4,BASE_1
2554,684,(2S)-2-amino-3-(1H-indol-3-yl)propanoic acid (Tryptophan),NC(Cc1c[nH]c2ccccc12)C(=O)O,Al,AA2024-T3,gravimetry,3.5% NaCL,8.0,69.3,"LI, X., XIANG, B., ZUO, X.-L., WANG, Q. & WEI, Z.-D.",2011,Journal of Materials Engineering and Performance,NC(Cc1c[nH]c2ccccc12)C(=O)O,55.46501025951801,DA{Aara<dH>aeaaaaare}A{~B}B,SAMPLE_4,BASE_1
2555,684,(2S)-2-amino-3-(1H-indol-3-yl)propanoic acid (Tryptophan),NC(Cc1c[nH]c2ccccc12)C(=O)O,Al,AA2024-T3,gravimetry,1M HCL,0.5,36.3,"LI, X., XIANG, B., ZUO, X.-L., WANG, Q. & WEI, Z.-D.",2011,Journal of Materials Engineering and Performance,NC(Cc1c[nH]c2ccccc12)C(=O)O,62.534366369445976,DA{Aara<dH>aeaaaaare}A{~B}B,SAMPLE_4,BASE_1
2556,684,(2S)-2-amino-3-(1H-indol-3-yl)propanoic acid (Tryptophan),NC(Cc1c[nH]c2ccccc12)C(=O)O,Al,AA2024-T3,gravimetry,1M HCL,5.0,38,"LI, X., XIANG, B., ZUO, X.-L., WANG, Q. & WEI, Z.-D.",2011,Journal of Materials Engineering and Performance,NC(Cc1c[nH]c2ccccc12)C(=O)O,62.27238308640459,DA{Aara<dH>aeaaaaare}A{~B}B,SAMPLE_4,BASE_1
2557,684,(2S)-2-amino-3-(1H-indol-3-yl)propanoic acid (Tryptophan),NC(Cc1c[nH]c2ccccc12)C(=O)O,Al,AA2024-T3,gravimetry,1M HCL,8.0,87,"LI, X., XIANG, B., ZUO, X.-L., WANG, Q. & WEI, Z.-D.",2011,Journal of Materials Engineering and Performance,NC(Cc1c[nH]c2ccccc12)C(=O)O,47.142487478704545,DA{Aara<dH>aeaaaaare}A{~B}B,SAMPLE_4,BASE_1
2558,684,(2S)-2-amino-3-(1H-indol-3-yl)propanoic acid (Tryptophan),NC(Cc1c[nH]c2ccccc12)C(=O)O,Al,AA2024-T3,gravimetry,20% CaCl2,0.5,35.51,"LI, X., XIANG, B., ZUO, X.-L., WANG, Q. & WEI, Z.-D.",2011,Journal of Materials Engineering and Performance,NC(Cc1c[nH]c2ccccc12)C(=O)O,62.65374096082194,DA{Aara<dH>aeaaaaare}A{~B}B,SAMPLE_4,BASE_1
2559,684,(2S)-2-amino-3-(1H-indol-3-yl)propanoic acid (Tryptophan),NC(Cc1c[nH]c2ccccc12)C(=O)O,Al,AA2024-T3,gravimetry,20% CaCl2,5.0,67.84,"LI, X., XIANG, B., ZUO, X.-L., WANG, Q. & WEI, Z.-D.",2011,Journal of Materials Engineering and Performance,NC(Cc1c[nH]c2ccccc12)C(=O)O,55.91498698178001,DA{Aara<dH>aeaaaaare}A{~B}B,SAMPLE_4,BASE_1
2560,684,(2S)-2-amino-3-(1H-indol-3-yl)propanoic acid (Tryptophan),NC(Cc1c[nH]c2ccccc12)C(=O)O,Al,AA2024-T3,gravimetry,20% CaCl2,8.0,85.71,"LI, X., XIANG, B., ZUO, X.-L., WANG, Q. & WEI, Z.-D.",2011,Journal of Materials Engineering and Performance,NC(Cc1c[nH]c2ccccc12)C(=O)O,48.05879956580636,DA{Aara<dH>aeaaaaare}A{~B}B,SAMPLE_4,BASE_1
2561,685,(2S)-2-amino-3-phenylpropanoic acid(Phenylalanine),NC(Cc1ccccc1)C(=O)O,Mg,CPMg342ppmFe,H2 evolution,0.85 wt.% NaCl,0.242,2,"LAMAKA, S. V., VAGHEFINAZARI, B., MEI, D., PETRAUSKAS, R. P., HÖCHE, D. & ZHELUDKEVICH, M. L.",2017,Corrosion Science,NC(Cc1ccccc1)C(=O)O,66.7065357571793,DA{Aaraaaaar}A{~B}B,SAMPLE_21,BASE_4
2562,685,(2S)-2-amino-3-phenylpropanoic acid(Phenylalanine),NC(Cc1ccccc1)C(=O)O,Mg,CPMg220ppmFe,H2 evolution,0.5 wt.% NaCl,50.0,16,(Lamaka et al.;2017),2017,Corrosion Science,NC(Cc1ccccc1)C(=O)O,65.21357323836033,DA{Aaraaaaar}A{~B}B,SAMPLE_20,BASE_4
2563,685,(2S)-2-amino-3-phenylpropanoic acid(Phenylalanine),NC(Cc1ccccc1)C(=O)O,Mg,HPMg51ppmFe,H2 evolution,0.5 wt.% NaCl,50.0,-157,(Lamaka et al.;2017),2017,Corrosion Science,NC(Cc1ccccc1)C(=O)O,76.0440100698269,DA{Aaraaaaar}A{~B}B,SAMPLE_28,BASE_4
2564,685,(2S)-2-amino-3-phenylpropanoic acid(Phenylalanine),NC(Cc1ccccc1)C(=O)O,Mg,HPMg50ppmFe,H2 evolution,0.5 wt.% NaCl,50.0,-7,(Lamaka et al.;2017),2017,Corrosion Science,NC(Cc1ccccc1)C(=O)O,67.5574805029052,DA{Aaraaaaar}A{~B}B,SAMPLE_27,BASE_4
2565,685,(2S)-2-amino-3-phenylpropanoic acid(Phenylalanine),NC(Cc1ccccc1)C(=O)O,Mg,WE43,H2 evolution,0.5 wt.% NaCl,50.0,-142,(Lamaka et al.;2017),2017,Corrosion Science,NC(Cc1ccccc1)C(=O)O,75.46156492173846,DA{Aaraaaaar}A{~B}B,SAMPLE_33,BASE_4
2566,685,(2S)-2-amino-3-phenylpropanoic acid(Phenylalanine),NC(Cc1ccccc1)C(=O)O,Mg,ZE41,H2 evolution,0.5 wt.% NaCl,50.0,-146,(Lamaka et al.;2017),2017,Corrosion Science,NC(Cc1ccccc1)C(=O)O,75.62034037159803,DA{Aaraaaaar}A{~B}B,SAMPLE_34,BASE_4
2567,685,(2S)-2-amino-3-phenylpropanoic acid(Phenylalanine),NC(Cc1ccccc1)C(=O)O,Mg,E21,H2 evolution,0.5 wt.% NaCl,50.0,-322,(Lamaka et al.;2017),2017,Corrosion Science,NC(Cc1ccccc1)C(=O)O,80.84712707147541,DA{Aaraaaaar}A{~B}B,SAMPLE_26,BASE_4
2568,685,(2S)-2-amino-3-phenylpropanoic acid(Phenylalanine),NC(Cc1ccccc1)C(=O)O,Mg,AZ31,H2 evolution,0.5 wt.% NaCl,50.0,-267,(Lamaka et al.;2017),2017,Corrosion Science,NC(Cc1ccccc1)C(=O)O,79.49466815957254,DA{Aaraaaaar}A{~B}B,SAMPLE_16,BASE_4
2569,685,(2S)-2-amino-3-phenylpropanoic acid(Phenylalanine),NC(Cc1ccccc1)C(=O)O,Mg,AZ91,H2 evolution,0.5 wt.% NaCl,50.0,-149,(Lamaka et al.;2017),2017,Corrosion Science,NC(Cc1ccccc1)C(=O)O,75.73773678510827,DA{Aaraaaaar}A{~B}B,SAMPLE_17,BASE_4
2570,685,(2S)-2-amino-3-phenylpropanoic acid(Phenylalanine),NC(Cc1ccccc1)C(=O)O,Mg,AM50,H2 evolution,0.5 wt.% NaCl,50.0,-352,(Lamaka et al.;2017),2017,Corrosion Science,NC(Cc1ccccc1)C(=O)O,81.51226839072626,DA{Aaraaaaar}A{~B}B,SAMPLE_14,BASE_4
2571,686,(2S)-2-amino-5-(diaminomethylideneamino)pentanoic acid(Arginine),NC(N)=NCCC[C@H](N)C(=O)O,Al,pure,potentiodynamic polarization,0.1M HCl,10.0,-6,"ALMAYOUF, A. M.",1996,Corrosion Prevention & Control,NC(N)=NCCC[C@H](N)C(=O)O,67.46654006450127,DA{D}~DAAA<A*H>{D}A{~B}B,SAMPLE_38,BASE_1
2572,686,(2S)-2-amino-5-(diaminomethylideneamino)pentanoic acid(Arginine),NC(N)=NCCC[C@H](N)C(=O)O,Mg,CPMg342ppmFe,H2 evolution,0.85 wt.% NaCl,0.2,-1,"MEI, D., LAMAKA, S. V., FEILER, C. & ZHELUDKEVICH, M. L.",2019,Corrosion Science,NC(N)=NCCC[C@H](N)C(=O)O,66.99857051088782,DA{D}~DAAA<A*H>{D}A{~B}B,SAMPLE_21,BASE_4
2573,686,(2S)-2-amino-5-(diaminomethylideneamino)pentanoic acid(Arginine),NC(N)=NCCC[C@H](N)C(=O)O,Mg,MgCa,H2 evolution,0.85 wt.% NaCl,0.2,-12,"MEI, D., LAMAKA, S. V., FEILER, C. & ZHELUDKEVICH, M. L.",2019,Corrosion Science,NC(N)=NCCC[C@H](N)C(=O)O,67.99979871584748,DA{D}~DAAA<A*H>{D}A{~B}B,SAMPLE_30,BASE_4
2574,687,Urea (carbamide),NC(N)=O,Mg,CPMg342ppmFe,H2 evolution,0.85 wt.% NaCl,6.66,12,"MEI, D., LAMAKA, S. V., FEILER, C. & ZHELUDKEVICH, M. L.",2019,Corrosion Science,NC(N)=O,65.66412356869684,DA{D}~B,SAMPLE_21,BASE_4
2575,687,Urea (carbamide),NC(N)=O,Mg,CPMg220ppmFe,H2 evolution,0.5 wt.% NaCl,50.0,-6,(Lamaka et al.;2017),2017,Corrosion Science,NC(N)=O,67.46654006450127,DA{D}~B,SAMPLE_20,BASE_4
2576,687,Urea (carbamide),NC(N)=O,Mg,HPMg51ppmFe,H2 evolution,0.5 wt.% NaCl,50.0,24,(Lamaka et al.;2017),2017,Corrosion Science,NC(N)=O,64.24425638197809,DA{D}~B,SAMPLE_28,BASE_4
2577,687,Urea (carbamide),NC(N)=O,Mg,HPMg50ppmFe,H2 evolution,0.5 wt.% NaCl,50.0,11,(Lamaka et al.;2017),2017,Corrosion Science,NC(N)=O,65.77356072779565,DA{D}~B,SAMPLE_27,BASE_4
2578,687,Urea (carbamide),NC(N)=O,Mg,WE43,H2 evolution,0.5 wt.% NaCl,50.0,23,(Lamaka et al.;2017),2017,Corrosion Science,NC(N)=O,64.37086061002866,DA{D}~B,SAMPLE_33,BASE_4
2579,687,Urea (carbamide),NC(N)=O,Mg,ZE41,H2 evolution,0.5 wt.% NaCl,50.0,-93,(Lamaka et al.;2017),2017,Corrosion Science,NC(N)=O,73.27033817223239,DA{D}~B,SAMPLE_34,BASE_4
2580,687,Urea (carbamide),NC(N)=O,Mg,E21,H2 evolution,0.5 wt.% NaCl,50.0,18,(Lamaka et al.;2017),2017,Corrosion Science,NC(N)=O,64.98018639022474,DA{D}~B,SAMPLE_26,BASE_4
2581,687,Urea (carbamide),NC(N)=O,Mg,AZ31,H2 evolution,0.5 wt.% NaCl,50.0,-69,(Lamaka et al.;2017),2017,Corrosion Science,NC(N)=O,71.98424138890499,DA{D}~B,SAMPLE_16,BASE_4
2582,687,Urea (carbamide),NC(N)=O,Mg,AZ91,H2 evolution,0.5 wt.% NaCl,50.0,-19,(Lamaka et al.;2017),2017,Corrosion Science,NC(N)=O,68.58695336343604,DA{D}~B,SAMPLE_17,BASE_4
2583,687,Urea (carbamide),NC(N)=O,Mg,AM50,H2 evolution,0.5 wt.% NaCl,50.0,-40,(Lamaka et al.;2017),2017,Corrosion Science,NC(N)=O,70.16096309606034,DA{D}~B,SAMPLE_14,BASE_4
2584,687,Urea (carbamide),NC(N)=O,Mg,MgCa,H2 evolution,0.85 wt.% NaCl,6.66,-8,"MEI, D., LAMAKA, S. V., FEILER, C. & ZHELUDKEVICH, M. L.",2019,Corrosion Science,NC(N)=O,67.64757497148446,DA{D}~B,SAMPLE_30,BASE_4
2585,688,Thiourea,NC(N)=S,Al,unknown_probably_pure,weight loss,0.3M NaOH,26.3,22.6,"EDRAH, S.",2010,J Appl Sci Res,NC(N)=S,64.42104251261271,DA{D}~E,SAMPLE_40,BASE_1
2586,688,Thiourea,NC(N)=S,Al,unknown_probably_pure,weight loss,0.4M NaOH,26.3,20.4,"EDRAH, S.",2010,J Appl Sci Res,NC(N)=S,64.69248942900859,DA{D}~E,SAMPLE_40,BASE_1
2587,688,Thiourea,NC(N)=S,Al,unknown_probably_pure,weight loss,0.6M NaOH,26.3,18,"EDRAH, S.",2010,J Appl Sci Res,NC(N)=S,64.98018639022474,DA{D}~E,SAMPLE_40,BASE_1
2588,688,Thiourea,NC(N)=S,Al,unknown_probably_pure,weight loss,1M NaOH,26.3,17.4,"EDRAH, S.",2010,J Appl Sci Res,NC(N)=S,65.05079485993326,DA{D}~E,SAMPLE_40,BASE_1
2589,688,Thiourea,NC(N)=S,Al,powder,H2 evolution,"1M HCl, 2.5% NaCl",10.0,-45,"HORNER, L. & MEISEL, K.",1978,Werkstoffe Und Korrosion-Materials and Corrosion,NC(N)=S,70.50082552983504,DA{D}~E,SAMPLE_37,BASE_1
2590,688,Thiourea,NC(N)=S,Mg,HPMg50ppmFe,H2 evolution,0.5 wt.% NaCl,50.0,60,(Lamaka et al.;2017),2017,Corrosion Science,NC(N)=S,58.02784659586809,DA{D}~E,SAMPLE_27,BASE_4
2591,688,Thiourea,NC(N)=S,Mg,WE43,H2 evolution,0.5 wt.% NaCl,50.0,43,(Lamaka et al.;2017),2017,Corrosion Science,NC(N)=S,61.45803090449094,DA{D}~E,SAMPLE_33,BASE_4
2592,688,Thiourea,NC(N)=S,Mg,ZE41,H2 evolution,0.5 wt.% NaCl,50.0,-16,(Lamaka et al.;2017),2017,Corrosion Science,NC(N)=S,68.33966114962216,DA{D}~E,SAMPLE_34,BASE_4
2593,688,Thiourea,NC(N)=S,Mg,E21,H2 evolution,0.5 wt.% NaCl,50.0,-52,(Lamaka et al.;2017),2017,Corrosion Science,NC(N)=S,70.9574461114083,DA{D}~E,SAMPLE_26,BASE_4
2594,688,Thiourea,NC(N)=S,Mg,AZ31,H2 evolution,0.5 wt.% NaCl,50.0,50,(Lamaka et al.;2017),2017,Corrosion Science,NC(N)=S,60.189010976080965,DA{D}~E,SAMPLE_16,BASE_4
2595,688,Thiourea,NC(N)=S,Mg,AZ91,H2 evolution,0.5 wt.% NaCl,50.0,57,(Lamaka et al.;2017),2017,Corrosion Science,NC(N)=S,58.72827838893943,DA{D}~E,SAMPLE_17,BASE_4
2596,688,Thiourea,NC(N)=S,Mg,AM50,H2 evolution,0.5 wt.% NaCl,50.0,33,(Lamaka et al.;2017),2017,Corrosion Science,NC(N)=S,63.0235412196929,DA{D}~E,SAMPLE_14,BASE_4
2597,689,1H-Perimidin-2-amine,NC1=Nc2cccc3cccc(c23)N1,Fe,Carbon Steel,potentiodynamic polarization,1.0M HCL,0.1,87.41,Corrosion inhibition of perimidine derivatives for mild steel in acidic media: Electrochemical and computational studies,2018,Journal of Molecular Liquids,NC1=Nc2cccc3cccc(c23)N1,46.83211429413813,DAr~Daeaaaataaaa{aet}Dr,SAMPLE_23,BASE_3
2598,690,Cyclohexanamine (Cyclohexylamine),NC1CCCCC1,Al,powder,H2 evolution,"1M HCl, 2.5% NaCl",10.0,20,"HORNER, L. & MEISEL, K.",1978,Werkstoffe Und Korrosion-Materials and Corrosion,NC1CCCCC1,64.74103632529831,DArAAAAAr,SAMPLE_37,BASE_1
2599,691,2-aminoacetic acid(Glycine),NCC(=O)O,Al,pure,potentiodynamic polarization,6M NaOH,13.3,35.1,"BRITO, P. S. D.",2014,Journal of Fuel Cell Science and Technology,NCC(=O)O,62.71511971278262,DAA{~B}B,SAMPLE_38,BASE_1
2600,691,2-aminoacetic acid(Glycine),NCC(=O)O,Al,pure,potentiodynamic polarization,6M NaOH,133.3,56.1,"BRITO, P. S. D.",2014,Journal of Fuel Cell Science and Technology,NCC(=O)O,58.92889723014365,DAA{~B}B,SAMPLE_38,BASE_1
2601,691,2-aminoacetic acid(Glycine),NCC(=O)O,Al,powder,H2 evolution,"1M HCl, 2.5% NaCl",10.0,10,"HORNER, L. & MEISEL, K.",1978,Werkstoffe Und Korrosion-Materials and Corrosion,NCC(=O)O,65.88177509975425,DAA{~B}B,SAMPLE_37,BASE_1
2602,691,2-aminoacetic acid(Glycine),NCC(=O)O,Mg,CPMg220ppmFe,H2 evolution,0.5 wt.% NaCl,50.0,-43,(Lamaka et al.;2017),2017,Corrosion Science,NCC(=O)O,70.36630829060661,DAA{~B}B,SAMPLE_20,BASE_4
2603,691,2-aminoacetic acid(Glycine),NCC(=O)O,Mg,HPMg51ppmFe,H2 evolution,0.5 wt.% NaCl,50.0,-955,(Lamaka et al.;2017),2017,Corrosion Science,NCC(=O)O,89.72148118111853,DAA{~B}B,SAMPLE_28,BASE_4
2604,691,2-aminoacetic acid(Glycine),NCC(=O)O,Mg,HPMg50ppmFe,H2 evolution,0.5 wt.% NaCl,50.0,18,(Lamaka et al.;2017),2017,Corrosion Science,NCC(=O)O,64.98018639022474,DAA{~B}B,SAMPLE_27,BASE_4
2605,691,2-aminoacetic acid(Glycine),NCC(=O)O,Mg,WE43,H2 evolution,0.5 wt.% NaCl,50.0,-268,(Lamaka et al.;2017),2017,Corrosion Science,NCC(=O)O,79.52102215006822,DAA{~B}B,SAMPLE_33,BASE_4
2606,691,2-aminoacetic acid(Glycine),NCC(=O)O,Mg,ZE41,H2 evolution,0.5 wt.% NaCl,50.0,-215,(Lamaka et al.;2017),2017,Corrosion Science,NCC(=O)O,78.01489159994654,DAA{~B}B,SAMPLE_34,BASE_4
2607,691,2-aminoacetic acid(Glycine),NCC(=O)O,Mg,E21,H2 evolution,0.5 wt.% NaCl,50.0,-965,(Lamaka et al.;2017),2017,Corrosion Science,NCC(=O)O,89.81285059020266,DAA{~B}B,SAMPLE_26,BASE_4
2608,691,2-aminoacetic acid(Glycine),NCC(=O)O,Mg,AZ31,H2 evolution,0.5 wt.% NaCl,50.0,-353,(Lamaka et al.;2017),2017,Corrosion Science,NCC(=O)O,81.53367190337356,DAA{~B}B,SAMPLE_16,BASE_4
2609,691,2-aminoacetic acid(Glycine),NCC(=O)O,Mg,AZ91,H2 evolution,0.5 wt.% NaCl,50.0,-82,(Lamaka et al.;2017),2017,Corrosion Science,NCC(=O)O,72.70198343775725,DAA{~B}B,SAMPLE_17,BASE_4
2610,691,2-aminoacetic acid(Glycine),NCC(=O)O,Mg,AM50,H2 evolution,0.5 wt.% NaCl,50.0,-434,(Lamaka et al.;2017),2017,Corrosion Science,NCC(=O)O,83.12690443859918,DAA{~B}B,SAMPLE_14,BASE_4
2611,691,2-aminoacetic acid(Glycine),NCC(=O)O,Mg,MgCa,H2 evolution,0.85 wt.% NaCl,0.719,-10,"MEI, D., LAMAKA, S. V., FEILER, C. & ZHELUDKEVICH, M. L.",2019,Corrosion Science,NCC(=O)O,67.82528794890972,DAA{~B}B,SAMPLE_30,BASE_4
2612,691,2-aminoacetic acid(Glycine),NCC(=O)O,Mg,CPMg342ppmFe,H2 evolution,0.85 wt.% NaCl,0.719,-2,"MEI, D., LAMAKA, S. V., FEILER, C. & ZHELUDKEVICH, M. L.",2019,Corrosion Science,NCC(=O)O,67.09399084461707,DAA{~B}B,SAMPLE_21,BASE_4
2613,691,2-aminoacetic acid(Glycine),NCC(=O)O,Mg,CPMg342ppmFe,H2 evolution,0.5 wt.% NaCl,50.0,-289,"FEILER, C., MEI, D., VAGHEFINAZARI, B., WÜRGER, T., MEISSNE, R. H., LUTHRINGER-FEYERABEND, B. J. C., WINKLER, D. A., ZHELUDKEVICH, M. L. & LAMAKA, S. V.",2019,Corrosion Science,NCC(=O)O,80.05850958352067,DAA{~B}B,SAMPLE_21,BASE_4
2614,692,Sodium 2-aminoacetate (Sodium glycinate),NCC(=O)[O-].[Na+],Al,AA2024-T3,optical inspection,0.1M NaCl,1.0,50,"WINKLER, D. A., BREEDON, M., WHITE, P., HUGHES, A. E., SAPPER, E. D. & COLE, I.",2016,Corrosion Science,NCC(=O)[O-].[Na+],60.189010976080965,DAA{~B}<BM>!<DaT>,SAMPLE_4,BASE_1
2615,692,Sodium 2-aminoacetate (Sodium glycinate),NCC(=O)[O-].[Na+],Al,AA2024-T3,optical inspection,0.1M NaCl,1.0,50,"WINKLER, D. A., BREEDON, M., WHITE, P., HUGHES, A. E., SAPPER, E. D. & COLE, I.",2016,Corrosion Science,NCC(=O)[O-].[Na+],60.189010976080965,DAA{~B}<BM>!<DaT>,SAMPLE_4,BASE_1
2616,692,Sodium 2-aminoacetate (Sodium glycinate),NCC(=O)[O-].[Na+],Al,AA2024-T3,optical inspection,0.1M NaCl,1.0,50,"WINKLER, D. A., BREEDON, M., WHITE, P., HUGHES, A. E., SAPPER, E. D. & COLE, I.",2016,Corrosion Science,NCC(=O)[O-].[Na+],60.189010976080965,DAA{~B}<BM>!<DaT>,SAMPLE_4,BASE_1
2617,692,Sodium 2-aminoacetate (Sodium glycinate),NCC(=O)[O-].[Na+],Al,AA2024-T3,optical inspection,0.1M NaCl,1.0,50,"WINKLER, D. A., BREEDON, M., WHITE, P., HUGHES, A. E., SAPPER, E. D. & COLE, I.",2016,Corrosion Science,NCC(=O)[O-].[Na+],60.189010976080965,DAA{~B}<BM>!<DaT>,SAMPLE_4,BASE_1
2618,692,Sodium 2-aminoacetate (Sodium glycinate),NCC(=O)[O-].[Na+],Al,AA7075-T6,optical inspection,0.1M NaCl,1.0,10,"WINKLER, D. A., BREEDON, M., WHITE, P., HUGHES, A. E., SAPPER, E. D. & COLE, I.",2016,Corrosion Science,NCC(=O)[O-].[Na+],65.88177509975425,DAA{~B}<BM>!<DaT>,SAMPLE_12,BASE_1
2619,692,Sodium 2-aminoacetate (Sodium glycinate),NCC(=O)[O-].[Na+],Al,AA7075-T6,optical inspection,0.1M NaCl,1.0,10,"WINKLER, D. A., BREEDON, M., WHITE, P., HUGHES, A. E., SAPPER, E. D. & COLE, I.",2016,Corrosion Science,NCC(=O)[O-].[Na+],65.88177509975425,DAA{~B}<BM>!<DaT>,SAMPLE_12,BASE_1
2620,692,Sodium 2-aminoacetate (Sodium glycinate),NCC(=O)[O-].[Na+],Al,AA7075-T6,optical inspection,0.1M NaCl,1.0,10,"WINKLER, D. A., BREEDON, M., WHITE, P., HUGHES, A. E., SAPPER, E. D. & COLE, I.",2016,Corrosion Science,NCC(=O)[O-].[Na+],65.88177509975425,DAA{~B}<BM>!<DaT>,SAMPLE_12,BASE_1
2621,692,Sodium 2-aminoacetate (Sodium glycinate),NCC(=O)[O-].[Na+],Al,AA7075-T6,optical inspection,0.1M NaCl,1.0,10,"WINKLER, D. A., BREEDON, M., WHITE, P., HUGHES, A. E., SAPPER, E. D. & COLE, I.",2016,Corrosion Science,NCC(=O)[O-].[Na+],65.88177509975425,DAA{~B}<BM>!<DaT>,SAMPLE_12,BASE_1
2622,693,3-aminopropanoic acid (beta-Alanine),NCCC(=O)O,Mg,CPMg220ppmFe,H2 evolution,0.5 wt.% NaCl,50.0,-86,"WÜRGER, T., MEI, D., VAGHEFINAZARI, B., WINKLER, D. A., LAMAKA, S. V., ZHELUDKEVICH, M. L., MEISSNE, R. H. & FEILER, C.",2021,npj Materials Degradation,NCCC(=O)O,72.9125370677779,DAAA{~B}B,SAMPLE_20,BASE_4
2623,694,(4-amino-1-hydroxy-1-phosphonobutyl)phosphonic acid (Elaindinic acid; alendronic acid),NCCCC(O)(P(=O)(O)O)P(=O)(O)O,Al,powder,H2 evolution,"1M HCl, 2.5% NaCl",10.0,19,"HORNER, L. & MEISEL, K.",1978,Werkstoffe Und Korrosion-Materials and Corrosion,NCCCC(O)(P(=O)(O)O)P(=O)(O)O,64.86134949399732,DAAAA{B}{K{~B}{B}B}K{~B}{B}B,SAMPLE_37,BASE_1
2624,695,2;6-diaminohexanoic acid(Lysine),NCCCCC(N)C(=O)O,Al,pure,potentiodynamic polarization,0.1M HCl,10.0,13,"ALMAYOUF, A. M.",1996,Corrosion Prevention & Control,NCCCCC(N)C(=O)O,65.55343567213504,DAAAAA{D}A{~B}B,SAMPLE_38,BASE_1
2625,695,2;6-diaminohexanoic acid(Lysine),NCCCCC(N)C(=O)O,Mg,CPMg342ppmFe,H2 evolution,0.85 wt.% NaCl,0.4,-3,"LAMAKA, S. V., VAGHEFINAZARI, B., MEI, D., PETRAUSKAS, R. P., HÖCHE, D. & ZHELUDKEVICH, M. L.",2017,Corrosion Science,NCCCCC(N)C(=O)O,67.18848023342025,DAAAAA{D}A{~B}B,SAMPLE_21,BASE_4
2626,695,2;6-diaminohexanoic acid(Lysine),NCCCCC(N)C(=O)O,Mg,CPMg220ppmFe,H2 evolution,0.5 wt.% NaCl,50.0,60,(Lamaka et al.;2017; Mei et al.;2019),2017,Corrosion Science,NCCCCC(N)C(=O)O,58.02784659586809,DAAAAA{D}A{~B}B,SAMPLE_20,BASE_4
2627,695,2;6-diaminohexanoic acid(Lysine),NCCCCC(N)C(=O)O,Mg,CPMg220ppmFe,H2 evolution,0.5 wt.% NaCl,6.4,-70,(Lamaka et al.;2017),2017,Corrosion Science,NCCCCC(N)C(=O)O,72.0413807023171,DAAAAA{D}A{~B}B,SAMPLE_20,BASE_4
2628,695,2;6-diaminohexanoic acid(Lysine),NCCCCC(N)C(=O)O,Mg,HPMg51ppmFe,H2 evolution,0.5 wt.% NaCl,6.4,-139,(Lamaka et al.;2017),2017,Corrosion Science,NCCCCC(N)C(=O)O,75.3407514774366,DAAAAA{D}A{~B}B,SAMPLE_28,BASE_4
2629,695,2;6-diaminohexanoic acid(Lysine),NCCCCC(N)C(=O)O,Mg,HPMg50ppmFe,H2 evolution,0.5 wt.% NaCl,6.4,-5,(Lamaka et al.;2017),2017,Corrosion Science,NCCCCC(N)C(=O)O,67.37473761857322,DAAAAA{D}A{~B}B,SAMPLE_27,BASE_4
2630,695,2;6-diaminohexanoic acid(Lysine),NCCCCC(N)C(=O)O,Mg,WE43,H2 evolution,0.5 wt.% NaCl,6.4,-47,(Lamaka et al.;2017),2017,Corrosion Science,NCCCCC(N)C(=O)O,70.63350000912239,DAAAAA{D}A{~B}B,SAMPLE_33,BASE_4
2631,695,2;6-diaminohexanoic acid(Lysine),NCCCCC(N)C(=O)O,Mg,ZE41,H2 evolution,0.5 wt.% NaCl,6.4,-113,(Lamaka et al.;2017),2017,Corrosion Science,NCCCCC(N)C(=O)O,74.22530675112934,DAAAAA{D}A{~B}B,SAMPLE_34,BASE_4
2632,695,2;6-diaminohexanoic acid(Lysine),NCCCCC(N)C(=O)O,Mg,E21,H2 evolution,0.5 wt.% NaCl,6.4,-328,(Lamaka et al.;2017),2017,Corrosion Science,NCCCCC(N)C(=O)O,80.98385996176563,DAAAAA{D}A{~B}B,SAMPLE_26,BASE_4
2633,695,2;6-diaminohexanoic acid(Lysine),NCCCCC(N)C(=O)O,Mg,AZ31,H2 evolution,0.5 wt.% NaCl,6.4,-305,(Lamaka et al.;2017),2017,Corrosion Science,NCCCCC(N)C(=O)O,80.44889333307064,DAAAAA{D}A{~B}B,SAMPLE_16,BASE_4
2634,695,2;6-diaminohexanoic acid(Lysine),NCCCCC(N)C(=O)O,Mg,AM50,H2 evolution,0.5 wt.% NaCl,6.4,-533,(Lamaka et al.;2017),2017,Corrosion Science,NCCCCC(N)C(=O)O,84.77409132341849,DAAAAA{D}A{~B}B,SAMPLE_14,BASE_4
2635,695,2;6-diaminohexanoic acid(Lysine),NCCCCC(N)C(=O)O,Mg,MgCa,H2 evolution,0.85 wt.% NaCl,0.4,-10,(Lamaka et al.;2017; Mei et al.;2019),2017,Corrosion Science,NCCCCC(N)C(=O)O,67.82528794890972,DAAAAA{D}A{~B}B,SAMPLE_30,BASE_4
2636,696,Hexane-1;6-diamine (Hexamethylenediamine),NCCCCCCN,Al,powder,H2 evolution,"1M HCl, 2.5% NaCl",10.0,36,"HORNER, L. & MEISEL, K.",1978,Werkstoffe Und Korrosion-Materials and Corrosion,NCCCCCCN,62.57987194508542,DAAAAAAD,SAMPLE_37,BASE_1
2637,697,Ethylenediamine,NCCN,Mg,CPMg220ppmFe,H2 evolution,0.5 wt.% NaCl,50.0,-61,"LAMAKA, S. V., VAGHEFINAZARI, B., MEI, D., PETRAUSKAS, R. P., HÖCHE, D. & ZHELUDKEVICH, M. L.",2017,Corrosion Science,NCCN,71.51456946196981,DAAD,SAMPLE_20,BASE_4
2638,698,N'-(2-aminoethyl)ethane-1;2-diamine (Diethylentriamine; DETA),NCCNCCN,Mg,CPMg220ppmFe,H2 evolution,0.5 wt.% NaCl,50.0,17,(Lamaka et al.;2017),2017,Corrosion Science,NCCNCCN,65.09758280373495,DAADAAD,SAMPLE_20,BASE_4
2639,698,N'-(2-aminoethyl)ethane-1;2-diamine (Diethylentriamine; DETA),NCCNCCN,Mg,HPMg50ppmFe,H2 evolution,0.5 wt.% NaCl,50.0,73,(Lamaka et al.;2017),2017,Corrosion Science,NCCNCCN,54.22119551262402,DAADAAD,SAMPLE_27,BASE_4
2640,698,N'-(2-aminoethyl)ethane-1;2-diamine (Diethylentriamine; DETA),NCCNCCN,Mg,ZE41,H2 evolution,0.5 wt.% NaCl,50.0,-18,(Lamaka et al.;2017),2017,Corrosion Science,NCCNCCN,68.50522219881432,DAADAAD,SAMPLE_34,BASE_4
2641,698,N'-(2-aminoethyl)ethane-1;2-diamine (Diethylentriamine; DETA),NCCNCCN,Mg,AZ31,H2 evolution,0.5 wt.% NaCl,50.0,-139,(Lamaka et al.;2017),2017,Corrosion Science,NCCNCCN,75.3407514774366,DAADAAD,SAMPLE_16,BASE_4
2642,698,N'-(2-aminoethyl)ethane-1;2-diamine (Diethylentriamine; DETA),NCCNCCN,Mg,AM50,H2 evolution,0.5 wt.% NaCl,50.0,-1788,(Lamaka et al.;2017),2017,Corrosion Science,NCCNCCN,95.3579811165352,DAADAAD,SAMPLE_14,BASE_4
2643,699,N'-[2-(2-aminoethylamino)ethyl]ethane-1;2-diamine(Triethylenetetramine; TETA; Trien),NCCNCCNCCN,Mg,CPMg220ppmFe,H2 evolution,0.5 wt.% NaCl,50.0,-67,"LAMAKA, S. V., VAGHEFINAZARI, B., MEI, D., PETRAUSKAS, R. P., HÖCHE, D. & ZHELUDKEVICH, M. L.",2017,Corrosion Science,NCCNCCNCCN,71.86894138989075,DAADAADAAD,SAMPLE_20,BASE_4
2644,700,5-(((2-aminoethyl) amino) methyl) quinolin-8-ol N-HQ,NCCNCc1ccc(O)c2ncccc12,Fe,Carbon Steel,potentiodynamic polarization,1.0M HCL,1.0,96.9,"Sample synthesis, characterization, experimental and theoretical study of the inhibitory power of new 8-hydroxyquinoline derivatives for mild steel in 1.0 M HCl",2020,Journal of Molecular Structure,NCCNCc1ccc(O)c2ncccc12,33.2584597884708,DAADAaraaa{B}aedaaaare,SAMPLE_23,BASE_3
2645,700,5-(((2-aminoethyl) amino) methyl) quinolin-8-ol N-HQ,NCCNCc1ccc(O)c2ncccc12,Fe,Carbon Steel,potentiodynamic polarization,1.0M HCL,0.01,97.8,"Sample synthesis, characterization, experimental and theoretical study of the inhibitory power of new 8-hydroxyquinoline derivatives for mild steel in 1.0 M HCl",2020,Journal of Molecular Structure,NCCNCc1ccc(O)c2ncccc12,29.937010541332864,DAADAaraaa{B}aedaaaare,SAMPLE_23,BASE_3
2646,700,5-(((2-aminoethyl) amino) methyl) quinolin-8-ol N-HQ,NCCNCc1ccc(O)c2ncccc12,Fe,Carbon Steel,potentiodynamic polarization,1.0M HCL,0.1,98.2,"Sample synthesis, characterization, experimental and theoretical study of the inhibitory power of new 8-hydroxyquinoline derivatives for mild steel in 1.0 M HCl",2020,Journal of Molecular Structure,NCCNCc1ccc(O)c2ncccc12,27.993497692177367,DAADAaraaa{B}aedaaaare,SAMPLE_23,BASE_3
2647,700,5-(((2-aminoethyl) amino) methyl) quinolin-8-ol N-HQ,NCCNCc1ccc(O)c2ncccc12,Fe,Carbon Steel,potentiodynamic polarization,1.0M HCL,0.001,94.7,"Sample synthesis, characterization, experimental and theoretical study of the inhibitory power of new 8-hydroxyquinoline derivatives for mild steel in 1.0 M HCl",2020,Journal of Molecular Structure,NCCNCc1ccc(O)c2ncccc12,38.45261676656751,DAADAaraaa{B}aedaaaare,SAMPLE_23,BASE_3
2648,701,2-aminoethanol(Ethanolamine),NCCO,Al,pure,potentiodynamic polarization,3 wt% NaCl,1.0,19.8,"JEVREMOVIĆ, I. & MISKOVIĆ-STANKOVIĆ, V.",2012,Metallurgical and Materials Engineering,NCCO,64.76521882358277,DAAB,SAMPLE_38,BASE_1
2649,701,2-aminoethanol(Ethanolamine),NCCO,Al,pure,potentiodynamic polarization,3 wt% NaCl,3.0,33.3,"JEVREMOVIĆ, I. & MISKOVIĆ-STANKOVIĆ, V.",2012,Metallurgical and Materials Engineering,NCCO,62.980077786101404,DAAB,SAMPLE_38,BASE_1
2650,701,2-aminoethanol(Ethanolamine),NCCO,Al,pure,potentiodynamic polarization,3 wt% NaCl,4.0,49.1,"JEVREMOVIĆ, I. & MISKOVIĆ-STANKOVIĆ, V.",2012,Metallurgical and Materials Engineering,NCCO,60.361792109023376,DAAB,SAMPLE_38,BASE_1
2651,701,2-aminoethanol(Ethanolamine),NCCO,Al,pure,potentiodynamic polarization,3 wt% NaCl,5.0,73.1,"JEVREMOVIĆ, I. & MISKOVIĆ-STANKOVIĆ, V.",2012,Metallurgical and Materials Engineering,NCCO,54.18525823379829,DAAB,SAMPLE_38,BASE_1
2652,701,2-aminoethanol(Ethanolamine),NCCO,Al,pure,potentiodynamic polarization,3 wt% NaCl,7.0,50.1,"JEVREMOVIĆ, I. & MISKOVIĆ-STANKOVIĆ, V.",2012,Metallurgical and Materials Engineering,NCCO,60.16962140898181,DAAB,SAMPLE_38,BASE_1
2653,701,2-aminoethanol(Ethanolamine),NCCO,Al,pure,potentiodynamic polarization,3 wt% NaCl,8.0,26.5,"JEVREMOVIĆ, I. & MISKOVIĆ-STANKOVIĆ, V.",2012,Metallurgical and Materials Engineering,NCCO,63.92031027969215,DAAB,SAMPLE_38,BASE_1
2654,701,2-aminoethanol(Ethanolamine),NCCO,Al,pure,impedance,3 wt% NaCl,1.0,7,"JEVREMOVIĆ, I. & MISKOVIĆ-STANKOVIĆ, V.",2012,Metallurgical and Materials Engineering,NCCO,66.19934733834768,DAAB,SAMPLE_38,BASE_1
2655,701,2-aminoethanol(Ethanolamine),NCCO,Al,pure,impedance,3 wt% NaCl,3.0,28.2,"JEVREMOVIĆ, I. & MISKOVIĆ-STANKOVIĆ, V.",2012,Metallurgical and Materials Engineering,NCCO,63.69367026953835,DAAB,SAMPLE_38,BASE_1
2656,701,2-aminoethanol(Ethanolamine),NCCO,Al,pure,impedance,3 wt% NaCl,4.0,40.4,"JEVREMOVIĆ, I. & MISKOVIĆ-STANKOVIĆ, V.",2012,Metallurgical and Materials Engineering,NCCO,61.89002742545355,DAAB,SAMPLE_38,BASE_1
2657,701,2-aminoethanol(Ethanolamine),NCCO,Al,pure,impedance,3 wt% NaCl,5.0,72.9,"JEVREMOVIĆ, I. & MISKOVIĆ-STANKOVIĆ, V.",2012,Metallurgical and Materials Engineering,NCCO,54.25699993614168,DAAB,SAMPLE_38,BASE_1
2658,701,2-aminoethanol(Ethanolamine),NCCO,Al,pure,impedance,3 wt% NaCl,7.0,60,"JEVREMOVIĆ, I. & MISKOVIĆ-STANKOVIĆ, V.",2012,Metallurgical and Materials Engineering,NCCO,58.02784659586809,DAAB,SAMPLE_38,BASE_1
2659,701,2-aminoethanol(Ethanolamine),NCCO,Al,pure,impedance,3 wt% NaCl,8.0,30.4,"JEVREMOVIĆ, I. & MISKOVIĆ-STANKOVIĆ, V.",2012,Metallurgical and Materials Engineering,NCCO,63.39227129192215,DAAB,SAMPLE_38,BASE_1
2660,702,5-((2-aminoethoxy) methyl) quinolin-8-ol O-HQ,NCCOCc1ccc(O)c2ncccc12,Fe,Carbon Steel,potentiodynamic polarization,1.0M HCL,1.0,98.9,"Sample synthesis, characterization, experimental and theoretical study of the inhibitory power of new 8-hydroxyquinoline derivatives for mild steel in 1.0 M HCl",2020,Journal of Molecular Structure,NCCOCc1ccc(O)c2ncccc12,23.223820811902577,DAABAaraaa{B}aedaaaare,SAMPLE_23,BASE_3
2661,702,5-((2-aminoethoxy) methyl) quinolin-8-ol O-HQ,NCCOCc1ccc(O)c2ncccc12,Fe,Carbon Steel,potentiodynamic polarization,1.0M HCL,0.01,97.4,"Sample synthesis, characterization, experimental and theoretical study of the inhibitory power of new 8-hydroxyquinoline derivatives for mild steel in 1.0 M HCl",2020,Journal of Molecular Structure,NCCOCc1ccc(O)c2ncccc12,31.554943639631198,DAABAaraaa{B}aedaaaare,SAMPLE_23,BASE_3
2662,702,5-((2-aminoethoxy) methyl) quinolin-8-ol O-HQ,NCCOCc1ccc(O)c2ncccc12,Fe,Carbon Steel,potentiodynamic polarization,1.0M HCL,0.1,98.9,"Sample synthesis, characterization, experimental and theoretical study of the inhibitory power of new 8-hydroxyquinoline derivatives for mild steel in 1.0 M HCl",2020,Journal of Molecular Structure,NCCOCc1ccc(O)c2ncccc12,23.223820811902577,DAABAaraaa{B}aedaaaare,SAMPLE_23,BASE_3
2663,702,5-((2-aminoethoxy) methyl) quinolin-8-ol O-HQ,NCCOCc1ccc(O)c2ncccc12,Fe,Carbon Steel,potentiodynamic polarization,1.0M HCL,0.001,96.9,"Sample synthesis, characterization, experimental and theoretical study of the inhibitory power of new 8-hydroxyquinoline derivatives for mild steel in 1.0 M HCl",2020,Journal of Molecular Structure,NCCOCc1ccc(O)c2ncccc12,33.2584597884708,DAABAaraaa{B}aedaaaare,SAMPLE_23,BASE_3
2664,703,2-aminoethanesulfonic acid(Taurine),NCCS(=O)(=O)O,Mg,CPMg342ppmFe,H2 evolution,0.85 wt.% NaCl,0.168,-3,"MEI, D., LAMAKA, S. V., FEILER, C. & ZHELUDKEVICH, M. L.",2019,Corrosion Science,NCCS(=O)(=O)O,67.18848023342025,DAAE{~B}{~B}B,SAMPLE_21,BASE_4
2665,703,2-aminoethanesulfonic acid(Taurine),NCCS(=O)(=O)O,Mg,MgCa,H2 evolution,0.85 wt.% NaCl,0.168,-15,"MEI, D., LAMAKA, S. V., FEILER, C. & ZHELUDKEVICH, M. L.",2019,Corrosion Science,NCCS(=O)(=O)O,68.25580707142063,DAAE{~B}{~B}B,SAMPLE_30,BASE_4
2666,704,2-(Aminomethyl)benzimidazole,NCc1nc2ccccc2[nH]1,Fe,Carbon Steel,potentiodynamic polarization,1.0M HCL,1.0,63.4,Development of a predictive model for corrosion inhibition of carbon steel by imidazole and benzimidazole derivatives,2016,Corrosion Science,NCc1nc2ccccc2[nH]1,57.16750869327959,DAardaeaaaaae<dH>r,SAMPLE_23,BASE_3
2667,704,2-(Aminomethyl)benzimidazole,NCc1nc2ccccc2[nH]1,Fe,Carbon Steel,potentiodynamic polarization,1.0M HCL,0.1,21.8,Development of a predictive model for corrosion inhibition of carbon steel by imidazole and benzimidazole derivatives,2016,Corrosion Science,NCc1nc2ccccc2[nH]1,64.52063295858345,DAardaeaaaaae<dH>r,SAMPLE_23,BASE_3
2668,704,2-(Aminomethyl)benzimidazole,NCc1nc2ccccc2[nH]1,Fe,Carbon Steel,potentiodynamic polarization,1.0M HCL,0.5,45.4,Development of a predictive model for corrosion inhibition of carbon steel by imidazole and benzimidazole derivatives,2016,Corrosion Science,NCc1nc2ccccc2[nH]1,61.04140385062701,DAardaeaaaaae<dH>r,SAMPLE_23,BASE_3
2669,704,2-(Aminomethyl)benzimidazole,NCc1nc2ccccc2[nH]1,Fe,Carbon Steel,potentiodynamic polarization,1.0M HCL,5.0,59.7,Development of a predictive model for corrosion inhibition of carbon steel by imidazole and benzimidazole derivatives,2016,Corrosion Science,NCc1nc2ccccc2[nH]1,58.10021369867127,DAardaeaaaaae<dH>r,SAMPLE_23,BASE_3
2670,705,Ethanedihydrazide,NNC(=O)C(=O)NN,Fe,pure,impedance,3.5% NaCl,0.05,46.82,"AHMED, A. H.",2021,ACS Omega,NNC(=O)C(=O)NN,60.78618734892695,DDA{~B}A{~B}DD,SAMPLE_38,BASE_3
2671,706,2-hydroxy-2;2-diphenylacetohydrazide(Benzilic acid hydrazide),NNC(=O)C(O)(c1ccccc1)c1ccccc1,Al,powder,H2 evolution,"1M HCl, 2.5% NaCl",10.0,20,"HORNER, L. & MEISEL, K.",1978,Werkstoffe Und Korrosion-Materials and Corrosion,NNC(=O)C(O)(c1ccccc1)c1ccccc1,64.74103632529831,DDA{~B}A{B}{araaaaar}araaaaar,SAMPLE_37,BASE_1
2672,707,Benzohydrazide,NNC(=O)c1ccccc1,Al,powder,H2 evolution,"1M HCl, 2.5% NaCl",10.0,20,"HORNER, L. & MEISEL, K.",1978,Werkstoffe Und Korrosion-Materials and Corrosion,NNC(=O)c1ccccc1,64.74103632529831,DDA{~B}araaaaar,SAMPLE_37,BASE_1
2673,708,5-(hydrazinylmethyl)quinolin-8-ol(HMQN),NNCc1ccc(O)c2ncccc12,Fe,Carbon Steel,potentiodynamic polarization,1.0M HCL,1.0,97,Performance and theoretical study on corrosion inhibition of 2-(4-pyridyl)-benzimidazole for mild steel in hydrochloric acid,2012,Corrosion Science,NNCc1ccc(O)c2ncccc12,32.94088754987741,DDAaraaa{B}aedaaaare,SAMPLE_23,BASE_3
2674,709,(4-nitrophenyl)hydrazine(p-nitrophenyl hydrazine),NNc1ccc([N+](=O)[O-])cc1,Al,powder,H2 evolution,"1M HCl, 2.5% NaCl",10.0,7,"HORNER, L. & MEISEL, K.",1978,Werkstoffe Und Korrosion-Materials and Corrosion,NNc1ccc([N+](=O)[O-])cc1,66.19934733834768,DDaraaa{<DT>{~B}<BM>}aar,SAMPLE_37,BASE_1
2675,710,(2;4-dinitrophenyl)hydrazine (2;4-dinitrophenylhydrazin),NNc1ccc([N+](=O)[O-])cc1[N+](=O)[O-],Al,powder,H2 evolution,"1M HCl, 2.5% NaCl",10.0,-41,"HORNER, L. & MEISEL, K.",1978,Werkstoffe Und Korrosion-Materials and Corrosion,NNc1ccc([N+](=O)[O-])cc1[N+](=O)[O-],70.22989638016733,DDaraaa{<DT>{~B}<BM>}aar<DT>{~B}<BM>,SAMPLE_37,BASE_1
2676,711,4-amino-3-hydrazinyl-1H-1;2;4-triazole-5-thione (4-amino-3-hydrazino-1;2;4-triazolthiol),NNc1nnc(S)n1N,Al,powder,H2 evolution,"1M HCl, 2.5% NaCl",10.0,-96,"HORNER, L. & MEISEL, K.",1978,Werkstoffe Und Korrosion-Materials and Corrosion,NNc1nnc(S)n1N,73.41972548660952,DDardda{E}drD,SAMPLE_37,BASE_1
2677,712,5-((aminooxy)methyl)quinolin-8-ol(AMQN),NOCc1ccc(O)c2ncccc12,Fe,Carbon Steel,potentiodynamic polarization,1.0M HCL,1.0,96.9,Performance and theoretical study on corrosion inhibition of 2-(4-pyridyl)-benzimidazole for mild steel in hydrochloric acid,2012,Corrosion Science,NOCc1ccc(O)c2ncccc12,33.2584597884708,DBAaraaa{B}aedaaaare,SAMPLE_23,BASE_3
2678,713,Benzenesulfonamide,NS(=O)(=O)c1ccccc1,Al,powder,H2 evolution,"1M HCl, 2.5% NaCl",10.0,2,"HORNER, L. & MEISEL, K.",1978,Werkstoffe Und Korrosion-Materials and Corrosion,NS(=O)(=O)c1ccccc1,66.7065357571793,DE{~B}{~B}araaaaar,SAMPLE_37,BASE_1
2679,714,Aspartic Acid,N[C@@H](CC(=O)O)C(=O)O,Mg,CPMg220ppmFe,H2 evolution,0.5 wt.% NaCl,50.0,14,(Lamaka et al.;2017),2017,Corrosion Science,N[C@@H](CC(=O)O)C(=O)O,65.44146811836964,D<A**H>{AA{~B}B}A{~B}B,SAMPLE_20,BASE_4
2680,714,Aspartic Acid,N[C@@H](CC(=O)O)C(=O)O,Mg,HPMg51ppmFe,H2 evolution,0.5 wt.% NaCl,50.0,-371,(Lamaka et al.;2017),2017,Corrosion Science,N[C@@H](CC(=O)O)C(=O)O,81.91106064142527,D<A**H>{AA{~B}B}A{~B}B,SAMPLE_28,BASE_4
2681,714,Aspartic Acid,N[C@@H](CC(=O)O)C(=O)O,Mg,HPMg50ppmFe,H2 evolution,0.5 wt.% NaCl,50.0,65,(Lamaka et al.;2017),2017,Corrosion Science,N[C@@H](CC(=O)O)C(=O)O,56.73458363719991,D<A**H>{AA{~B}B}A{~B}B,SAMPLE_27,BASE_4
2682,714,Aspartic Acid,N[C@@H](CC(=O)O)C(=O)O,Mg,WE43,H2 evolution,0.5 wt.% NaCl,50.0,-134,(Lamaka et al.;2017),2017,Corrosion Science,N[C@@H](CC(=O)O)C(=O)O,75.13598517088138,D<A**H>{AA{~B}B}A{~B}B,SAMPLE_33,BASE_4
2683,714,Aspartic Acid,N[C@@H](CC(=O)O)C(=O)O,Mg,ZE41,H2 evolution,0.5 wt.% NaCl,50.0,-54,(Lamaka et al.;2017),2017,Corrosion Science,N[C@@H](CC(=O)O)C(=O)O,71.08405033945888,D<A**H>{AA{~B}B}A{~B}B,SAMPLE_34,BASE_4
2684,714,Aspartic Acid,N[C@@H](CC(=O)O)C(=O)O,Mg,E21,H2 evolution,0.5 wt.% NaCl,50.0,-812,(Lamaka et al.;2017),2017,Corrosion Science,N[C@@H](CC(=O)O)C(=O)O,88.31078982221183,D<A**H>{AA{~B}B}A{~B}B,SAMPLE_26,BASE_4
2685,714,Aspartic Acid,N[C@@H](CC(=O)O)C(=O)O,Mg,AZ31,H2 evolution,0.5 wt.% NaCl,50.0,-132,(Lamaka et al.;2017),2017,Corrosion Science,N[C@@H](CC(=O)O)C(=O)O,75.0528508790524,D<A**H>{AA{~B}B}A{~B}B,SAMPLE_16,BASE_4
2686,714,Aspartic Acid,N[C@@H](CC(=O)O)C(=O)O,Mg,AZ91,H2 evolution,0.5 wt.% NaCl,50.0,28,(Lamaka et al.;2017),2017,Corrosion Science,N[C@@H](CC(=O)O)C(=O)O,63.72061071954138,D<A**H>{AA{~B}B}A{~B}B,SAMPLE_17,BASE_4
2687,714,Aspartic Acid,N[C@@H](CC(=O)O)C(=O)O,Mg,AM50,H2 evolution,0.5 wt.% NaCl,50.0,-203,(Lamaka et al.;2017),2017,Corrosion Science,N[C@@H](CC(=O)O)C(=O)O,77.63872449226112,D<A**H>{AA{~B}B}A{~B}B,SAMPLE_14,BASE_4
2688,714,Aspartic Acid,N[C@@H](CC(=O)O)C(=O)O,Mg,MgCa,H2 evolution,0.85 wt.% NaCl,0.09,11,"MEI, D., LAMAKA, S. V., FEILER, C. & ZHELUDKEVICH, M. L.",2019,Corrosion Science,N[C@@H](CC(=O)O)C(=O)O,65.77356072779565,D<A**H>{AA{~B}B}A{~B}B,SAMPLE_30,BASE_4
2689,714,Aspartic Acid,N[C@@H](CC(=O)O)C(=O)O,Mg,CPMg342ppmFe,H2 evolution,0.85 wt.% NaCl,0.09,3,"MEI, D., LAMAKA, S. V., FEILER, C. & ZHELUDKEVICH, M. L.",2019,Corrosion Science,N[C@@H](CC(=O)O)C(=O)O,66.60720067580934,D<A**H>{AA{~B}B}A{~B}B,SAMPLE_21,BASE_4
2690,715,(2S)-2-aminopentanedioic acid (Glutamic acid),N[C@@H](CCC(=O)O)C(=O)O,Al,powder,H2 evolution,"1M HCl, 2.5% NaCl",10.0,17,"HORNER, L. & MEISEL, K.",1978,Werkstoffe Und Korrosion-Materials and Corrosion,N[C@@H](CCC(=O)O)C(=O)O,65.09758280373495,D<A**H>{AAA{~B}B}A{~B}B,SAMPLE_37,BASE_1
2691,715,(2S)-2-aminopentanedioic acid (Glutamic acid),N[C@@H](CCC(=O)O)C(=O)O,Mg,CPMg342ppmFe,H2 evolution,0.85 wt.% NaCl,0.19,-1,"LAMAKA, S. V., VAGHEFINAZARI, B., MEI, D., PETRAUSKAS, R. P., HÖCHE, D. & ZHELUDKEVICH, M. L.",2017,Corrosion Science,N[C@@H](CCC(=O)O)C(=O)O,66.99857051088782,D<A**H>{AAA{~B}B}A{~B}B,SAMPLE_21,BASE_4
2692,715,(2S)-2-aminopentanedioic acid (Glutamic acid),N[C@@H](CCC(=O)O)C(=O)O,Mg,CPMg220ppmFe,H2 evolution,0.5 wt.% NaCl,50.0,7,(Lamaka et al.;2017),2017,Corrosion Science,N[C@@H](CCC(=O)O)C(=O)O,66.19934733834768,D<A**H>{AAA{~B}B}A{~B}B,SAMPLE_20,BASE_4
2693,715,(2S)-2-aminopentanedioic acid (Glutamic acid),N[C@@H](CCC(=O)O)C(=O)O,Mg,HPMg51ppmFe,H2 evolution,0.5 wt.% NaCl,50.0,-119,(Lamaka et al.;2017),2017,Corrosion Science,N[C@@H](CCC(=O)O)C(=O)O,74.4943542055257,D<A**H>{AAA{~B}B}A{~B}B,SAMPLE_28,BASE_4
2694,715,(2S)-2-aminopentanedioic acid (Glutamic acid),N[C@@H](CCC(=O)O)C(=O)O,Mg,HPMg50ppmFe,H2 evolution,0.5 wt.% NaCl,50.0,45,(Lamaka et al.;2017),2017,Corrosion Science,N[C@@H](CCC(=O)O)C(=O)O,61.11209821947949,D<A**H>{AAA{~B}B}A{~B}B,SAMPLE_27,BASE_4
2695,715,(2S)-2-aminopentanedioic acid (Glutamic acid),N[C@@H](CCC(=O)O)C(=O)O,Mg,WE43,H2 evolution,0.5 wt.% NaCl,50.0,-228,(Lamaka et al.;2017),2017,Corrosion Science,N[C@@H](CCC(=O)O)C(=O)O,78.40656584908518,D<A**H>{AAA{~B}B}A{~B}B,SAMPLE_33,BASE_4
2696,715,(2S)-2-aminopentanedioic acid (Glutamic acid),N[C@@H](CCC(=O)O)C(=O)O,Mg,ZE41,H2 evolution,0.5 wt.% NaCl,50.0,-139,(Lamaka et al.;2017),2017,Corrosion Science,N[C@@H](CCC(=O)O)C(=O)O,75.3407514774366,D<A**H>{AAA{~B}B}A{~B}B,SAMPLE_34,BASE_4
2697,715,(2S)-2-aminopentanedioic acid (Glutamic acid),N[C@@H](CCC(=O)O)C(=O)O,Mg,E21,H2 evolution,0.5 wt.% NaCl,50.0,-1054,(Lamaka et al.;2017),2017,Corrosion Science,N[C@@H](CCC(=O)O)C(=O)O,90.5901694429164,D<A**H>{AAA{~B}B}A{~B}B,SAMPLE_26,BASE_4
2698,715,(2S)-2-aminopentanedioic acid (Glutamic acid),N[C@@H](CCC(=O)O)C(=O)O,Mg,AZ31,H2 evolution,0.5 wt.% NaCl,50.0,-229,(Lamaka et al.;2017),2017,Corrosion Science,N[C@@H](CCC(=O)O)C(=O)O,78.43604862841651,D<A**H>{AAA{~B}B}A{~B}B,SAMPLE_16,BASE_4
2699,715,(2S)-2-aminopentanedioic acid (Glutamic acid),N[C@@H](CCC(=O)O)C(=O)O,Mg,AZ91,H2 evolution,0.5 wt.% NaCl,50.0,-84,(Lamaka et al.;2017),2017,Corrosion Science,N[C@@H](CCC(=O)O)C(=O)O,72.807832420638,D<A**H>{AAA{~B}B}A{~B}B,SAMPLE_17,BASE_4
2700,715,(2S)-2-aminopentanedioic acid (Glutamic acid),N[C@@H](CCC(=O)O)C(=O)O,Mg,AM50,H2 evolution,0.5 wt.% NaCl,50.0,-198,(Lamaka et al.;2017),2017,Corrosion Science,N[C@@H](CCC(=O)O)C(=O)O,77.47757126452687,D<A**H>{AAA{~B}B}A{~B}B,SAMPLE_14,BASE_4
2701,716,(2S)-2-amino-3-hydroxypropanoic acid(Serine),N[C@@H](CO)C(=O)O,Mg,CPMg220ppmFe,H2 evolution,0.5 wt.% NaCl,50.0,14,"LAMAKA, S. V., VAGHEFINAZARI, B., MEI, D., PETRAUSKAS, R. P., HÖCHE, D. & ZHELUDKEVICH, M. L.",2017,Corrosion Science,N[C@@H](CO)C(=O)O,65.44146811836964,D<A**H>{AB}A{~B}B,SAMPLE_20,BASE_4
2702,716,(2S)-2-amino-3-hydroxypropanoic acid(Serine),N[C@@H](CO)C(=O)O,Mg,MgCa,H2 evolution,0.85 wt.% NaCl,0.19,-1,"MEI, D., LAMAKA, S. V., FEILER, C. & ZHELUDKEVICH, M. L.",2019,Corrosion Science,N[C@@H](CO)C(=O)O,66.99857051088782,D<A**H>{AB}A{~B}B,SAMPLE_30,BASE_4
2703,716,(2S)-2-amino-3-hydroxypropanoic acid(Serine),N[C@@H](CO)C(=O)O,Mg,CPMg342ppmFe,H2 evolution,0.85 wt.% NaCl,0.19,12,"MEI, D., LAMAKA, S. V., FEILER, C. & ZHELUDKEVICH, M. L.",2019,Corrosion Science,N[C@@H](CO)C(=O)O,65.66412356869684,D<A**H>{AB}A{~B}B,SAMPLE_21,BASE_4
2704,718,(2R)-2-amino-3-[[(2R)-2-amino-2-carboxyethyl]disulfanyl]propanoic acid (L-Cystine),N[C@@H](CSSC[C@H](N)C(=O)O)C(=O)O,Mg,CPMg342ppmFe,H2 evolution,0.85 wt.% NaCl,0.099,21,"MEI, D., LAMAKA, S. V., FEILER, C. & ZHELUDKEVICH, M. L.",2019,Corrosion Science,N[C@@H](CSSC[C@H](N)C(=O)O)C(=O)O,64.61920974374658,D<A**H>{AEEA<A*H>{D}A{~B}B}A{~B}B,SAMPLE_21,BASE_4
2705,718,(2R)-2-amino-3-[[(2R)-2-amino-2-carboxyethyl]disulfanyl]propanoic acid (L-Cystine),N[C@@H](CSSC[C@H](N)C(=O)O)C(=O)O,Mg,MgCa,H2 evolution,0.85 wt.% NaCl,0.099,-34,"MEI, D., LAMAKA, S. V., FEILER, C. & ZHELUDKEVICH, M. L.",2019,Corrosion Science,N[C@@H](CSSC[C@H](N)C(=O)O)C(=O)O,69.73673094912313,D<A**H>{AEEA<A*H>{D}A{~B}B}A{~B}B,SAMPLE_30,BASE_4
2706,719,(2S)-2-amino-3-(1H-indol-3-yl)propanoic acid (Tryptophan),N[C@@H](Cc1c[nH]c2ccccc12)C(=O)O,Mg,CPMg342ppmFe,H2 evolution,0.85 wt.% NaCl,0.147,-5,"MEI, D., LAMAKA, S. V., FEILER, C. & ZHELUDKEVICH, M. L.",2019,Corrosion Science,N[C@@H](Cc1c[nH]c2ccccc12)C(=O)O,67.37473761857322,D<A**H>{Aara<dH>aeaaaaare}A{~B}B,SAMPLE_21,BASE_4
