Repository: MatthiasHBusch/CrossAlloyTL

# CrossAlloyTL — cross-alloy transfer learning for Mg corrosion inhibitors

Code, data, and manuscript sources for:

> **Different Alloy, Different Story? Impact of Transfer Learning on
> Predictive Models for In Silico Screening of Mg Dissolution Modulators.**
> M. Busch, M. Tacke, S. V. Lamaka, M. L. Zheludkevich, C. J. Cyron,
> R. C. Aydin, C. Feiler (2026). *Corrosion Science* (submitted).

## Summary

We probe cross-alloy transfer learning (TL) for predicting the
inhibition efficiency (IE) of small organic dissolution modulators on
magnesium alloys, using the Mg subset of the
[ExCorr](https://excorr.web.app/) electrochemical
corrosion database.

File: data/ExCorrDatasetClean.csv (part 26 of 45)
Unnamed: 0,index,IUPAC,isomeric_SMILES,BaseMaterial,Alloy,Method,AggressiveComponent,Operating_Concentration_mM,IE,References,Year,Journal,canonical_SMILES,transformed_IE,transformed_smiles,transformed_alloy,transformed_base_material
2707,719,(2S)-2-amino-3-(1H-indol-3-yl)propanoic acid (Tryptophan),N[C@@H](Cc1c[nH]c2ccccc12)C(=O)O,Mg,MgCa,H2 evolution,0.85 wt.% NaCl,0.147,-9,"MEI, D., LAMAKA, S. V., FEILER, C. & ZHELUDKEVICH, M. L.",2019,Corrosion Science,N[C@@H](Cc1c[nH]c2ccccc12)C(=O)O,67.73683906448717,D<A**H>{Aara<dH>aeaaaaare}A{~B}B,SAMPLE_30,BASE_4
2708,720,(2S)-2-amino-3-(4-hydroxyphenyl)propanoic acid (Tyrosine),N[C@@H](Cc1ccc(O)cc1)C(=O)O,Mg,CPMg342ppmFe,H2 evolution,0.85 wt.% NaCl,0.138,3,"MEI, D., LAMAKA, S. V., FEILER, C. & ZHELUDKEVICH, M. L.",2019,Corrosion Science,N[C@@H](Cc1ccc(O)cc1)C(=O)O,66.60720067580934,D<A**H>{Aaraaa{B}aar}A{~B}B,SAMPLE_21,BASE_4
2709,720,(2S)-2-amino-3-(4-hydroxyphenyl)propanoic acid (Tyrosine),N[C@@H](Cc1ccc(O)cc1)C(=O)O,Mg,MgCa,H2 evolution,0.85 wt.% NaCl,0.138,-26,"MEI, D., LAMAKA, S. V., FEILER, C. & ZHELUDKEVICH, M. L.",2019,Corrosion Science,N[C@@H](Cc1ccc(O)cc1)C(=O)O,69.14053749030342,D<A**H>{Aaraaa{B}aar}A{~B}B,SAMPLE_30,BASE_4
2710,721,(2S)-2-amino-3-phenylpropanoic acid(Phenylalanine),N[C@@H](Cc1ccccc1)C(=O)O,Al,pure,potentiodynamic polarization,0.1M HCl,10.0,44,"ALMAYOUF, A. M.",1996,Corrosion Prevention & Control,N[C@@H](Cc1ccccc1)C(=O)O,61.28660898641726,D<A**H>{Aaraaaaar}A{~B}B,SAMPLE_38,BASE_1
2711,721,(2S)-2-amino-3-phenylpropanoic acid(Phenylalanine),N[C@@H](Cc1ccccc1)C(=O)O,Mg,MgCa,H2 evolution,0.85 wt.% NaCl,0.242,-17,(Lamaka et al.;2017; Mei et al.;2019),2017,Corrosion Science,N[C@@H](Cc1ccccc1)C(=O)O,68.42279544145116,D<A**H>{Aaraaaaar}A{~B}B,SAMPLE_30,BASE_4
2712,722,(2S)-2-amino-3-(1H-imidazol-5-yl)propanoicacid(Histidine),N[C@@H](Cc1cnc[nH]1)C(=O)O,Al,pure,potentiodynamic polarization,0.1M HCl,10.0,14,"ALMAYOUF, A. M.",1996,Corrosion Prevention & Control,N[C@@H](Cc1cnc[nH]1)C(=O)O,65.44146811836964,D<A**H>{Aarada<dH>r}A{~B}B,SAMPLE_38,BASE_1
2713,722,(2S)-2-amino-3-(1H-imidazol-5-yl)propanoicacid(Histidine),N[C@@H](Cc1cnc[nH]1)C(=O)O,Mg,CPMg220ppmFe,H2 evolution,0.5 wt.% NaCl,5.0,26,"LAMAKA, S. V., VAGHEFINAZARI, B., MEI, D., PETRAUSKAS, R. P., HÖCHE, D. & ZHELUDKEVICH, M. L.",2017,Corrosion Science,N[C@@H](Cc1cnc[nH]1)C(=O)O,63.985972128020286,D<A**H>{Aarada<dH>r}A{~B}B,SAMPLE_20,BASE_4
2714,722,(2S)-2-amino-3-(1H-imidazol-5-yl)propanoicacid(Histidine),N[C@@H](Cc1cnc[nH]1)C(=O)O,Mg,CPMg342ppmFe,H2 evolution,0.85 wt.% NaCl,0.245,8,"LAMAKA, S. V., VAGHEFINAZARI, B., MEI, D., PETRAUSKAS, R. P., HÖCHE, D. & ZHELUDKEVICH, M. L.",2017,Corrosion Science,N[C@@H](Cc1cnc[nH]1)C(=O)O,66.09464269120777,D<A**H>{Aarada<dH>r}A{~B}B,SAMPLE_21,BASE_4
2715,722,(2S)-2-amino-3-(1H-imidazol-5-yl)propanoicacid(Histidine),N[C@@H](Cc1cnc[nH]1)C(=O)O,Mg,MgCa,H2 evolution,0.85 wt.% NaCl,0.245,-14,(Lamaka et al.;2017; Mei et al.;2019),2017,Corrosion Science,N[C@@H](Cc1cnc[nH]1)C(=O)O,68.17122063392117,D<A**H>{Aarada<dH>r}A{~B}B,SAMPLE_30,BASE_4
2716,723,(2S)-2-amino-3-[[(2R)-2-amino-2-carboxyethyl]disulfanyl]propanoic acid (L-Cystine),N[C@H](CSSC[C@H](N)C(=O)O)C(=O)O,Al,powder,H2 evolution,"1M HCl, 2.5% NaCl",10.0,-112,"HORNER, L. & MEISEL, K.",1978,Werkstoffe Und Korrosion-Materials and Corrosion,N[C@H](CSSC[C@H](N)C(=O)O)C(=O)O,74.1797297939315,D<A*H>{AEEA<A*H>{D}A{~B}B}A{~B}B,SAMPLE_37,BASE_1
2717,723,(2S)-2-amino-3-[[(2R)-2-amino-2-carboxyethyl]disulfanyl]propanoic acid (L-Cystine),N[C@H](CSSC[C@H](N)C(=O)O)C(=O)O,Zn,unknown_probably_pure,H2 evolution,2.5% NaCl,10.0,87,"HORNER, L. & MEISEL, K.",1978,Werkstoffe Und Korrosion-Materials and Corrosion,N[C@H](CSSC[C@H](N)C(=O)O)C(=O)O,47.142487478704545,D<A*H>{AEEA<A*H>{D}A{~B}B}A{~B}B,SAMPLE_40,BASE_5
2718,724,"(3R;4R;5S;6R)-3-amino-6-(hydroxymethyl)oxane-2,4,5-triol (Glucosamine)",N[C@H]1C(O)O[C@H](CO)[C@@H](O)[C@@H]1O,Mg,CPMg342ppmFe,H2 evolution,0.85 wt.% NaCl,5.0,0,"MEI, D., LAMAKA, S. V., FEILER, C. & ZHELUDKEVICH, M. L.",2019,Corrosion Science,N[C@H]1C(O)O[C@H](CO)[C@@H](O)[C@@H]1O,66.90220070551119,D<A*H>rA{B}B<A*H>{AB}<A**H>{B}<A**H>rB,SAMPLE_21,BASE_4
2719,724,"(3R;4R;5S;6R)-3-amino-6-(hydroxymethyl)oxane-2,4,5-triol (Glucosamine)",N[C@H]1C(O)O[C@H](CO)[C@@H](O)[C@@H]1O,Mg,MgCa,H2 evolution,0.85 wt.% NaCl,5.0,-69,"MEI, D., LAMAKA, S. V., FEILER, C. & ZHELUDKEVICH, M. L.",2019,Corrosion Science,N[C@H]1C(O)O[C@H](CO)[C@@H](O)[C@@H]1O,71.98424138890499,D<A*H>rA{B}B<A*H>{AB}<A**H>{B}<A**H>rB,SAMPLE_30,BASE_4
2720,725,5;6-diamino-1H-pyrimidine-2;4-dithione (4;5-diamino-2;6-dimercaptopyrimidine),Nc1[nH]c(=S)[nH]c(=S)c1N,Al,AA2024-T3,optical inspection,0.1M NaCl,1.0,30,"WINKLER, D. A., BREEDON, M., WHITE, P., HUGHES, A. E., SAPPER, E. D. & COLE, I.",2016,Corrosion Science,Nc1[nH]c(=S)[nH]c(=S)c1N,63.44777336663013,Dar<dH>a{~E}<dH>a{~E}arD,SAMPLE_4,BASE_1
2721,725,5;6-diamino-1H-pyrimidine-2;4-dithione (4;5-diamino-2;6-dimercaptopyrimidine),Nc1[nH]c(=S)[nH]c(=S)c1N,Al,AA2024-T3,optical inspection,0.1M NaCl,1.0,30,"WINKLER, D. A., BREEDON, M., WHITE, P., HUGHES, A. E., SAPPER, E. D. & COLE, I.",2016,Corrosion Science,Nc1[nH]c(=S)[nH]c(=S)c1N,63.44777336663013,Dar<dH>a{~E}<dH>a{~E}arD,SAMPLE_4,BASE_1
2722,725,5;6-diamino-1H-pyrimidine-2;4-dithione (4;5-diamino-2;6-dimercaptopyrimidine),Nc1[nH]c(=S)[nH]c(=S)c1N,Al,AA2024-T3,optical inspection,0.1M NaCl,1.0,30,"WINKLER, D. A., BREEDON, M., WHITE, P., HUGHES, A. E., SAPPER, E. D. & COLE, I.",2016,Corrosion Science,Nc1[nH]c(=S)[nH]c(=S)c1N,63.44777336663013,Dar<dH>a{~E}<dH>a{~E}arD,SAMPLE_4,BASE_1
2723,725,5;6-diamino-1H-pyrimidine-2;4-dithione (4;5-diamino-2;6-dimercaptopyrimidine),Nc1[nH]c(=S)[nH]c(=S)c1N,Al,AA2024-T3,optical inspection,0.1M NaCl,1.0,20,"WINKLER, D. A., BREEDON, M., WHITE, P., HUGHES, A. E., SAPPER, E. D. & COLE, I.",2016,Corrosion Science,Nc1[nH]c(=S)[nH]c(=S)c1N,64.74103632529831,Dar<dH>a{~E}<dH>a{~E}arD,SAMPLE_4,BASE_1
2724,725,5;6-diamino-1H-pyrimidine-2;4-dithione (4;5-diamino-2;6-dimercaptopyrimidine),Nc1[nH]c(=S)[nH]c(=S)c1N,Al,AA7075-T6,optical inspection,0.1M NaCl,1.0,30,"WINKLER, D. A., BREEDON, M., WHITE, P., HUGHES, A. E., SAPPER, E. D. & COLE, I.",2016,Corrosion Science,Nc1[nH]c(=S)[nH]c(=S)c1N,63.44777336663013,Dar<dH>a{~E}<dH>a{~E}arD,SAMPLE_12,BASE_1
2725,725,5;6-diamino-1H-pyrimidine-2;4-dithione (4;5-diamino-2;6-dimercaptopyrimidine),Nc1[nH]c(=S)[nH]c(=S)c1N,Al,AA7075-T6,optical inspection,0.1M NaCl,1.0,30,"WINKLER, D. A., BREEDON, M., WHITE, P., HUGHES, A. E., SAPPER, E. D. & COLE, I.",2016,Corrosion Science,Nc1[nH]c(=S)[nH]c(=S)c1N,63.44777336663013,Dar<dH>a{~E}<dH>a{~E}arD,SAMPLE_12,BASE_1
2726,725,5;6-diamino-1H-pyrimidine-2;4-dithione (4;5-diamino-2;6-dimercaptopyrimidine),Nc1[nH]c(=S)[nH]c(=S)c1N,Al,AA7075-T6,optical inspection,0.1M NaCl,1.0,30,"WINKLER, D. A., BREEDON, M., WHITE, P., HUGHES, A. E., SAPPER, E. D. & COLE, I.",2016,Corrosion Science,Nc1[nH]c(=S)[nH]c(=S)c1N,63.44777336663013,Dar<dH>a{~E}<dH>a{~E}arD,SAMPLE_12,BASE_1
2727,725,5;6-diamino-1H-pyrimidine-2;4-dithione (4;5-diamino-2;6-dimercaptopyrimidine),Nc1[nH]c(=S)[nH]c(=S)c1N,Al,AA7075-T6,optical inspection,0.1M NaCl,1.0,30,"WINKLER, D. A., BREEDON, M., WHITE, P., HUGHES, A. E., SAPPER, E. D. & COLE, I.",2016,Corrosion Science,Nc1[nH]c(=S)[nH]c(=S)c1N,63.44777336663013,Dar<dH>a{~E}<dH>a{~E}arD,SAMPLE_12,BASE_1
2728,726,4-amino-1;5-dihydropyrazolo[3;4-d]pyrimidine-6-thione(4-amino-6-mercaptopyrazolo [3;4-d]pyrimidine),Nc1[nH]c(=S)nc2[nH]ncc12,Al,AA2024-T3,optical inspection,0.1M NaCl,1.0,30,"WINKLER, D. A., BREEDON, M., WHITE, P., HUGHES, A. E., SAPPER, E. D. & COLE, I.",2016,Corrosion Science,Nc1[nH]c(=S)nc2[nH]ncc12,63.44777336663013,Dar<dH>a{~E}dae<dH>daare,SAMPLE_4,BASE_1
2729,726,4-amino-1;5-dihydropyrazolo[3;4-d]pyrimidine-6-thione(4-amino-6-mercaptopyrazolo [3;4-d]pyrimidine),Nc1[nH]c(=S)nc2[nH]ncc12,Al,AA2024-T3,optical inspection,0.1M NaCl,1.0,20,"WINKLER, D. A., BREEDON, M., WHITE, P., HUGHES, A. E., SAPPER, E. D. & COLE, I.",2016,Corrosion Science,Nc1[nH]c(=S)nc2[nH]ncc12,64.74103632529831,Dar<dH>a{~E}dae<dH>daare,SAMPLE_4,BASE_1
2730,726,4-amino-1;5-dihydropyrazolo[3;4-d]pyrimidine-6-thione(4-amino-6-mercaptopyrazolo [3;4-d]pyrimidine),Nc1[nH]c(=S)nc2[nH]ncc12,Al,AA2024-T3,optical inspection,0.1M NaCl,1.0,20,"WINKLER, D. A., BREEDON, M., WHITE, P., HUGHES, A. E., SAPPER, E. D. & COLE, I.",2016,Corrosion Science,Nc1[nH]c(=S)nc2[nH]ncc12,64.74103632529831,Dar<dH>a{~E}dae<dH>daare,SAMPLE_4,BASE_1
2731,726,4-amino-1;5-dihydropyrazolo[3;4-d]pyrimidine-6-thione(4-amino-6-mercaptopyrazolo [3;4-d]pyrimidine),Nc1[nH]c(=S)nc2[nH]ncc12,Al,AA2024-T3,optical inspection,0.1M NaCl,1.0,20,"WINKLER, D. A., BREEDON, M., WHITE, P., HUGHES, A. E., SAPPER, E. D. & COLE, I.",2016,Corrosion Science,Nc1[nH]c(=S)nc2[nH]ncc12,64.74103632529831,Dar<dH>a{~E}dae<dH>daare,SAMPLE_4,BASE_1
2732,726,4-amino-1;5-dihydropyrazolo[3;4-d]pyrimidine-6-thione(4-amino-6-mercaptopyrazolo [3;4-d]pyrimidine),Nc1[nH]c(=S)nc2[nH]ncc12,Al,AA7075-T6,optical inspection,0.1M NaCl,1.0,20,"WINKLER, D. A., BREEDON, M., WHITE, P., HUGHES, A. E., SAPPER, E. D. & COLE, I.",2016,Corrosion Science,Nc1[nH]c(=S)nc2[nH]ncc12,64.74103632529831,Dar<dH>a{~E}dae<dH>daare,SAMPLE_12,BASE_1
2733,726,4-amino-1;5-dihydropyrazolo[3;4-d]pyrimidine-6-thione(4-amino-6-mercaptopyrazolo [3;4-d]pyrimidine),Nc1[nH]c(=S)nc2[nH]ncc12,Al,AA7075-T6,optical inspection,0.1M NaCl,1.0,20,"WINKLER, D. A., BREEDON, M., WHITE, P., HUGHES, A. E., SAPPER, E. D. & COLE, I.",2016,Corrosion Science,Nc1[nH]c(=S)nc2[nH]ncc12,64.74103632529831,Dar<dH>a{~E}dae<dH>daare,SAMPLE_12,BASE_1
2734,726,4-amino-1;5-dihydropyrazolo[3;4-d]pyrimidine-6-thione(4-amino-6-mercaptopyrazolo [3;4-d]pyrimidine),Nc1[nH]c(=S)nc2[nH]ncc12,Al,AA7075-T6,optical inspection,0.1M NaCl,1.0,20,"WINKLER, D. A., BREEDON, M., WHITE, P., HUGHES, A. E., SAPPER, E. D. & COLE, I.",2016,Corrosion Science,Nc1[nH]c(=S)nc2[nH]ncc12,64.74103632529831,Dar<dH>a{~E}dae<dH>daare,SAMPLE_12,BASE_1
2735,726,4-amino-1;5-dihydropyrazolo[3;4-d]pyrimidine-6-thione(4-amino-6-mercaptopyrazolo [3;4-d]pyrimidine),Nc1[nH]c(=S)nc2[nH]ncc12,Al,AA7075-T6,optical inspection,0.1M NaCl,1.0,10,"WINKLER, D. A., BREEDON, M., WHITE, P., HUGHES, A. E., SAPPER, E. D. & COLE, I.",2016,Corrosion Science,Nc1[nH]c(=S)nc2[nH]ncc12,65.88177509975425,Dar<dH>a{~E}dae<dH>daare,SAMPLE_12,BASE_1
2736,727,Disodium 4-amino-3-[[4-[4-[(1-amino-4-sulfonatonaphthalen-2-yl)diazenyl]phenyl]phenyl]diazenyl]naphthalene-1-sulfonate (Congo red),Nc1c(/N=N/c2ccc(-c3ccc(/N=N/c4cc(S(=O)(=O)[O-])c5ccccc5c4N)cc3)cc2)cc(S(=O)(=O)[O-])c2ccccc12.[Na+].[Na+],Al,powder,H2 evolution,"1M HCl, 2.5% NaCl",10.0,23,"HORNER, L. & MEISEL, K.",1978,Werkstoffe Und Korrosion-Materials and Corrosion,Nc1c(/N=N/c2ccc(-c3ccc(/N=N/c4cc(S(=O)(=O)[O-])c5ccccc5c4N)cc3)cc2)cc(S(=O)(=O)[O-])c2ccccc12.[Na+].[Na+],64.37086061002866,Dara{LD~DLaeaaa{Mataaa{LD~DLauaa{E{~B}{~B}<BM>}avaaaaavauD}aat}aae}aa{E{~B}{~B}<BM>}aeaaaaare!<DaT>!<DaT>,SAMPLE_37,BASE_1
2737,728,disodium;4-amino-3-[[4-[4-[(1-amino-4-sulfonatonaphthalen-2-yl)diazenyl]phenyl]phenyl]diazenyl]naphthalene-1-sulfonate(Congo red),Nc1c(/N=N/c2ccc(-c3ccc(/N=N/c4cc(S(=O)(=O)[O-])c5ccccc5c4N)cc3)cc2)cc(S([O])(=O)=O)c2ccccc12.[Na+].[Na+],Al,AA1060,gravimetry,2M HCl,5.0,22,"OGUZIE, E. E. & EBENSO, E. E.",2006,Pigment and Resin Technology,Nc1c(/N=N/c2ccc(-c3ccc(/N=N/c4cc(S(=O)(=O)[O-])c5ccccc5c4N)cc3)cc2)cc(S([O])(=O)=O)c2ccccc12.[Na+].[Na+],64.49583118950808,Dara{LD~DLaeaaa{Mataaa{LD~DLauaa{E{~B}{~B}<BM>}avaaaaavauD}aat}aae}aa{E{<B>}{~B}~B}aeaaaaare!<DaT>!<DaT>,SAMPLE_1,BASE_1
2738,728,disodium;4-amino-3-[[4-[4-[(1-amino-4-sulfonatonaphthalen-2-yl)diazenyl]phenyl]phenyl]diazenyl]naphthalene-1-sulfonate(Congo red),Nc1c(/N=N/c2ccc(-c3ccc(/N=N/c4cc(S(=O)(=O)[O-])c5ccccc5c4N)cc3)cc2)cc(S([O])(=O)=O)c2ccccc12.[Na+].[Na+],Al,AA1060,gravimetry,2M HCl,5.0,32,"OGUZIE, E. E. & EBENSO, E. E.",2006,Pigment and Resin Technology,Nc1c(/N=N/c2ccc(-c3ccc(/N=N/c4cc(S(=O)(=O)[O-])c5ccccc5c4N)cc3)cc2)cc(S([O])(=O)=O)c2ccccc12.[Na+].[Na+],63.16702659267399,Dara{LD~DLaeaaa{Mataaa{LD~DLauaa{E{~B}{~B}<BM>}avaaaaavauD}aat}aae}aa{E{<B>}{~B}~B}aeaaaaare!<DaT>!<DaT>,SAMPLE_1,BASE_1
2739,728,disodium;4-amino-3-[[4-[4-[(1-amino-4-sulfonatonaphthalen-2-yl)diazenyl]phenyl]phenyl]diazenyl]naphthalene-1-sulfonate(Congo red),Nc1c(/N=N/c2ccc(-c3ccc(/N=N/c4cc(S(=O)(=O)[O-])c5ccccc5c4N)cc3)cc2)cc(S([O])(=O)=O)c2ccccc12.[Na+].[Na+],Fe,mild steel,gravimetry,2M HCl,5.0,50,"OGUZIE, E. E. & EBENSO, E. E.",2006,Pigment and Resin Technology,Nc1c(/N=N/c2ccc(-c3ccc(/N=N/c4cc(S(=O)(=O)[O-])c5ccccc5c4N)cc3)cc2)cc(S([O])(=O)=O)c2ccccc12.[Na+].[Na+],60.189010976080965,Dara{LD~DLaeaaa{Mataaa{LD~DLauaa{E{~B}{~B}<BM>}avaaaaavauD}aat}aae}aa{E{<B>}{~B}~B}aeaaaaare!<DaT>!<DaT>,SAMPLE_36,BASE_3
2740,728,disodium;4-amino-3-[[4-[4-[(1-amino-4-sulfonatonaphthalen-2-yl)diazenyl]phenyl]phenyl]diazenyl]naphthalene-1-sulfonate(Congo red),Nc1c(/N=N/c2ccc(-c3ccc(/N=N/c4cc(S(=O)(=O)[O-])c5ccccc5c4N)cc3)cc2)cc(S([O])(=O)=O)c2ccccc12.[Na+].[Na+],Fe,mild steel,gravimetry,2M HCl,5.0,37,"OGUZIE, E. E. & EBENSO, E. E.",2006,Pigment and Resin Technology,Nc1c(/N=N/c2ccc(-c3ccc(/N=N/c4cc(S(=O)(=O)[O-])c5ccccc5c4N)cc3)cc2)cc(S([O])(=O)=O)c2ccccc12.[Na+].[Na+],62.427347760873204,Dara{LD~DLaeaaa{Mataaa{LD~DLauaa{E{~B}{~B}<BM>}avaaaaavauD}aat}aae}aa{E{<B>}{~B}~B}aeaaaaare!<DaT>!<DaT>,SAMPLE_36,BASE_3
2741,729,4-amino-3-hydroxynaphthalene-1-sulfonicacid (1-amino-2-hydroxynaphthalene 4-sulfonicacid),Nc1c(O)cc(S(=O)(=O)O)c2ccccc12,Al,powder,H2 evolution,"1M HCl, 2.5% NaCl",10.0,21,"HORNER, L. & MEISEL, K.",1978,Werkstoffe Und Korrosion-Materials and Corrosion,Nc1c(O)cc(S(=O)(=O)O)c2ccccc12,64.61920974374658,Dara{B}aa{E{~B}{~B}B}aeaaaaare,SAMPLE_37,BASE_1
2742,730,4;8-diamino-4-hydroxy-9;10-dioxo-1;4;9;10-tetrahydroanthracene-2;6-disulfonic acid;1;5-diamino-1-hydroxy-anthraquinone-3;7-disulfonic acid,Nc1cc(S(=O)(=O)O)cc2c1C(=O)C1=C(C2=O)C(N)(O)C=C(S(=O)(=O)O)C1,Al,powder,H2 evolution,"1M HCl, 2.5% NaCl",0.625,50,"HORNER, L. & MEISEL, K.",1978,Werkstoffe Und Korrosion-Materials and Corrosion,Nc1cc(S(=O)(=O)O)cc2c1C(=O)C1=C(C2=O)C(N)(O)C=C(S(=O)(=O)O)C1,60.189010976080965,Daraa{E{~B}{~B}B}aaearA{~B}Ar~A{Ae~B}A{D}{B}A~A{E{~B}{~B}B}Ar,SAMPLE_37,BASE_1
2743,730,4;8-diamino-4-hydroxy-9;10-dioxo-1;4;9;10-tetrahydroanthracene-2;6-disulfonic acid;1;5-diamino-1-hydroxy-anthraquinone-3;7-disulfonic acid,Nc1cc(S(=O)(=O)O)cc2c1C(=O)C1=C(C2=O)C(N)(O)C=C(S(=O)(=O)O)C1,Al,powder,H2 evolution,"1M HCl, 2.5% NaCl",1.25,48,"HORNER, L. & MEISEL, K.",1978,Werkstoffe Und Korrosion-Materials and Corrosion,Nc1cc(S(=O)(=O)O)cc2c1C(=O)C1=C(C2=O)C(N)(O)C=C(S(=O)(=O)O)C1,60.568866937565,Daraa{E{~B}{~B}B}aaearA{~B}Ar~A{Ae~B}A{D}{B}A~A{E{~B}{~B}B}Ar,SAMPLE_37,BASE_1
2744,730,4;8-diamino-4-hydroxy-9;10-dioxo-1;4;9;10-tetrahydroanthracene-2;6-disulfonic acid;1;5-diamino-1-hydroxy-anthraquinone-3;7-disulfonic acid,Nc1cc(S(=O)(=O)O)cc2c1C(=O)C1=C(C2=O)C(N)(O)C=C(S(=O)(=O)O)C1,Al,powder,H2 evolution,"1M HCl, 2.5% NaCl",2.5,52,"HORNER, L. & MEISEL, K.",1978,Werkstoffe Und Korrosion-Materials and Corrosion,Nc1cc(S(=O)(=O)O)cc2c1C(=O)C1=C(C2=O)C(N)(O)C=C(S(=O)(=O)O)C1,59.7936464675983,Daraa{E{~B}{~B}B}aaearA{~B}Ar~A{Ae~B}A{D}{B}A~A{E{~B}{~B}B}Ar,SAMPLE_37,BASE_1
2745,730,4;8-diamino-4-hydroxy-9;10-dioxo-1;4;9;10-tetrahydroanthracene-2;6-disulfonic acid;1;5-diamino-1-hydroxy-anthraquinone-3;7-disulfonic acid,Nc1cc(S(=O)(=O)O)cc2c1C(=O)C1=C(C2=O)C(N)(O)C=C(S(=O)(=O)O)C1,Al,powder,H2 evolution,"1M HCl, 2.5% NaCl",5.0,54,"HORNER, L. & MEISEL, K.",1978,Werkstoffe Und Korrosion-Materials and Corrosion,Nc1cc(S(=O)(=O)O)cc2c1C(=O)C1=C(C2=O)C(N)(O)C=C(S(=O)(=O)O)C1,59.38145296177755,Daraa{E{~B}{~B}B}aaearA{~B}Ar~A{Ae~B}A{D}{B}A~A{E{~B}{~B}B}Ar,SAMPLE_37,BASE_1
2746,730,4;8-diamino-4-hydroxy-9;10-dioxo-1;4;9;10-tetrahydroanthracene-2;6-disulfonic acid;1;5-diamino-1-hydroxy-anthraquinone-3;7-disulfonic acid,Nc1cc(S(=O)(=O)O)cc2c1C(=O)C1=C(C2=O)C(N)(O)C=C(S(=O)(=O)O)C1,Al,powder,H2 evolution,"1M HCl, 2.5% NaCl",10.0,62,"HORNER, L. & MEISEL, K.",1978,Werkstoffe Und Korrosion-Materials and Corrosion,Nc1cc(S(=O)(=O)O)cc2c1C(=O)C1=C(C2=O)C(N)(O)C=C(S(=O)(=O)O)C1,57.53106665254786,Daraa{E{~B}{~B}B}aaearA{~B}Ar~A{Ae~B}A{D}{B}A~A{E{~B}{~B}B}Ar,SAMPLE_37,BASE_1
2747,731,1;5-diamino-8-hydroxy-anthraquinone-3;7-disulfonic acid,Nc1cc(S(=O)(=O)O)cc2c1C(=O)c1c(O)c(S(=O)(=O)O)cc(N)c1C2=O,Zn,unknown_probably_pure,H2 evolution,2.5% NaCl,10.0,74,"HORNER, L. & MEISEL, K.",1978,Werkstoffe Und Korrosion-Materials and Corrosion,Nc1cc(S(=O)(=O)O)cc2c1C(=O)c1c(O)c(S(=O)(=O)O)cc(N)c1C2=O,53.85567720813477,Daraa{E{~B}{~B}B}aaearA{~B}ara{B}a{E{~B}{~B}B}aa{D}arAe~B,SAMPLE_40,BASE_5
2748,732,Naphthalene-2;3-diamine(2;3-diaminonaphthalene),Nc1cc2ccccc2cc1N,Al,AA1060,H2 evolution,1M HCl,0.06,44.3,"OBOT, I. B., OBI-EGBEDI, N. O. & UMOREN, S. A.",2009,Corrosion Science,Nc1cc2ccccc2cc1N,61.23458512526118,DaraaeaaaaaeaarD,SAMPLE_1,BASE_1
2749,732,Naphthalene-2;3-diamine(2;3-diaminonaphthalene),Nc1cc2ccccc2cc1N,Al,AA1060,H2 evolution,1M HCl,0.08,48.7,"OBOT, I. B., OBI-EGBEDI, N. O. & UMOREN, S. A.",2009,Corrosion Science,Nc1cc2ccccc2cc1N,60.437605298734006,DaraaeaaaaaeaarD,SAMPLE_1,BASE_1
2750,732,Naphthalene-2;3-diamine(2;3-diaminonaphthalene),Nc1cc2ccccc2cc1N,Al,AA1060,H2 evolution,1M HCl,0.1,54.9,"OBOT, I. B., OBI-EGBEDI, N. O. & UMOREN, S. A.",2009,Corrosion Science,Nc1cc2ccccc2cc1N,59.19008390419304,DaraaeaaaaaeaarD,SAMPLE_1,BASE_1
2751,732,Naphthalene-2;3-diamine(2;3-diaminonaphthalene),Nc1cc2ccccc2cc1N,Al,AA1060,H2 evolution,1M HCl,0.06,27.9,"OBOT, I. B., OBI-EGBEDI, N. O. & UMOREN, S. A.",2009,Corrosion Science,Nc1cc2ccccc2cc1N,63.7340528945392,DaraaeaaaaaeaarD,SAMPLE_1,BASE_1
2752,732,Naphthalene-2;3-diamine(2;3-diaminonaphthalene),Nc1cc2ccccc2cc1N,Al,AA1060,H2 evolution,1M HCl,0.08,33.7,"OBOT, I. B., OBI-EGBEDI, N. O. & UMOREN, S. A.",2009,Corrosion Science,Nc1cc2ccccc2cc1N,62.92182145688375,DaraaeaaaaaeaarD,SAMPLE_1,BASE_1
2753,732,Naphthalene-2;3-diamine(2;3-diaminonaphthalene),Nc1cc2ccccc2cc1N,Al,AA1060,H2 evolution,1M HCl,0.1,39.1,"OBOT, I. B., OBI-EGBEDI, N. O. & UMOREN, S. A.",2009,Corrosion Science,Nc1cc2ccccc2cc1N,62.09900833325397,DaraaeaaaaaeaarD,SAMPLE_1,BASE_1
2754,733,4-(4-aminophenyl)aniline (Benzidine),Nc1ccc(-c2ccc(N)cc2)cc1,Al,powder,H2 evolution,"1M HCl, 2.5% NaCl",10.0,-6,"HORNER, L. & MEISEL, K.",1978,Werkstoffe Und Korrosion-Materials and Corrosion,Nc1ccc(-c2ccc(N)cc2)cc1,67.46654006450127,Daraaa{Maeaaa{D}aae}aar,SAMPLE_37,BASE_1
2755,734,3;4;Diphenylaniline,Nc1ccc(-c2ccccc2)c(-c2ccccc2)c1,Al,powder,H2 evolution,"1M HCl, 2.5% NaCl",10.0,30,"HORNER, L. & MEISEL, K.",1978,Werkstoffe Und Korrosion-Materials and Corrosion,Nc1ccc(-c2ccccc2)c(-c2ccccc2)c1,63.44777336663013,Daraaa{Maeaaaaae}a{Maeaaaaae}ar,SAMPLE_37,BASE_1
2756,735,4-(1H-Benzimidazol-2-yl)aniline,Nc1ccc(-c2nc3ccccc3[nH]2)cc1,Fe,Carbon Steel,potentiodynamic polarization,1.0M HCL,1.0,93.9,Synthesis of (benzimidazol-2-yl)aniline derivatives as glycogen phosphorylase inhibitors,2016,Bioorganic & Medicinal Chemistry,Nc1ccc(-c2nc3ccccc3[nH]2)cc1,39.81416498247605,Daraaa{Maedataaaaat<dH>e}aar,SAMPLE_23,BASE_3
2757,735,4-(1H-Benzimidazol-2-yl)aniline,Nc1ccc(-c2nc3ccccc3[nH]2)cc1,Fe,Carbon Steel,potentiodynamic polarization,1.0M HCL,0.1,86.1,Synthesis of (benzimidazol-2-yl)aniline derivatives as glycogen phosphorylase inhibitors,2016,Bioorganic & Medicinal Chemistry,Nc1ccc(-c2nc3ccccc3[nH]2)cc1,47.790802093826976,Daraaa{Maedataaaaat<dH>e}aar,SAMPLE_23,BASE_3
2758,735,4-(1H-Benzimidazol-2-yl)aniline,Nc1ccc(-c2nc3ccccc3[nH]2)cc1,Fe,Carbon Steel,potentiodynamic polarization,1.0M HCL,0.5,90.6,Synthesis of (benzimidazol-2-yl)aniline derivatives as glycogen phosphorylase inhibitors,2016,Bioorganic & Medicinal Chemistry,Nc1ccc(-c2nc3ccccc3[nH]2)cc1,44.00219855972071,Daraaa{Maedataaaaat<dH>e}aar,SAMPLE_23,BASE_3
2759,736,4-(1H-Imidazol-1-yl)aniline,Nc1ccc(-n2ccnc2)cc1,Fe,Carbon Steel,potentiodynamic polarization,1.0M HCL,1.0,66.2,Development of a predictive model for corrosion inhibition of carbon steel by imidazole and benzimidazole derivatives,2016,Corrosion Science,Nc1ccc(-n2ccnc2)cc1,56.396697549831664,Daraaa{Mdeaadae}aar,SAMPLE_23,BASE_3
2760,736,4-(1H-Imidazol-1-yl)aniline,Nc1ccc(-n2ccnc2)cc1,Fe,Carbon Steel,potentiodynamic polarization,1.0M HCL,0.1,42.3,Development of a predictive model for corrosion inhibition of carbon steel by imidazole and benzimidazole derivatives,2016,Corrosion Science,Nc1ccc(-n2ccnc2)cc1,61.57624614498264,Daraaa{Mdeaadae}aar,SAMPLE_23,BASE_3
2761,736,4-(1H-Imidazol-1-yl)aniline,Nc1ccc(-n2ccnc2)cc1,Fe,Carbon Steel,potentiodynamic polarization,1.0M HCL,0.5,67.8,Development of a predictive model for corrosion inhibition of carbon steel by imidazole and benzimidazole derivatives,2016,Corrosion Science,Nc1ccc(-n2ccnc2)cc1,55.92702562289649,Daraaa{Mdeaadae}aar,SAMPLE_23,BASE_3
2762,736,4-(1H-Imidazol-1-yl)aniline,Nc1ccc(-n2ccnc2)cc1,Fe,Carbon Steel,potentiodynamic polarization,1.0M HCL,5.0,71.7,Development of a predictive model for corrosion inhibition of carbon steel by imidazole and benzimidazole derivatives,2016,Corrosion Science,Nc1ccc(-n2ccnc2)cc1,54.67663606549874,Daraaa{Mdeaadae}aar,SAMPLE_23,BASE_3
2763,737,4;4'-((1E;1'E)-1;3-phenylenebis(diazene-2;1-diyl))bis(benzene-1;3-diamine) (Bismarck Brown Y),Nc1ccc(/N=N/c2cccc(/N=N/c3ccc(N)cc3N)c2)c(N)c1,Al,AA1060,weight loss,0.1M NaOH,5.0,29,"OGUZIE, E. E., OKOLUE, B. N., OGUKWE, C. E. & UNAEGBU, C.",2006,Materials Letters,Nc1ccc(/N=N/c2cccc(/N=N/c3ccc(N)cc3N)c2)c(N)c1,63.58515276975603,Daraaa{LD~DLaeaaaa{LD~DLataaa{D}aatD}ae}a{D}ar,SAMPLE_1,BASE_1
2764,737,4;4'-((1E;1'E)-1;3-phenylenebis(diazene-2;1-diyl))bis(benzene-1;3-diamine) (Bismarck Brown Y),Nc1ccc(/N=N/c2cccc(/N=N/c3ccc(N)cc3N)c2)c(N)c1,Al,AA1060,weight loss,0.1M NaOH,10.0,38,"OGUZIE, E. E., OKOLUE, B. N., OGUKWE, C. E. & UNAEGBU, C.",2006,Materials Letters,Nc1ccc(/N=N/c2cccc(/N=N/c3ccc(N)cc3N)c2)c(N)c1,62.27238308640459,Daraaa{LD~DLaeaaaa{LD~DLataaa{D}aatD}ae}a{D}ar,SAMPLE_1,BASE_1
2765,737,4;4'-((1E;1'E)-1;3-phenylenebis(diazene-2;1-diyl))bis(benzene-1;3-diamine) (Bismarck Brown Y),Nc1ccc(/N=N/c2cccc(/N=N/c3ccc(N)cc3N)c2)c(N)c1,Al,AA1060,weight loss,0.1M NaOH,15.0,52,"OGUZIE, E. E., OKOLUE, B. N., OGUKWE, C. E. & UNAEGBU, C.",2006,Materials Letters,Nc1ccc(/N=N/c2cccc(/N=N/c3ccc(N)cc3N)c2)c(N)c1,59.7936464675983,Daraaa{LD~DLaeaaaa{LD~DLataaa{D}aatD}ae}a{D}ar,SAMPLE_1,BASE_1
2766,737,4;4'-((1E;1'E)-1;3-phenylenebis(diazene-2;1-diyl))bis(benzene-1;3-diamine) (Bismarck Brown Y),Nc1ccc(/N=N/c2cccc(/N=N/c3ccc(N)cc3N)c2)c(N)c1,Al,AA1060,weight loss,0.1M NaOH,20.0,57,"OGUZIE, E. E., OKOLUE, B. N., OGUKWE, C. E. & UNAEGBU, C.",2006,Materials Letters,Nc1ccc(/N=N/c2cccc(/N=N/c3ccc(N)cc3N)c2)c(N)c1,58.72827838893943,Daraaa{LD~DLaeaaaa{LD~DLataaa{D}aatD}ae}a{D}ar,SAMPLE_1,BASE_1
2767,737,4;4'-((1E;1'E)-1;3-phenylenebis(diazene-2;1-diyl))bis(benzene-1;3-diamine) (Bismarck Brown Y),Nc1ccc(/N=N/c2cccc(/N=N/c3ccc(N)cc3N)c2)c(N)c1,Al,AA1060,weight loss,0.1M NaOH,25.0,67,"OGUZIE, E. E., OKOLUE, B. N., OGUKWE, C. E. & UNAEGBU, C.",2006,Materials Letters,Nc1ccc(/N=N/c2cccc(/N=N/c3ccc(N)cc3N)c2)c(N)c1,56.16470836177948,Daraaa{LD~DLaeaaaa{LD~DLataaa{D}aatD}ae}a{D}ar,SAMPLE_1,BASE_1
2768,737,4;4'-((1E;1'E)-1;3-phenylenebis(diazene-2;1-diyl))bis(benzene-1;3-diamine) (Bismarck Brown Y),Nc1ccc(/N=N/c2cccc(/N=N/c3ccc(N)cc3N)c2)c(N)c1,Al,AA1060,weight loss,0.1M NaOH,5.0,31,"OGUZIE, E. E., OKOLUE, B. N., OGUKWE, C. E. & UNAEGBU, C.",2006,Materials Letters,Nc1ccc(/N=N/c2cccc(/N=N/c3ccc(N)cc3N)c2)c(N)c1,63.30841721372063,Daraaa{LD~DLaeaaaa{LD~DLataaa{D}aatD}ae}a{D}ar,SAMPLE_1,BASE_1
2769,737,4;4'-((1E;1'E)-1;3-phenylenebis(diazene-2;1-diyl))bis(benzene-1;3-diamine) (Bismarck Brown Y),Nc1ccc(/N=N/c2cccc(/N=N/c3ccc(N)cc3N)c2)c(N)c1,Al,AA1060,weight loss,0.1M NaOH,10.0,43,"OGUZIE, E. E., OKOLUE, B. N., OGUKWE, C. E. & UNAEGBU, C.",2006,Materials Letters,Nc1ccc(/N=N/c2cccc(/N=N/c3ccc(N)cc3N)c2)c(N)c1,61.45803090449094,Daraaa{LD~DLaeaaaa{LD~DLataaa{D}aatD}ae}a{D}ar,SAMPLE_1,BASE_1
2770,737,4;4'-((1E;1'E)-1;3-phenylenebis(diazene-2;1-diyl))bis(benzene-1;3-diamine) (Bismarck Brown Y),Nc1ccc(/N=N/c2cccc(/N=N/c3ccc(N)cc3N)c2)c(N)c1,Al,AA1060,weight loss,0.1M NaOH,15.0,45,"OGUZIE, E. E., OKOLUE, B. N., OGUKWE, C. E. & UNAEGBU, C.",2006,Materials Letters,Nc1ccc(/N=N/c2cccc(/N=N/c3ccc(N)cc3N)c2)c(N)c1,61.11209821947949,Daraaa{LD~DLaeaaaa{LD~DLataaa{D}aatD}ae}a{D}ar,SAMPLE_1,BASE_1
2771,737,4;4'-((1E;1'E)-1;3-phenylenebis(diazene-2;1-diyl))bis(benzene-1;3-diamine) (Bismarck Brown Y),Nc1ccc(/N=N/c2cccc(/N=N/c3ccc(N)cc3N)c2)c(N)c1,Al,AA1060,weight loss,0.1M NaOH,20.0,51,"OGUZIE, E. E., OKOLUE, B. N., OGUKWE, C. E. & UNAEGBU, C.",2006,Materials Letters,Nc1ccc(/N=N/c2cccc(/N=N/c3ccc(N)cc3N)c2)c(N)c1,59.99334602774907,Daraaa{LD~DLaeaaaa{LD~DLataaa{D}aatD}ae}a{D}ar,SAMPLE_1,BASE_1
2772,737,4;4'-((1E;1'E)-1;3-phenylenebis(diazene-2;1-diyl))bis(benzene-1;3-diamine) (Bismarck Brown Y),Nc1ccc(/N=N/c2cccc(/N=N/c3ccc(N)cc3N)c2)c(N)c1,Al,AA1060,weight loss,0.1M NaOH,25.0,71,"OGUZIE, E. E., OKOLUE, B. N., OGUKWE, C. E. & UNAEGBU, C.",2006,Materials Letters,Nc1ccc(/N=N/c2cccc(/N=N/c3ccc(N)cc3N)c2)c(N)c1,54.913281690761714,Daraaa{LD~DLaeaaaa{LD~DLataaa{D}aatD}ae}a{D}ar,SAMPLE_1,BASE_1
2773,738,4-phenyldiazenylaniline (p-aminoazobenzene),Nc1ccc(/N=N/c2ccccc2)cc1,Al,powder,H2 evolution,"1M HCl, 2.5% NaCl",10.0,1,"HORNER, L. & MEISEL, K.",1978,Werkstoffe Und Korrosion-Materials and Corrosion,Nc1ccc(/N=N/c2ccccc2)cc1,66.80486234315278,Daraaa{LD~DLaeaaaaae}aar,SAMPLE_37,BASE_1
2774,739,4-bromoaniline,Nc1ccc(Br)cc1,Al,powder,H2 evolution,"1M HCl, 2.5% NaCl",10.0,53,"HORNER, L. & MEISEL, K.",1978,Werkstoffe Und Korrosion-Materials and Corrosion,Nc1ccc(Br)cc1,59.58974239879402,Daraaa{X}aar,SAMPLE_37,BASE_1
2775,739,4-bromoaniline,Nc1ccc(Br)cc1,Al,powder,H2 evolution,"1M HCl, 2.5% NaCl",10.0,53,"HORNER, L. & MEISEL, K.",1978,Werkstoffe Und Korrosion-Materials and Corrosion,Nc1ccc(Br)cc1,59.58974239879402,Daraaa{X}aar,SAMPLE_37,BASE_1
2776,740,4-amino-2-hydroxybenzoic acid (4-Aminosalicylic acid),Nc1ccc(C(=O)O)c(O)c1,Mg,CPMg220ppmFe,H2 evolution,0.5 wt.% NaCl,50.0,85,(Lamaka et al.;2017),2017,Corrosion Science,Nc1ccc(C(=O)O)c(O)c1,48.52843138895072,Daraaa{A{~B}B}a{B}ar,SAMPLE_20,BASE_4
2777,740,4-amino-2-hydroxybenzoic acid (4-Aminosalicylic acid),Nc1ccc(C(=O)O)c(O)c1,Mg,HPMg51ppmFe,H2 evolution,0.5 wt.% NaCl,50.0,16,(Lamaka et al.;2017),2017,Corrosion Science,Nc1ccc(C(=O)O)c(O)c1,65.21357323836033,Daraaa{A{~B}B}a{B}ar,SAMPLE_28,BASE_4
2778,740,4-amino-2-hydroxybenzoic acid (4-Aminosalicylic acid),Nc1ccc(C(=O)O)c(O)c1,Mg,HPMg50ppmFe,H2 evolution,0.5 wt.% NaCl,50.0,87,(Lamaka et al.;2017),2017,Corrosion Science,Nc1ccc(C(=O)O)c(O)c1,47.142487478704545,Daraaa{A{~B}B}a{B}ar,SAMPLE_27,BASE_4
2779,740,4-amino-2-hydroxybenzoic acid (4-Aminosalicylic acid),Nc1ccc(C(=O)O)c(O)c1,Mg,WE43,H2 evolution,0.5 wt.% NaCl,50.0,50,(Lamaka et al.;2017),2017,Corrosion Science,Nc1ccc(C(=O)O)c(O)c1,60.189010976080965,Daraaa{A{~B}B}a{B}ar,SAMPLE_33,BASE_4
2780,740,4-amino-2-hydroxybenzoic acid (4-Aminosalicylic acid),Nc1ccc(C(=O)O)c(O)c1,Mg,ZE41,H2 evolution,0.5 wt.% NaCl,50.0,57,(Lamaka et al.;2017),2017,Corrosion Science,Nc1ccc(C(=O)O)c(O)c1,58.72827838893943,Daraaa{A{~B}B}a{B}ar,SAMPLE_34,BASE_4
2781,740,4-amino-2-hydroxybenzoic acid (4-Aminosalicylic acid),Nc1ccc(C(=O)O)c(O)c1,Mg,AZ31,H2 evolution,0.5 wt.% NaCl,50.0,56,(Lamaka et al.;2017),2017,Corrosion Science,Nc1ccc(C(=O)O)c(O)c1,58.950933839266604,Daraaa{A{~B}B}a{B}ar,SAMPLE_16,BASE_4
2782,740,4-amino-2-hydroxybenzoic acid (4-Aminosalicylic acid),Nc1ccc(C(=O)O)c(O)c1,Mg,AZ91,H2 evolution,0.5 wt.% NaCl,50.0,52,(Lamaka et al.;2017),2017,Corrosion Science,Nc1ccc(C(=O)O)c(O)c1,59.7936464675983,Daraaa{A{~B}B}a{B}ar,SAMPLE_17,BASE_4
2783,741,4-aminobenzoic acid (p-aminobenzoic acid),Nc1ccc(C(=O)O)cc1,Al,powder,H2 evolution,"1M HCl, 2.5% NaCl",10.0,-4,"HORNER, L. & MEISEL, K.",1978,Werkstoffe Und Korrosion-Materials and Corrosion,Nc1ccc(C(=O)O)cc1,67.2820566669952,Daraaa{A{~B}B}aar,SAMPLE_37,BASE_1
2784,742,Sodium 4-aminobenzoate (Sodium p-aminobenzoate),Nc1ccc(C(=O)[O-])cc1.[Na+],Al,AA2024-T3,optical inspection,0.1M NaCl,1.0,40,"WINKLER, D. A., BREEDON, M., WHITE, P., HUGHES, A. E., SAPPER, E. D. & COLE, I.",2016,Corrosion Science,Nc1ccc(C(=O)[O-])cc1.[Na+],61.95481084781117,Daraaa{A{~B}<BM>}aar!<DaT>,SAMPLE_4,BASE_1
2785,742,Sodium 4-aminobenzoate (Sodium p-aminobenzoate),Nc1ccc(C(=O)[O-])cc1.[Na+],Al,AA2024-T3,optical inspection,0.1M NaCl,1.0,50,"WINKLER, D. A., BREEDON, M., WHITE, P., HUGHES, A. E., SAPPER, E. D. & COLE, I.",2016,Corrosion Science,Nc1ccc(C(=O)[O-])cc1.[Na+],60.189010976080965,Daraaa{A{~B}<BM>}aar!<DaT>,SAMPLE_4,BASE_1
2786,742,Sodium 4-aminobenzoate (Sodium p-aminobenzoate),Nc1ccc(C(=O)[O-])cc1.[Na+],Al,AA2024-T3,optical inspection,0.1M NaCl,1.0,50,"WINKLER, D. A., BREEDON, M., WHITE, P., HUGHES, A. E., SAPPER, E. D. & COLE, I.",2016,Corrosion Science,Nc1ccc(C(=O)[O-])cc1.[Na+],60.189010976080965,Daraaa{A{~B}<BM>}aar!<DaT>,SAMPLE_4,BASE_1
2787,742,Sodium 4-aminobenzoate (Sodium p-aminobenzoate),Nc1ccc(C(=O)[O-])cc1.[Na+],Al,AA2024-T3,optical inspection,0.1M NaCl,1.0,30,"WINKLER, D. A., BREEDON, M., WHITE, P., HUGHES, A. E., SAPPER, E. D. & COLE, I.",2016,Corrosion Science,Nc1ccc(C(=O)[O-])cc1.[Na+],63.44777336663013,Daraaa{A{~B}<BM>}aar!<DaT>,SAMPLE_4,BASE_1
2788,742,Sodium 4-aminobenzoate (Sodium p-aminobenzoate),Nc1ccc(C(=O)[O-])cc1.[Na+],Al,AA7075-T6,optical inspection,0.1M NaCl,1.0,20,"WINKLER, D. A., BREEDON, M., WHITE, P., HUGHES, A. E., SAPPER, E. D. & COLE, I.",2016,Corrosion Science,Nc1ccc(C(=O)[O-])cc1.[Na+],64.74103632529831,Daraaa{A{~B}<BM>}aar!<DaT>,SAMPLE_12,BASE_1
2789,742,Sodium 4-aminobenzoate (Sodium p-aminobenzoate),Nc1ccc(C(=O)[O-])cc1.[Na+],Al,AA7075-T6,optical inspection,0.1M NaCl,1.0,20,"WINKLER, D. A., BREEDON, M., WHITE, P., HUGHES, A. E., SAPPER, E. D. & COLE, I.",2016,Corrosion Science,Nc1ccc(C(=O)[O-])cc1.[Na+],64.74103632529831,Daraaa{A{~B}<BM>}aar!<DaT>,SAMPLE_12,BASE_1
2790,742,Sodium 4-aminobenzoate (Sodium p-aminobenzoate),Nc1ccc(C(=O)[O-])cc1.[Na+],Al,AA7075-T6,optical inspection,0.1M NaCl,1.0,20,"WINKLER, D. A., BREEDON, M., WHITE, P., HUGHES, A. E., SAPPER, E. D. & COLE, I.",2016,Corrosion Science,Nc1ccc(C(=O)[O-])cc1.[Na+],64.74103632529831,Daraaa{A{~B}<BM>}aar!<DaT>,SAMPLE_12,BASE_1
2791,742,Sodium 4-aminobenzoate (Sodium p-aminobenzoate),Nc1ccc(C(=O)[O-])cc1.[Na+],Al,AA7075-T6,optical inspection,0.1M NaCl,1.0,20,"WINKLER, D. A., BREEDON, M., WHITE, P., HUGHES, A. E., SAPPER, E. D. & COLE, I.",2016,Corrosion Science,Nc1ccc(C(=O)[O-])cc1.[Na+],64.74103632529831,Daraaa{A{~B}<BM>}aar!<DaT>,SAMPLE_12,BASE_1
2792,743,4-aminophenyl)-phenylmethanone (p-aminobenzophenone),Nc1ccc(C(=O)c2ccccc2)cc1,Al,powder,H2 evolution,"1M HCl, 2.5% NaCl",10.0,25,"HORNER, L. & MEISEL, K.",1978,Werkstoffe Und Korrosion-Materials and Corrosion,Nc1ccc(C(=O)c2ccccc2)cc1,64.11597522802404,Daraaa{A{~B}aeaaaaae}aar,SAMPLE_37,BASE_1
2793,744,4-chloroaniline(p-chloraniline),Nc1ccc(Cl)cc1,Al,powder,H2 evolution,"1M HCl, 2.5% NaCl",10.0,1,"HORNER, L. & MEISEL, K.",1978,Werkstoffe Und Korrosion-Materials and Corrosion,Nc1ccc(Cl)cc1,66.80486234315278,Daraaa{Z}aar,SAMPLE_37,BASE_1
2794,745,2;4-dichloroaniline,Nc1ccc(Cl)cc1Cl,Al,powder,H2 evolution,"1M HCl, 2.5% NaCl",10.0,7,"HORNER, L. & MEISEL, K.",1978,Werkstoffe Und Korrosion-Materials and Corrosion,Nc1ccc(Cl)cc1Cl,66.19934733834768,Daraaa{Z}aarZ,SAMPLE_37,BASE_1
2795,746,4-chloro-2-nitroaniline (1-amino-4-chloro-2-nitrobenzene),Nc1ccc(Cl)cc1[N+](=O)[O-],Al,powder,H2 evolution,"1M HCl, 2.5% NaCl",10.0,-104,"HORNER, L. & MEISEL, K.",1978,Werkstoffe Und Korrosion-Materials and Corrosion,Nc1ccc(Cl)cc1[N+](=O)[O-],73.8071805740473,Daraaa{Z}aar<DT>{~B}<BM>,SAMPLE_37,BASE_1
2796,747,Benzene-1;4-diamine (p-phenylenediamine),Nc1ccc(N)cc1,Al,powder,H2 evolution,"1M HCl, 2.5% NaCl",10.0,-17,"HORNER, L. & MEISEL, K.",1978,Werkstoffe Und Korrosion-Materials and Corrosion,Nc1ccc(N)cc1,68.42279544145116,Daraaa{D}aar,SAMPLE_37,BASE_1
2797,748,4-N-phenylbenzene-1;4-diamine (N-phenyl-1;4-phenylenediamine),Nc1ccc(Nc2ccccc2)cc1,Cu,pure,impedance,3% NaCl,1.0,47,"SHERIF, E. M. & PARK, S. M.",2005,Journal of the Electrochemical Society,Nc1ccc(Nc2ccccc2)cc1,60.753350335071055,Daraaa{Daeaaaaae}aar,SAMPLE_38,BASE_2
2798,748,4-N-phenylbenzene-1;4-diamine (N-phenyl-1;4-phenylenediamine),Nc1ccc(Nc2ccccc2)cc1,Cu,pure,impedance,3% NaCl,5.0,76,"SHERIF, E. M. & PARK, S. M.",2005,Journal of the Electrochemical Society,Nc1ccc(Nc2ccccc2)cc1,53.080456738168074,Daraaa{Daeaaaaae}aar,SAMPLE_38,BASE_2
2799,748,4-N-phenylbenzene-1;4-diamine (N-phenyl-1;4-phenylenediamine),Nc1ccc(Nc2ccccc2)cc1,Cu,pure,impedance,3% NaCl,1.0,74,"SHERIF, E. M. & PARK, S. M.",2005,Journal of the Electrochemical Society,Nc1ccc(Nc2ccccc2)cc1,53.85567720813477,Daraaa{Daeaaaaae}aar,SAMPLE_38,BASE_2
2800,748,4-N-phenylbenzene-1;4-diamine (N-phenyl-1;4-phenylenediamine),Nc1ccc(Nc2ccccc2)cc1,Cu,pure,impedance,3% NaCl,5.0,86,"SHERIF, E. M. & PARK, S. M.",2005,Journal of the Electrochemical Society,Nc1ccc(Nc2ccccc2)cc1,47.860229527556804,Daraaa{Daeaaaaae}aar,SAMPLE_38,BASE_2
2801,748,4-N-phenylbenzene-1;4-diamine (N-phenyl-1;4-phenylenediamine),Nc1ccc(Nc2ccccc2)cc1,Cu,pure,impedance,3% NaCl,1.0,88,"SHERIF, E. M. & PARK, S. M.",2005,Journal of the Electrochemical Society,Nc1ccc(Nc2ccccc2)cc1,46.367267008737855,Daraaa{Daeaaaaae}aar,SAMPLE_38,BASE_2
2802,748,4-N-phenylbenzene-1;4-diamine (N-phenyl-1;4-phenylenediamine),Nc1ccc(Nc2ccccc2)cc1,Cu,pure,impedance,3% NaCl,5.0,93,"SHERIF, E. M. & PARK, S. M.",2005,Journal of the Electrochemical Society,Nc1ccc(Nc2ccccc2)cc1,41.14703979812659,Daraaa{Daeaaaaae}aar,SAMPLE_38,BASE_2
2803,749,5-Amino-2-hydroxybenzoic acid (5-Aminosalicylic acid; Mesalamine),Nc1ccc(O)c(C(=O)O)c1,Mg,CPMg220ppmFe,H2 evolution,0.5 wt.% NaCl,50.0,86,(Lamaka et al.;2017),2017,Corrosion Science,Nc1ccc(O)c(C(=O)O)c1,47.860229527556804,Daraaa{B}a{A{~B}B}ar,SAMPLE_20,BASE_4
2804,749,5-Amino-2-hydroxybenzoic acid (5-Aminosalicylic acid; Mesalamine),Nc1ccc(O)c(C(=O)O)c1,Mg,HPMg51ppmFe,H2 evolution,0.5 wt.% NaCl,50.0,33,(Lamaka et al.;2017),2017,Corrosion Science,Nc1ccc(O)c(C(=O)O)c1,63.0235412196929,Daraaa{B}a{A{~B}B}ar,SAMPLE_28,BASE_4
2805,749,5-Amino-2-hydroxybenzoic acid (5-Aminosalicylic acid; Mesalamine),Nc1ccc(O)c(C(=O)O)c1,Mg,HPMg50ppmFe,H2 evolution,0.5 wt.% NaCl,50.0,85,(Lamaka et al.;2017),2017,Corrosion Science,Nc1ccc(O)c(C(=O)O)c1,48.52843138895072,Daraaa{B}a{A{~B}B}ar,SAMPLE_27,BASE_4
2806,749,5-Amino-2-hydroxybenzoic acid (5-Aminosalicylic acid; Mesalamine),Nc1ccc(O)c(C(=O)O)c1,Mg,WE43,H2 evolution,0.5 wt.% NaCl,50.0,33,(Lamaka et al.;2017),2017,Corrosion Science,Nc1ccc(O)c(C(=O)O)c1,63.0235412196929,Daraaa{B}a{A{~B}B}ar,SAMPLE_33,BASE_4
2807,749,5-Amino-2-hydroxybenzoic acid (5-Aminosalicylic acid; Mesalamine),Nc1ccc(O)c(C(=O)O)c1,Mg,ZE41,H2 evolution,0.5 wt.% NaCl,50.0,66,(Lamaka et al.;2017),2017,Corrosion Science,Nc1ccc(O)c(C(=O)O)c1,56.45383686324378,Daraaa{B}a{A{~B}B}ar,SAMPLE_34,BASE_4
2808,749,5-Amino-2-hydroxybenzoic acid (5-Aminosalicylic acid; Mesalamine),Nc1ccc(O)c(C(=O)O)c1,Mg,E21,H2 evolution,0.5 wt.% NaCl,50.0,14,(Lamaka et al.;2017),2017,Corrosion Science,Nc1ccc(O)c(C(=O)O)c1,65.44146811836964,Daraaa{B}a{A{~B}B}ar,SAMPLE_26,BASE_4
2809,749,5-Amino-2-hydroxybenzoic acid (5-Aminosalicylic acid; Mesalamine),Nc1ccc(O)c(C(=O)O)c1,Mg,AZ31,H2 evolution,0.5 wt.% NaCl,50.0,83,(Lamaka et al.;2017),2017,Corrosion Science,Nc1ccc(O)c(C(=O)O)c1,49.740647133813546,Daraaa{B}a{A{~B}B}ar,SAMPLE_16,BASE_4
2810,749,5-Amino-2-hydroxybenzoic acid (5-Aminosalicylic acid; Mesalamine),Nc1ccc(O)c(C(=O)O)c1,Mg,AZ91,H2 evolution,0.5 wt.% NaCl,50.0,80,(Lamaka et al.;2017),2017,Corrosion Science,Nc1ccc(O)c(C(=O)O)c1,51.31465686643787,Daraaa{B}a{A{~B}B}ar,SAMPLE_17,BASE_4
2811,749,5-Amino-2-hydroxybenzoic acid (5-Aminosalicylic acid; Mesalamine),Nc1ccc(O)c(C(=O)O)c1,Mg,AM50,H2 evolution,0.5 wt.% NaCl,50.0,77,(Lamaka et al.;2017),2017,Corrosion Science,Nc1ccc(O)c(C(=O)O)c1,52.668263232347314,Daraaa{B}a{A{~B}B}ar,SAMPLE_14,BASE_4
2812,750,4;8-diamino-1;5-dihydroxy-9;10-dioxoanthracene-2-sulfonic acid( 1;5-diamino-4;8 dihydroxyanthraquinone-3-sulfonic acid,Nc1ccc(O)c2c1C(=O)c1c(O)c(S(=O)(=O)O)cc(N)c1C2=O,Al,powder,H2 evolution,"1M HCl, 2.5% NaCl",10.0,25,"HORNER, L. & MEISEL, K.",1978,Werkstoffe Und Korrosion-Materials and Corrosion,Nc1ccc(O)c2c1C(=O)c1c(O)c(S(=O)(=O)O)cc(N)c1C2=O,64.11597522802404,Daraaa{B}aearA{~B}ara{B}a{E{~B}{~B}B}aa{D}arAe~B,SAMPLE_37,BASE_1
2813,751,"1,3,5-tris(4-aminophenoxy) benzene",Nc1ccc(Oc2cc(Oc3ccc(N)cc3)cc(Oc3ccc(N)cc3)c2)cc1,Fe,Carbon Steel,potentiodynamic polarization,1.0M HCL,0.2,91.9,"Experimental and theoretical investigations of 1,3,5-tris(4-aminophenoxy)benzene as an effective corrosion inhibitor for mild steel in 1 M HCl",2018,Journal of Molecular Liquids,Nc1ccc(Oc2cc(Oc3ccc(N)cc3)cc(Oc3ccc(N)cc3)c2)cc1,42.56061592549377,Daraaa{Baeaa{Bataaa{D}aat}aa{Bataaa{D}aat}ae}aar,SAMPLE_23,BASE_3
2814,751,"1,3,5-tris(4-aminophenoxy) benzene",Nc1ccc(Oc2cc(Oc3ccc(N)cc3)cc(Oc3ccc(N)cc3)c2)cc1,Fe,Carbon Steel,potentiodynamic polarization,1.0M HCL,0.4,94,"Experimental and theoretical investigations of 1,3,5-tris(4-aminophenoxy)benzene as an effective corrosion inhibitor for mild steel in 1 M HCl",2018,Journal of Molecular Liquids,Nc1ccc(Oc2cc(Oc3ccc(N)cc3)cc(Oc3ccc(N)cc3)c2)cc1,39.65407727930763,Daraaa{Baeaa{Bataaa{D}aat}aa{Bataaa{D}aat}ae}aar,SAMPLE_23,BASE_3
2815,751,"1,3,5-tris(4-aminophenoxy) benzene",Nc1ccc(Oc2cc(Oc3ccc(N)cc3)cc(Oc3ccc(N)cc3)c2)cc1,Fe,Carbon Steel,potentiodynamic polarization,1.0M HCL,0.6,95,"Experimental and theoretical investigations of 1,3,5-tris(4-aminophenoxy)benzene as an effective corrosion inhibitor for mild steel in 1 M HCl",2018,Journal of Molecular Liquids,Nc1ccc(Oc2cc(Oc3ccc(N)cc3)cc(Oc3ccc(N)cc3)c2)cc1,37.88827740757743,Daraaa{Baeaa{Bataaa{D}aat}aa{Bataaa{D}aat}ae}aar,SAMPLE_23,BASE_3
2816,751,"1,3,5-tris(4-aminophenoxy) benzene",Nc1ccc(Oc2cc(Oc3ccc(N)cc3)cc(Oc3ccc(N)cc3)c2)cc1,Fe,Carbon Steel,potentiodynamic polarization,1.0M HCL,0.8,96.3,"Experimental and theoretical investigations of 1,3,5-tris(4-aminophenoxy)benzene as an effective corrosion inhibitor for mild steel in 1 M HCl",2018,Journal of Molecular Liquids,Nc1ccc(Oc2cc(Oc3ccc(N)cc3)cc(Oc3ccc(N)cc3)c2)cc1,34.97204883008653,Daraaa{Baeaa{Bataaa{D}aat}aa{Bataaa{D}aat}ae}aar,SAMPLE_23,BASE_3
2817,751,"1,3,5-tris(4-aminophenoxy) benzene",Nc1ccc(Oc2cc(Oc3ccc(N)cc3)cc(Oc3ccc(N)cc3)c2)cc1,Fe,Carbon Steel,potentiodynamic polarization,1.0M HCL,1.0,97.4,"Experimental and theoretical investigations of 1,3,5-tris(4-aminophenoxy)benzene as an effective corrosion inhibitor for mild steel in 1 M HCl",2018,Journal of Molecular Liquids,Nc1ccc(Oc2cc(Oc3ccc(N)cc3)cc(Oc3ccc(N)cc3)c2)cc1,31.554943639631198,Daraaa{Baeaa{Bataaa{D}aat}aa{Bataaa{D}aat}ae}aar,SAMPLE_23,BASE_3
2818,752,4-amino-N-[2-(2-hydroxyethoxy)ethyl]benzenesulfonamide(Ethoxylate Sulfanilamide S1),Nc1ccc(S(=O)(=O)NCCOCCO)cc1,Fe,carbon steel,potentiodynamic polarization,1M HCl,0.001,56,"ABBAS, M. A.",2021,ACS Omega,Nc1ccc(S(=O)(=O)NCCOCCO)cc1,58.950933839266604,Daraaa{E{~B}{~B}DAABAAB}aar,SAMPLE_35,BASE_3
2819,752,4-amino-N-[2-(2-hydroxyethoxy)ethyl]benzenesulfonamide(Ethoxylate Sulfanilamide S1),Nc1ccc(S(=O)(=O)NCCOCCO)cc1,Fe,carbon steel,potentiodynamic polarization,1M HCl,0.01,72,"ABBAS, M. A.",2021,ACS Omega,Nc1ccc(S(=O)(=O)NCCOCCO)cc1,54.57341925698702,Daraaa{E{~B}{~B}DAABAAB}aar,SAMPLE_35,BASE_3
2820,752,4-amino-N-[2-(2-hydroxyethoxy)ethyl]benzenesulfonamide(Ethoxylate Sulfanilamide S1),Nc1ccc(S(=O)(=O)NCCOCCO)cc1,Fe,carbon steel,potentiodynamic polarization,1M HCl,0.1,78,"ABBAS, M. A.",2021,ACS Omega,Nc1ccc(S(=O)(=O)NCCOCCO)cc1,52.2377441098364,Daraaa{E{~B}{~B}DAABAAB}aar,SAMPLE_35,BASE_3
2821,752,4-amino-N-[2-(2-hydroxyethoxy)ethyl]benzenesulfonamide(Ethoxylate Sulfanilamide S1),Nc1ccc(S(=O)(=O)NCCOCCO)cc1,Fe,carbon steel,potentiodynamic polarization,1M HCl,1.0,87,"ABBAS, M. A.",2021,ACS Omega,Nc1ccc(S(=O)(=O)NCCOCCO)cc1,47.142487478704545,Daraaa{E{~B}{~B}DAABAAB}aar,SAMPLE_35,BASE_3
2822,752,4-amino-N-[2-(2-hydroxyethoxy)ethyl]benzenesulfonamide(Ethoxylate Sulfanilamide S1),Nc1ccc(S(=O)(=O)NCCOCCO)cc1,Fe,carbon steel,potentiodynamic polarization,1M HCl,10.0,90,"ABBAS, M. A.",2021,ACS Omega,Nc1ccc(S(=O)(=O)NCCOCCO)cc1,44.601467137007646,Daraaa{E{~B}{~B}DAABAAB}aar,SAMPLE_35,BASE_3
