Repository: MatthiasHBusch/CrossAlloyTL

# CrossAlloyTL — cross-alloy transfer learning for Mg corrosion inhibitors

Code, data, and manuscript sources for:

> **Different Alloy, Different Story? Impact of Transfer Learning on
> Predictive Models for In Silico Screening of Mg Dissolution Modulators.**
> M. Busch, M. Tacke, S. V. Lamaka, M. L. Zheludkevich, C. J. Cyron,
> R. C. Aydin, C. Feiler (2026). *Corrosion Science* (submitted).

## Summary

We probe cross-alloy transfer learning (TL) for predicting the
inhibition efficiency (IE) of small organic dissolution modulators on
magnesium alloys, using the Mg subset of the
[ExCorr](https://excorr.web.app/) electrochemical
corrosion database.

File: data/ExCorrDatasetClean.csv (part 27 of 45)
Unnamed: 0,index,IUPAC,isomeric_SMILES,BaseMaterial,Alloy,Method,AggressiveComponent,Operating_Concentration_mM,IE,References,Year,Journal,canonical_SMILES,transformed_IE,transformed_smiles,transformed_alloy,transformed_base_material
2823,752,4-amino-N-[2-(2-hydroxyethoxy)ethyl]benzenesulfonamide(Ethoxylate Sulfanilamide S1),Nc1ccc(S(=O)(=O)NCCOCCO)cc1,Fe,carbon steel,impedance,1M HCl,0.001,50.9,"ABBAS, M. A.",2021,ACS Omega,Nc1ccc(S(=O)(=O)NCCOCCO)cc1,60.013091366965845,Daraaa{E{~B}{~B}DAABAAB}aar,SAMPLE_35,BASE_3
2824,752,4-amino-N-[2-(2-hydroxyethoxy)ethyl]benzenesulfonamide(Ethoxylate Sulfanilamide S1),Nc1ccc(S(=O)(=O)NCCOCCO)cc1,Fe,carbon steel,impedance,1M HCl,0.01,54.8,"ABBAS, M. A.",2021,ACS Omega,Nc1ccc(S(=O)(=O)NCCOCCO)cc1,59.21153482222271,Daraaa{E{~B}{~B}DAABAAB}aar,SAMPLE_35,BASE_3
2825,752,4-amino-N-[2-(2-hydroxyethoxy)ethyl]benzenesulfonamide(Ethoxylate Sulfanilamide S1),Nc1ccc(S(=O)(=O)NCCOCCO)cc1,Fe,carbon steel,impedance,1M HCl,0.1,57,"ABBAS, M. A.",2021,ACS Omega,Nc1ccc(S(=O)(=O)NCCOCCO)cc1,58.72827838893943,Daraaa{E{~B}{~B}DAABAAB}aar,SAMPLE_35,BASE_3
2826,752,4-amino-N-[2-(2-hydroxyethoxy)ethyl]benzenesulfonamide(Ethoxylate Sulfanilamide S1),Nc1ccc(S(=O)(=O)NCCOCCO)cc1,Fe,carbon steel,impedance,1M HCl,1.0,59,"ABBAS, M. A.",2021,ACS Omega,Nc1ccc(S(=O)(=O)NCCOCCO)cc1,58.26699666079451,Daraaa{E{~B}{~B}DAABAAB}aar,SAMPLE_35,BASE_3
2827,752,4-amino-N-[2-(2-hydroxyethoxy)ethyl]benzenesulfonamide(Ethoxylate Sulfanilamide S1),Nc1ccc(S(=O)(=O)NCCOCCO)cc1,Fe,carbon steel,impedance,1M HCl,10.0,64,"ABBAS, M. A.",2021,ACS Omega,Nc1ccc(S(=O)(=O)NCCOCCO)cc1,57.00742099011115,Daraaa{E{~B}{~B}DAABAAB}aar,SAMPLE_35,BASE_3
2828,753,4-amino-N-(1;3-thiazol-2-yl)benzenesulfonamide(Sulfathiazole),Nc1ccc(S(=O)(=O)Nc2nccs2)cc1,Al,pure,potentiodynamic polarization,0.1M NaCl,0.0783318450282777,66.2,"ZOR, S. & SAǦDINÇ, S.",2014,Protection of Metals and Physical Chemistry of Surfaces,Nc1ccc(S(=O)(=O)Nc2nccs2)cc1,56.396697549831664,Daraaa{E{~B}{~B}Daedaaee}aar,SAMPLE_38,BASE_1
2829,753,4-amino-N-(1;3-thiazol-2-yl)benzenesulfonamide(Sulfathiazole),Nc1ccc(S(=O)(=O)Nc2nccs2)cc1,Al,pure,potentiodynamic polarization,0.1M NaCl,0.1566636900565555,77.2,"ZOR, S. & SAǦDINÇ, S.",2014,Protection of Metals and Physical Chemistry of Surfaces,Nc1ccc(S(=O)(=O)Nc2nccs2)cc1,52.58367679484784,Daraaa{E{~B}{~B}Daedaaee}aar,SAMPLE_38,BASE_1
2830,753,4-amino-N-(1;3-thiazol-2-yl)benzenesulfonamide(Sulfathiazole),Nc1ccc(S(=O)(=O)Nc2nccs2)cc1,Al,pure,potentiodynamic polarization,0.1M NaCl,0.2349955350848333,79.8,"ZOR, S. & SAǦDINÇ, S.",2014,Protection of Metals and Physical Chemistry of Surfaces,Nc1ccc(S(=O)(=O)Nc2nccs2)cc1,51.4110266718145,Daraaa{E{~B}{~B}Daedaaee}aar,SAMPLE_38,BASE_1
2831,753,4-amino-N-(1;3-thiazol-2-yl)benzenesulfonamide(Sulfathiazole),Nc1ccc(S(=O)(=O)Nc2nccs2)cc1,Al,pure,potentiodynamic polarization,0.1M NaCl,0.3133273801131111,81.1,"ZOR, S. & SAǦDINÇ, S.",2014,Protection of Metals and Physical Chemistry of Surfaces,Nc1ccc(S(=O)(=O)Nc2nccs2)cc1,50.76676817374295,Daraaa{E{~B}{~B}Daedaaee}aar,SAMPLE_38,BASE_1
2832,753,4-amino-N-(1;3-thiazol-2-yl)benzenesulfonamide(Sulfathiazole),Nc1ccc(S(=O)(=O)Nc2nccs2)cc1,Al,pure,potentiodynamic polarization,0.1M NaCl,0.0783318450282777,13.2,"ZOR, S. & SAǦDINÇ, S.",2014,Protection of Metals and Physical Chemistry of Surfaces,Nc1ccc(S(=O)(=O)Nc2nccs2)cc1,65.53114547695375,Daraaa{E{~B}{~B}Daedaaee}aar,SAMPLE_38,BASE_1
2833,753,4-amino-N-(1;3-thiazol-2-yl)benzenesulfonamide(Sulfathiazole),Nc1ccc(S(=O)(=O)Nc2nccs2)cc1,Al,pure,potentiodynamic polarization,0.1M NaCl,0.3133273801131111,65.8,"ZOR, S. & SAǦDINÇ, S.",2014,Protection of Metals and Physical Chemistry of Surfaces,Nc1ccc(S(=O)(=O)Nc2nccs2)cc1,56.51064104679092,Daraaa{E{~B}{~B}Daedaaee}aar,SAMPLE_38,BASE_1
2834,753,4-amino-N-(1;3-thiazol-2-yl)benzenesulfonamide(Sulfathiazole),Nc1ccc(S(=O)(=O)Nc2nccs2)cc1,Al,pure,potentiodynamic polarization,0.1M NaCl,0.0783318450282777,31.5,"ZOR, S. & SAǦDINÇ, S.",2014,Protection of Metals and Physical Chemistry of Surfaces,Nc1ccc(S(=O)(=O)Nc2nccs2)cc1,63.23797991757069,Daraaa{E{~B}{~B}Daedaaee}aar,SAMPLE_38,BASE_1
2835,753,4-amino-N-(1;3-thiazol-2-yl)benzenesulfonamide(Sulfathiazole),Nc1ccc(S(=O)(=O)Nc2nccs2)cc1,Al,pure,potentiodynamic polarization,0.1M NaCl,0.3133273801131111,63,"ZOR, S. & SAǦDINÇ, S.",2014,Protection of Metals and Physical Chemistry of Surfaces,Nc1ccc(S(=O)(=O)Nc2nccs2)cc1,57.272782398590074,Daraaa{E{~B}{~B}Daedaaee}aar,SAMPLE_38,BASE_1
2836,753,4-amino-N-(1;3-thiazol-2-yl)benzenesulfonamide(Sulfathiazole),Nc1ccc(S(=O)(=O)Nc2nccs2)cc1,Al,pure,potentiodynamic polarization,0.1M NaCl,0.0783318450282777,18.7,"ZOR, S. & SAǦDINÇ, S.",2014,Protection of Metals and Physical Chemistry of Surfaces,Nc1ccc(S(=O)(=O)Nc2nccs2)cc1,64.89715391751498,Daraaa{E{~B}{~B}Daedaaee}aar,SAMPLE_38,BASE_1
2837,753,4-amino-N-(1;3-thiazol-2-yl)benzenesulfonamide(Sulfathiazole),Nc1ccc(S(=O)(=O)Nc2nccs2)cc1,Al,pure,potentiodynamic polarization,0.1M NaCl,0.3133273801131111,67.4,"ZOR, S. & SAǦDINÇ, S.",2014,Protection of Metals and Physical Chemistry of Surfaces,Nc1ccc(S(=O)(=O)Nc2nccs2)cc1,56.04659609878956,Daraaa{E{~B}{~B}Daedaaee}aar,SAMPLE_38,BASE_1
2838,754,4-aminobenzenesulfonic acid (Sulfanilic acid),Nc1ccc(S(=O)(=O)O)cc1,Al,powder,H2 evolution,"1M HCl, 2.5% NaCl",10.0,13,"HORNER, L. & MEISEL, K.",1978,Werkstoffe Und Korrosion-Materials and Corrosion,Nc1ccc(S(=O)(=O)O)cc1,65.55343567213504,Daraaa{E{~B}{~B}B}aar,SAMPLE_37,BASE_1
2839,755,4-(benzenesulfonyl)aniline (Phenyl-p-aminophenylsulfone),Nc1ccc(S(=O)(=O)c2ccccc2)cc1,Al,powder,H2 evolution,"1M HCl, 2.5% NaCl",10.0,25,"HORNER, L. & MEISEL, K.",1978,Werkstoffe Und Korrosion-Materials and Corrosion,Nc1ccc(S(=O)(=O)c2ccccc2)cc1,64.11597522802404,Daraaa{E{~B}{~B}aeaaaaae}aar,SAMPLE_37,BASE_1
2840,756,4-aminobenzenesulfonamide,Nc1ccc(S(N)(=O)=O)cc1,Al,CPAl,potentiodynamic polarization,0.1M NaOH,0.1451724358192661,15,"ZOR, S. & ÖZKAZANÇ, H.",2010,Protection of Metals and Physical Chemistry of Surfaces,Nc1ccc(S(N)(=O)=O)cc1,65.32819097288687,Daraaa{E{D}{~B}~B}aar,SAMPLE_19,BASE_1
2841,756,4-aminobenzenesulfonamide,Nc1ccc(S(N)(=O)=O)cc1,Al,CPAl,potentiodynamic polarization,0.1M NaOH,0.2903448716385322,32,"ZOR, S. & ÖZKAZANÇ, H.",2010,Protection of Metals and Physical Chemistry of Surfaces,Nc1ccc(S(N)(=O)=O)cc1,63.16702659267399,Daraaa{E{D}{~B}~B}aar,SAMPLE_19,BASE_1
2842,756,4-aminobenzenesulfonamide,Nc1ccc(S(N)(=O)=O)cc1,Al,CPAl,potentiodynamic polarization,0.1M NaOH,0.4355173074577983,39.4,"ZOR, S. & ÖZKAZANÇ, H.",2010,Protection of Metals and Physical Chemistry of Surfaces,Nc1ccc(S(N)(=O)=O)cc1,62.0511806531878,Daraaa{E{D}{~B}~B}aar,SAMPLE_19,BASE_1
2843,756,4-aminobenzenesulfonamide,Nc1ccc(S(N)(=O)=O)cc1,Al,CPAl,potentiodynamic polarization,0.1M NaOH,0.5806897432770644,55.2,"ZOR, S. & ÖZKAZANÇ, H.",2010,Protection of Metals and Physical Chemistry of Surfaces,Nc1ccc(S(N)(=O)=O)cc1,59.12544460620438,Daraaa{E{D}{~B}~B}aar,SAMPLE_19,BASE_1
2844,756,4-aminobenzenesulfonamide,Nc1ccc(S(N)(=O)=O)cc1,Al,CPAl,potentiodynamic polarization,0.1M NaOH,0.1451724358192661,15.6,"ZOR, S. & ÖZKAZANÇ, H.",2010,Protection of Metals and Physical Chemistry of Surfaces,Nc1ccc(S(N)(=O)=O)cc1,65.2595832324021,Daraaa{E{D}{~B}~B}aar,SAMPLE_19,BASE_1
2845,756,4-aminobenzenesulfonamide,Nc1ccc(S(N)(=O)=O)cc1,Al,CPAl,potentiodynamic polarization,0.1M NaOH,0.2903448716385322,27.9,"ZOR, S. & ÖZKAZANÇ, H.",2010,Protection of Metals and Physical Chemistry of Surfaces,Nc1ccc(S(N)(=O)=O)cc1,63.7340528945392,Daraaa{E{D}{~B}~B}aar,SAMPLE_19,BASE_1
2846,756,4-aminobenzenesulfonamide,Nc1ccc(S(N)(=O)=O)cc1,Al,CPAl,potentiodynamic polarization,0.1M NaOH,0.4355173074577983,34.9,"ZOR, S. & ÖZKAZANÇ, H.",2010,Protection of Metals and Physical Chemistry of Surfaces,Nc1ccc(S(N)(=O)=O)cc1,62.744919999466624,Daraaa{E{D}{~B}~B}aar,SAMPLE_19,BASE_1
2847,756,4-aminobenzenesulfonamide,Nc1ccc(S(N)(=O)=O)cc1,Al,CPAl,potentiodynamic polarization,0.1M NaOH,0.5806897432770644,52.2,"ZOR, S. & ÖZKAZANÇ, H.",2010,Protection of Metals and Physical Chemistry of Surfaces,Nc1ccc(S(N)(=O)=O)cc1,59.753207638363286,Daraaa{E{D}{~B}~B}aar,SAMPLE_19,BASE_1
2848,756,4-aminobenzenesulfonamide,Nc1ccc(S(N)(=O)=O)cc1,Fe,Carbon Steel,potentiodynamic polarization,1.0M HCL,0.01,69.94,Mechanistic investigation into flow-through electrochemical oxidation of sulfanilamide for groundwater using a graphite anode,2022,Chemosphere,Nc1ccc(S(N)(=O)=O)cc1,55.260971945060504,Daraaa{E{D}{~B}~B}aar,SAMPLE_23,BASE_3
2849,756,4-aminobenzenesulfonamide,Nc1ccc(S(N)(=O)=O)cc1,Fe,Carbon Steel,potentiodynamic polarization,1.0M HCL,0.05,82.08,Anticorrosion Effect of Ethoxylate Sulfanilamide Compounds on Carbon Steel in 1 M Hydrochloric Acid: Electrochemical and Theoretical Studies,2021,ACS Omega,Nc1ccc(S(N)(=O)=O)cc1,50.25109049656127,Daraaa{E{D}{~B}~B}aar,SAMPLE_23,BASE_3
2850,757,4-nitroaniline (p-nitroaniline),Nc1ccc([N+](=O)[O-])cc1,Al,powder,H2 evolution,"1M HCl, 2.5% NaCl",10.0,5,"HORNER, L. & MEISEL, K.",1978,Werkstoffe Und Korrosion-Materials and Corrosion,Nc1ccc([N+](=O)[O-])cc1,66.40542076219096,Daraaa{<DT>{~B}<BM>}aar,SAMPLE_37,BASE_1
2851,758,2;4-dinitroaniline,Nc1ccc([N+](=O)[O-])cc1[N+](=O)[O-],Al,powder,H2 evolution,"1M HCl, 2.5% NaCl",10.0,-69,"HORNER, L. & MEISEL, K.",1978,Werkstoffe Und Korrosion-Materials and Corrosion,Nc1ccc([N+](=O)[O-])cc1[N+](=O)[O-],71.98424138890499,Daraaa{<DT>{~B}<BM>}aar<DT>{~B}<BM>,SAMPLE_37,BASE_1
2852,759,6-amino-3H-1;3-benzothiazole-2-thione(6-amino-2-mercaptobenzothiazole),Nc1ccc2[nH]c(=S)sc2c1,Al,AA2024-T3,weight loss,0.1M NaCl,0.1,89,"WINKLER, D. A., BREEDON, M., HUGHES, A. E., BURDEN, F. R., BARNARD, A. S., HARVEY, T. G. & COLE, I.",2014,Green Chemistry,Nc1ccc2[nH]c(=S)sc2c1,45.52455438040617,Daraaae<dH>a{~E}eaear,SAMPLE_4,BASE_1
2853,759,6-amino-3H-1;3-benzothiazole-2-thione(6-amino-2-mercaptobenzothiazole),Nc1ccc2[nH]c(=S)sc2c1,Al,AA2024-T3,optical inspection,0.1M NaCl,1.0,20,"WINKLER, D. A., BREEDON, M., WHITE, P., HUGHES, A. E., SAPPER, E. D. & COLE, I.",2016,Corrosion Science,Nc1ccc2[nH]c(=S)sc2c1,64.74103632529831,Daraaae<dH>a{~E}eaear,SAMPLE_4,BASE_1
2854,759,6-amino-3H-1;3-benzothiazole-2-thione(6-amino-2-mercaptobenzothiazole),Nc1ccc2[nH]c(=S)sc2c1,Al,AA2024-T3,optical inspection,0.1M NaCl,1.0,10,"WINKLER, D. A., BREEDON, M., WHITE, P., HUGHES, A. E., SAPPER, E. D. & COLE, I.",2016,Corrosion Science,Nc1ccc2[nH]c(=S)sc2c1,65.88177509975425,Daraaae<dH>a{~E}eaear,SAMPLE_4,BASE_1
2855,759,6-amino-3H-1;3-benzothiazole-2-thione(6-amino-2-mercaptobenzothiazole),Nc1ccc2[nH]c(=S)sc2c1,Al,AA2024-T3,optical inspection,0.1M NaCl,1.0,20,"WINKLER, D. A., BREEDON, M., WHITE, P., HUGHES, A. E., SAPPER, E. D. & COLE, I.",2016,Corrosion Science,Nc1ccc2[nH]c(=S)sc2c1,64.74103632529831,Daraaae<dH>a{~E}eaear,SAMPLE_4,BASE_1
2856,759,6-amino-3H-1;3-benzothiazole-2-thione(6-amino-2-mercaptobenzothiazole),Nc1ccc2[nH]c(=S)sc2c1,Al,AA2024-T3,optical inspection,0.1M NaCl,1.0,0,"WINKLER, D. A., BREEDON, M., WHITE, P., HUGHES, A. E., SAPPER, E. D. & COLE, I.",2016,Corrosion Science,Nc1ccc2[nH]c(=S)sc2c1,66.90220070551119,Daraaae<dH>a{~E}eaear,SAMPLE_4,BASE_1
2857,759,6-amino-3H-1;3-benzothiazole-2-thione(6-amino-2-mercaptobenzothiazole),Nc1ccc2[nH]c(=S)sc2c1,Al,AA7075-T6,weight loss,0.1M NaCl,0.1,94,"WINKLER, D. A., BREEDON, M., HUGHES, A. E., BURDEN, F. R., BARNARD, A. S., HARVEY, T. G. & COLE, I.",2014,Green Chemistry,Nc1ccc2[nH]c(=S)sc2c1,39.65407727930763,Daraaae<dH>a{~E}eaear,SAMPLE_12,BASE_1
2858,759,6-amino-3H-1;3-benzothiazole-2-thione(6-amino-2-mercaptobenzothiazole),Nc1ccc2[nH]c(=S)sc2c1,Al,AA7075-T6,optical inspection,0.1M NaCl,1.0,20,"WINKLER, D. A., BREEDON, M., WHITE, P., HUGHES, A. E., SAPPER, E. D. & COLE, I.",2016,Corrosion Science,Nc1ccc2[nH]c(=S)sc2c1,64.74103632529831,Daraaae<dH>a{~E}eaear,SAMPLE_12,BASE_1
2859,759,6-amino-3H-1;3-benzothiazole-2-thione(6-amino-2-mercaptobenzothiazole),Nc1ccc2[nH]c(=S)sc2c1,Al,AA7075-T6,optical inspection,0.1M NaCl,1.0,30,"WINKLER, D. A., BREEDON, M., WHITE, P., HUGHES, A. E., SAPPER, E. D. & COLE, I.",2016,Corrosion Science,Nc1ccc2[nH]c(=S)sc2c1,63.44777336663013,Daraaae<dH>a{~E}eaear,SAMPLE_12,BASE_1
2860,759,6-amino-3H-1;3-benzothiazole-2-thione(6-amino-2-mercaptobenzothiazole),Nc1ccc2[nH]c(=S)sc2c1,Al,AA7075-T6,optical inspection,0.1M NaCl,1.0,20,"WINKLER, D. A., BREEDON, M., WHITE, P., HUGHES, A. E., SAPPER, E. D. & COLE, I.",2016,Corrosion Science,Nc1ccc2[nH]c(=S)sc2c1,64.74103632529831,Daraaae<dH>a{~E}eaear,SAMPLE_12,BASE_1
2861,759,6-amino-3H-1;3-benzothiazole-2-thione(6-amino-2-mercaptobenzothiazole),Nc1ccc2[nH]c(=S)sc2c1,Al,AA7075-T6,optical inspection,0.1M NaCl,1.0,20,"WINKLER, D. A., BREEDON, M., WHITE, P., HUGHES, A. E., SAPPER, E. D. & COLE, I.",2016,Corrosion Science,Nc1ccc2[nH]c(=S)sc2c1,64.74103632529831,Daraaae<dH>a{~E}eaear,SAMPLE_12,BASE_1
2862,761,"2-aminoanthracene-9,10-dione",Nc1ccc2c(c1)C(=O)c1ccccc1C2=O,Al,powder,H2 evolution,"1M HCl, 2.5% NaCl",10.0,-31,"HORNER, L. & MEISEL, K.",1978,Werkstoffe Und Korrosion-Materials and Corrosion,Nc1ccc2c(c1)C(=O)c1ccccc1C2=O,69.51743662516358,Daraaaea{ar}A{~B}araaaaarAe~B,SAMPLE_37,BASE_1
2863,762,1H-Benzimidazol-5-amine,Nc1ccc2nc[nH]c2c1,Fe,Carbon Steel,potentiodynamic polarization,1.0M HCL,1.0,62.6,Development of a predictive model for corrosion inhibition of carbon steel by imidazole and benzimidazole derivatives,2016,Corrosion Science,Nc1ccc2nc[nH]c2c1,57.3769241066423,Daraaaeda<dH>aear,SAMPLE_23,BASE_3
2864,762,1H-Benzimidazol-5-amine,Nc1ccc2nc[nH]c2c1,Fe,Carbon Steel,potentiodynamic polarization,1.0M HCL,0.1,34,Development of a predictive model for corrosion inhibition of carbon steel by imidazole and benzimidazole derivatives,2016,Corrosion Science,Nc1ccc2nc[nH]c2c1,62.877898091209694,Daraaaeda<dH>aear,SAMPLE_23,BASE_3
2865,762,1H-Benzimidazol-5-amine,Nc1ccc2nc[nH]c2c1,Fe,Carbon Steel,potentiodynamic polarization,1.0M HCL,0.5,48.5,Development of a predictive model for corrosion inhibition of carbon steel by imidazole and benzimidazole derivatives,2016,Corrosion Science,Nc1ccc2nc[nH]c2c1,60.475290503990024,Daraaaeda<dH>aear,SAMPLE_23,BASE_3
2866,762,1H-Benzimidazol-5-amine,Nc1ccc2nc[nH]c2c1,Fe,Carbon Steel,potentiodynamic polarization,1.0M HCL,5.0,72.4,Development of a predictive model for corrosion inhibition of carbon steel by imidazole and benzimidazole derivatives,2016,Corrosion Science,Nc1ccc2nc[nH]c2c1,54.43406310407752,Daraaaeda<dH>aear,SAMPLE_23,BASE_3
2867,763,"dibenzo[b,d]thiophene-2,8-diamine(DBTDA)",Nc1ccc2sc3ccc(N)cc3c2c1,Fe,Carbon Steel,potentiodynamic polarization,1.0M HCL,1.0,89.5,"Dibenzo[b,d]thiophene-Cored Hole-Transport Material with Passivation Effect Enabling the High-Efficiency Planar p–i–n Perovskite Solar Cells with 83% Fill Factor",2019,Solar RRL,Nc1ccc2sc3ccc(N)cc3c2c1,45.074004050069675,Daraaaeeataaa{D}aataear,SAMPLE_23,BASE_3
2868,763,"dibenzo[b,d]thiophene-2,8-diamine(DBTDA)",Nc1ccc2sc3ccc(N)cc3c2c1,Fe,Carbon Steel,potentiodynamic polarization,1.0M HCL,0.01,50.33,"Dibenzo[b,d]thiophene-Cored Hole-Transport Material with Passivation Effect Enabling the High-Efficiency Planar p–i–n Perovskite Solar Cells with 83% Fill Factor",2019,Solar RRL,Nc1ccc2sc3ccc(N)cc3c2c1,60.1248775376524,Daraaaeeataaa{D}aataear,SAMPLE_23,BASE_3
2869,763,"dibenzo[b,d]thiophene-2,8-diamine(DBTDA)",Nc1ccc2sc3ccc(N)cc3c2c1,Fe,Carbon Steel,potentiodynamic polarization,1.0M HCL,0.1,86.21,"Dibenzo[b,d]thiophene-Cored Hole-Transport Material with Passivation Effect Enabling the High-Efficiency Planar p–i–n Perovskite Solar Cells with 83% Fill Factor",2019,Solar RRL,Nc1ccc2sc3ccc(N)cc3c2c1,47.71385265267898,Daraaaeeataaa{D}aataear,SAMPLE_23,BASE_3
2870,763,"dibenzo[b,d]thiophene-2,8-diamine(DBTDA)",Nc1ccc2sc3ccc(N)cc3c2c1,Fe,Carbon Steel,potentiodynamic polarization,1.0M HCL,0.05,82.15,"Dibenzo[b,d]thiophene-Cored Hole-Transport Material with Passivation Effect Enabling the High-Efficiency Planar p–i–n Perovskite Solar Cells with 83% Fill Factor",2019,Solar RRL,Nc1ccc2sc3ccc(N)cc3c2c1,50.21318404687558,Daraaaeeataaa{D}aataear,SAMPLE_23,BASE_3
2871,763,"dibenzo[b,d]thiophene-2,8-diamine(DBTDA)",Nc1ccc2sc3ccc(N)cc3c2c1,Fe,Carbon Steel,potentiodynamic polarization,1.0M HCL,0.5,89.13,"Dibenzo[b,d]thiophene-Cored Hole-Transport Material with Passivation Effect Enabling the High-Efficiency Planar p–i–n Perovskite Solar Cells with 83% Fill Factor",2019,Solar RRL,Nc1ccc2sc3ccc(N)cc3c2c1,45.409412546984456,Daraaaeeataaa{D}aataear,SAMPLE_23,BASE_3
2872,765,3-Aminobenzaldehyde(m-aminobenzaldehyde),Nc1cccc(C=O)c1,Al,powder,H2 evolution,"1M HCl, 2.5% NaCl",10.0,-15,"HORNER, L. & MEISEL, K.",1978,Werkstoffe Und Korrosion-Materials and Corrosion,Nc1cccc(C=O)c1,68.25580707142063,Daraaaa{A~B}ar,SAMPLE_37,BASE_1
2873,766,Benzene-1;3-diamine (m-phenylenediamine),Nc1cccc(N)c1,Al,powder,H2 evolution,"1M HCl, 2.5% NaCl",10.0,-88,"HORNER, L. & MEISEL, K.",1978,Werkstoffe Und Korrosion-Materials and Corrosion,Nc1cccc(N)c1,73.01612185765447,Daraaaa{D}ar,SAMPLE_37,BASE_1
2874,766,Benzene-1;3-diamine (m-phenylenediamine),Nc1cccc(N)c1,Al,powder,H2 evolution,"1M HCl, 2.5% NaCl",10.0,-5,"HORNER, L. & MEISEL, K.",1978,Werkstoffe Und Korrosion-Materials and Corrosion,Nc1cccc(N)c1,67.37473761857322,Daraaaa{D}ar,SAMPLE_37,BASE_1
2875,767,3-nitroaniline (m-nitroaniline),Nc1cccc([N+](=O)[O-])c1,Al,powder,H2 evolution,"1M HCl, 2.5% NaCl",10.0,-12,"HORNER, L. & MEISEL, K.",1978,Werkstoffe Und Korrosion-Materials and Corrosion,Nc1cccc([N+](=O)[O-])c1,67.99979871584748,Daraaaa{<DT>{~B}<BM>}ar,SAMPLE_37,BASE_1
2876,768,naphthalene-1;5-diamine(1;5- diaminonaphthalene),Nc1cccc2c(N)cccc12,Al,powder,H2 evolution,"1M HCl, 2.5% NaCl",10.0,7,"HORNER, L. & MEISEL, K.",1978,Werkstoffe Und Korrosion-Materials and Corrosion,Nc1cccc2c(N)cccc12,66.19934733834768,Daraaaaea{D}aaaare,SAMPLE_37,BASE_1
2877,769,naphthalene-1;8-diamine(1;8-diaminonaphthalene),Nc1cccc2cccc(N)c12,Al,powder,H2 evolution,"1M HCl, 2.5% NaCl",10.0,-26,"HORNER, L. & MEISEL, K.",1978,Werkstoffe Und Korrosion-Materials and Corrosion,Nc1cccc2cccc(N)c12,69.14053749030342,Daraaaaeaaaa{D}are,SAMPLE_37,BASE_1
2878,770,quinolin-8-amine (8-aminoquinoline),Nc1cccc2cccnc12,Al,AA5052,gravimetry,3% NaCl,0.02,87,"WANG, D., YANG, D., ZHANG, D., LI, K., GAO, L. & LIN, T.",2015,Applied Surface Science,Nc1cccc2cccnc12,47.142487478704545,Daraaaaeaaadare,SAMPLE_7,BASE_1
2879,770,quinolin-8-amine (8-aminoquinoline),Nc1cccc2cccnc12,Al,AA5052,impedance,3% NaCl,0.02,90.3,"WANG, D., YANG, D., ZHANG, D., LI, K., GAO, L. & LIN, T.",2015,Applied Surface Science,Nc1cccc2cccnc12,44.30646710730581,Daraaaaeaaadare,SAMPLE_7,BASE_1
2880,770,quinolin-8-amine (8-aminoquinoline),Nc1cccc2cccnc12,Al,AA5052,potentiodynamic polarization,3% NaCl,0.02,91.8,"WANG, D., YANG, D., ZHANG, D., LI, K., GAO, L. & LIN, T.",2015,Applied Surface Science,Nc1cccc2cccnc12,42.6794528217212,Daraaaaeaaadare,SAMPLE_7,BASE_1
2881,771,isoquinolin-5-amine (5-Aminoisoquinoline),Nc1cccc2cnccc12,Mg,HPMg51ppmFe,H2 evolution,0.5 wt.% NaCl,2.0,15,(Lamaka et al.;2017),2017,Corrosion Science,Nc1cccc2cnccc12,65.32819097288687,Daraaaaeadaaare,SAMPLE_28,BASE_4
2882,771,isoquinolin-5-amine (5-Aminoisoquinoline),Nc1cccc2cnccc12,Mg,WE43,H2 evolution,0.5 wt.% NaCl,2.0,20,(Lamaka et al.;2017),2017,Corrosion Science,Nc1cccc2cnccc12,64.74103632529831,Daraaaaeadaaare,SAMPLE_33,BASE_4
2883,771,isoquinolin-5-amine (5-Aminoisoquinoline),Nc1cccc2cnccc12,Mg,ZE41,H2 evolution,0.5 wt.% NaCl,2.0,-41,(Lamaka et al.;2017),2017,Corrosion Science,Nc1cccc2cnccc12,70.22989638016733,Daraaaaeadaaare,SAMPLE_34,BASE_4
2884,771,isoquinolin-5-amine (5-Aminoisoquinoline),Nc1cccc2cnccc12,Mg,E21,H2 evolution,0.5 wt.% NaCl,2.0,9,(Lamaka et al.;2017),2017,Corrosion Science,Nc1cccc2cnccc12,65.98879370832702,Daraaaaeadaaare,SAMPLE_26,BASE_4
2885,771,isoquinolin-5-amine (5-Aminoisoquinoline),Nc1cccc2cnccc12,Mg,AZ31,H2 evolution,0.5 wt.% NaCl,2.0,47,(Lamaka et al.;2017),2017,Corrosion Science,Nc1cccc2cnccc12,60.753350335071055,Daraaaaeadaaare,SAMPLE_16,BASE_4
2886,771,isoquinolin-5-amine (5-Aminoisoquinoline),Nc1cccc2cnccc12,Mg,AZ91,H2 evolution,0.5 wt.% NaCl,2.0,-2,(Lamaka et al.;2017),2017,Corrosion Science,Nc1cccc2cnccc12,67.09399084461707,Daraaaaeadaaare,SAMPLE_17,BASE_4
2887,771,isoquinolin-5-amine (5-Aminoisoquinoline),Nc1cccc2cnccc12,Mg,AM50,H2 evolution,0.5 wt.% NaCl,2.0,16,(Lamaka et al.;2017),2017,Corrosion Science,Nc1cccc2cnccc12,65.21357323836033,Daraaaaeadaaare,SAMPLE_14,BASE_4
2888,772,Aniline,Nc1ccccc1,Al,pure,potentiodynamic polarization,6M NaOH,11.0,20,"BRITO, P. S. D.",2014,Journal of Fuel Cell Science and Technology,Nc1ccccc1,64.74103632529831,Daraaaaar,SAMPLE_38,BASE_1
2889,772,Aniline,Nc1ccccc1,Al,pure,potentiodynamic polarization,6M NaOH,112.0,40.3,"BRITO, P. S. D.",2014,Journal of Fuel Cell Science and Technology,Nc1ccccc1,61.906263951521446,Daraaaaar,SAMPLE_38,BASE_1
2890,772,Aniline,Nc1ccccc1,Al,AA1100,gravimetry,1% HCl,22.0,9,"YADAV, P. N. S.",1999,British Corrosion Journal,Nc1ccccc1,65.98879370832702,Daraaaaar,SAMPLE_2,BASE_1
2891,772,Aniline,Nc1ccccc1,Al,AA1100,gravimetry,1% HCl,44.0,17,"YADAV, P. N. S.",1999,British Corrosion Journal,Nc1ccccc1,65.09758280373495,Daraaaaar,SAMPLE_2,BASE_1
2892,772,Aniline,Nc1ccccc1,Al,AA1100,gravimetry,1% HCl,66.0,28,"YADAV, P. N. S.",1999,British Corrosion Journal,Nc1ccccc1,63.72061071954138,Daraaaaar,SAMPLE_2,BASE_1
2893,772,Aniline,Nc1ccccc1,Al,AA1100,gravimetry,1% HCl,88.0,35,"YADAV, P. N. S.",1999,British Corrosion Journal,Nc1ccccc1,62.730031317777865,Daraaaaar,SAMPLE_2,BASE_1
2894,772,Aniline,Nc1ccccc1,Al,AA1100,gravimetry,1% HCl,110.0,40,"YADAV, P. N. S.",1999,British Corrosion Journal,Nc1ccccc1,61.95481084781117,Daraaaaar,SAMPLE_2,BASE_1
2895,772,Aniline,Nc1ccccc1,Al,AA1100,gravimetry,1% HCl,165.0,52,"YADAV, P. N. S.",1999,British Corrosion Journal,Nc1ccccc1,59.7936464675983,Daraaaaar,SAMPLE_2,BASE_1
2896,772,Aniline,Nc1ccccc1,Al,AA1100,gravimetry,1% HCl,22.0,6,"YADAV, P. N. S.",1999,British Corrosion Journal,Nc1ccccc1,66.30293212822424,Daraaaaar,SAMPLE_2,BASE_1
2897,772,Aniline,Nc1ccccc1,Al,AA1100,gravimetry,1% HCl,44.0,13,"YADAV, P. N. S.",1999,British Corrosion Journal,Nc1ccccc1,65.55343567213504,Daraaaaar,SAMPLE_2,BASE_1
2898,772,Aniline,Nc1ccccc1,Al,AA1100,gravimetry,1% HCl,66.0,22,"YADAV, P. N. S.",1999,British Corrosion Journal,Nc1ccccc1,64.49583118950808,Daraaaaar,SAMPLE_2,BASE_1
2899,772,Aniline,Nc1ccccc1,Al,AA1100,gravimetry,1% HCl,88.0,29,"YADAV, P. N. S.",1999,British Corrosion Journal,Nc1ccccc1,63.58515276975603,Daraaaaar,SAMPLE_2,BASE_1
2900,772,Aniline,Nc1ccccc1,Al,AA1100,gravimetry,1% HCl,110.0,34,"YADAV, P. N. S.",1999,British Corrosion Journal,Nc1ccccc1,62.877898091209694,Daraaaaar,SAMPLE_2,BASE_1
2901,772,Aniline,Nc1ccccc1,Al,AA1100,gravimetry,1% HCl,165.0,47,"YADAV, P. N. S.",1999,British Corrosion Journal,Nc1ccccc1,60.753350335071055,Daraaaaar,SAMPLE_2,BASE_1
2902,772,Aniline,Nc1ccccc1,Al,AA1100,gravimetry,1% HCl,22.0,4,"YADAV, P. N. S.",1999,British Corrosion Journal,Nc1ccccc1,66.5068361970285,Daraaaaar,SAMPLE_2,BASE_1
2903,772,Aniline,Nc1ccccc1,Al,AA1100,gravimetry,1% HCl,44.0,10,"YADAV, P. N. S.",1999,British Corrosion Journal,Nc1ccccc1,65.88177509975425,Daraaaaar,SAMPLE_2,BASE_1
2904,772,Aniline,Nc1ccccc1,Al,AA1100,gravimetry,1% HCl,66.0,18,"YADAV, P. N. S.",1999,British Corrosion Journal,Nc1ccccc1,64.98018639022474,Daraaaaar,SAMPLE_2,BASE_1
2905,772,Aniline,Nc1ccccc1,Al,AA1100,gravimetry,1% HCl,88.0,27,"YADAV, P. N. S.",1999,British Corrosion Journal,Nc1ccccc1,63.85420022415238,Daraaaaar,SAMPLE_2,BASE_1
2906,772,Aniline,Nc1ccccc1,Al,AA1100,gravimetry,1% HCl,110.0,30,"YADAV, P. N. S.",1999,British Corrosion Journal,Nc1ccccc1,63.44777336663013,Daraaaaar,SAMPLE_2,BASE_1
2907,772,Aniline,Nc1ccccc1,Al,AA1100,gravimetry,1% HCl,165.0,35,"YADAV, P. N. S.",1999,British Corrosion Journal,Nc1ccccc1,62.730031317777865,Daraaaaar,SAMPLE_2,BASE_1
2908,772,Aniline,Nc1ccccc1,Al,AA1100,gravimetry,1% HCl,22.0,2,"YADAV, P. N. S.",1999,British Corrosion Journal,Nc1ccccc1,66.7065357571793,Daraaaaar,SAMPLE_2,BASE_1
2909,772,Aniline,Nc1ccccc1,Al,AA1100,gravimetry,1% HCl,44.0,7,"YADAV, P. N. S.",1999,British Corrosion Journal,Nc1ccccc1,66.19934733834768,Daraaaaar,SAMPLE_2,BASE_1
2910,772,Aniline,Nc1ccccc1,Al,AA1100,gravimetry,1% HCl,66.0,12,"YADAV, P. N. S.",1999,British Corrosion Journal,Nc1ccccc1,65.66412356869684,Daraaaaar,SAMPLE_2,BASE_1
2911,772,Aniline,Nc1ccccc1,Al,AA1100,gravimetry,1% HCl,88.0,20,"YADAV, P. N. S.",1999,British Corrosion Journal,Nc1ccccc1,64.74103632529831,Daraaaaar,SAMPLE_2,BASE_1
2912,772,Aniline,Nc1ccccc1,Al,AA1100,gravimetry,1% HCl,110.0,24,"YADAV, P. N. S.",1999,British Corrosion Journal,Nc1ccccc1,64.24425638197809,Daraaaaar,SAMPLE_2,BASE_1
2913,772,Aniline,Nc1ccccc1,Al,AA1100,gravimetry,1% HCl,165.0,30,"YADAV, P. N. S.",1999,British Corrosion Journal,Nc1ccccc1,63.44777336663013,Daraaaaar,SAMPLE_2,BASE_1
2914,774,2-(2-aminophenyl)benzimidazole(2APBI),Nc1ccccc1-c1nc2ccccc2[nH]1,Fe,Carbon Steel,potentiodynamic polarization,1.0M HCL,1.0,89.3,Spectral characteristics of the methylated derivatives of 2-(2′-aminophenyl)benzimidazole: effects of solvents,2001,Journal of Molecular Structure,Nc1ccccc1-c1nc2ccccc2[nH]1,45.25674693440165,DaraaaaarMardaeaaaaae<dH>r,SAMPLE_23,BASE_3
2915,774,2-(2-aminophenyl)benzimidazole(2APBI),Nc1ccccc1-c1nc2ccccc2[nH]1,Fe,Carbon Steel,potentiodynamic polarization,1.0M HCL,0.1,79.1,Spectral characteristics of the methylated derivatives of 2-(2′-aminophenyl)benzimidazole: effects of solvents,2001,Journal of Molecular Structure,Nc1ccccc1-c1nc2ccccc2[nH]1,51.740964166516164,DaraaaaarMardaeaaaaae<dH>r,SAMPLE_23,BASE_3
2916,774,2-(2-aminophenyl)benzimidazole(2APBI),Nc1ccccc1-c1nc2ccccc2[nH]1,Fe,Carbon Steel,potentiodynamic polarization,1.0M HCL,0.5,84.1,Spectral characteristics of the methylated derivatives of 2-(2′-aminophenyl)benzimidazole: effects of solvents,2001,Journal of Molecular Structure,Nc1ccccc1-c1nc2ccccc2[nH]1,49.09277074794082,DaraaaaarMardaeaaaaae<dH>r,SAMPLE_23,BASE_3
2917,774,2-(2-aminophenyl)benzimidazole(2APBI),Nc1ccccc1-c1nc2ccccc2[nH]1,Fe,Carbon Steel,potentiodynamic polarization,1.0M HCL,0.1,70,Experimental studies on the corrosion inhibition performance of 2-(2-aminophenyl)benzimidazole for mild steel protection in HCl solution,2022,Journal of the Taiwan Institute of Chemical Engineers,Nc1ccccc1-c1nc2ccccc2[nH]1,55.24162111838095,DaraaaaarMardaeaaaaae<dH>r,SAMPLE_23,BASE_3
2918,774,2-(2-aminophenyl)benzimidazole(2APBI),Nc1ccccc1-c1nc2ccccc2[nH]1,Fe,Carbon Steel,potentiodynamic polarization,1.0M HCL,0.5,90,Experimental studies on the corrosion inhibition performance of 2-(2-aminophenyl)benzimidazole for mild steel protection in HCl solution,2022,Journal of the Taiwan Institute of Chemical Engineers,Nc1ccccc1-c1nc2ccccc2[nH]1,44.601467137007646,DaraaaaarMardaeaaaaae<dH>r,SAMPLE_23,BASE_3
2919,774,2-(2-aminophenyl)benzimidazole(2APBI),Nc1ccccc1-c1nc2ccccc2[nH]1,Fe,Carbon Steel,potentiodynamic polarization,1.0M HCL,1.0,95,Experimental studies on the corrosion inhibition performance of 2-(2-aminophenyl)benzimidazole for mild steel protection in HCl solution,2022,Journal of the Taiwan Institute of Chemical Engineers,Nc1ccccc1-c1nc2ccccc2[nH]1,37.88827740757743,DaraaaaarMardaeaaaaae<dH>r,SAMPLE_23,BASE_3
2920,774,2-(2-aminophenyl)benzimidazole(2APBI),Nc1ccccc1-c1nc2ccccc2[nH]1,Fe,Carbon Steel,potentiodynamic polarization,1.0M HCL,5.0,97,Experimental studies on the corrosion inhibition performance of 2-(2-aminophenyl)benzimidazole for mild steel protection in HCl solution,2022,Journal of the Taiwan Institute of Chemical Engineers,Nc1ccccc1-c1nc2ccccc2[nH]1,32.94088754987741,DaraaaaarMardaeaaaaae<dH>r,SAMPLE_23,BASE_3
2921,775,2-aminobenzoic acid(Anthranilic acid),Nc1ccccc1C(=O)O,Al,unknown_probably_pure,potentiodynamic polarization,0.6M NaCl,0.04,73,Banerjee et al.,2011,Indian Journal of Chemical Technology,Nc1ccccc1C(=O)O,54.22119551262402,DaraaaaarA{~B}B,SAMPLE_40,BASE_1
2922,775,2-aminobenzoic acid(Anthranilic acid),Nc1ccccc1C(=O)O,Al,unknown_probably_pure,potentiodynamic polarization,0.6M NaCl,0.4,94.1,Banerjee et al.,2011,Indian Journal of Chemical Technology,Nc1ccccc1C(=O)O,39.49129890088056,DaraaaaarA{~B}B,SAMPLE_40,BASE_1
2923,775,2-aminobenzoic acid(Anthranilic acid),Nc1ccccc1C(=O)O,Al,unknown_probably_pure,potentiodynamic polarization,0.6M NaCl,4.0,91.1,Banerjee et al.,2011,Indian Journal of Chemical Technology,Nc1ccccc1C(=O)O,43.47282715929211,DaraaaaarA{~B}B,SAMPLE_40,BASE_1
2924,775,2-aminobenzoic acid(Anthranilic acid),Nc1ccccc1C(=O)O,Al,powder,H2 evolution,"1M HCl, 2.5% NaCl",10.0,1,"HORNER, L. & MEISEL, K.",1978,Werkstoffe Und Korrosion-Materials and Corrosion,Nc1ccccc1C(=O)O,66.80486234315278,DaraaaaarA{~B}B,SAMPLE_37,BASE_1
2925,776,2-Aminobenzophenone (2-A.BP),Nc1ccccc1C(=O)c1ccccc1,Fe,Carbon Steel,potentiodynamic polarization,1.0M HCL,1.0,73.16,"Molecular interaction and corrosion inhibition of benzophenone and its derivative on mild steel in 1 N HCl: Electrochemical, DFT and MD simulation studies",2023,Colloids and Surfaces A: Physicochemical and Engineering Aspects,Nc1ccccc1C(=O)c1ccccc1,54.16363168473503,DaraaaaarA{~B}araaaaar,SAMPLE_23,BASE_3
2926,776,2-Aminobenzophenone (2-A.BP),Nc1ccccc1C(=O)c1ccccc1,Fe,Carbon Steel,potentiodynamic polarization,1.0M HCL,1.2,83.97,"Molecular interaction and corrosion inhibition of benzophenone and its derivative on mild steel in 1 N HCl: Electrochemical, DFT and MD simulation studies",2023,Colloids and Surfaces A: Physicochemical and Engineering Aspects,Nc1ccccc1C(=O)c1ccccc1,49.171635018282394,DaraaaaarA{~B}araaaaar,SAMPLE_23,BASE_3
2927,776,2-Aminobenzophenone (2-A.BP),Nc1ccccc1C(=O)c1ccccc1,Fe,Carbon Steel,potentiodynamic polarization,1.0M HCL,1.4,88.81,"Molecular interaction and corrosion inhibition of benzophenone and its derivative on mild steel in 1 N HCl: Electrochemical, DFT and MD simulation studies",2023,Colloids and Surfaces A: Physicochemical and Engineering Aspects,Nc1ccccc1C(=O)c1ccccc1,45.69041388680334,DaraaaaarA{~B}araaaaar,SAMPLE_23,BASE_3
2928,777,2-Chloroaniline,Nc1ccccc1Cl,Fe,Carbon Steel,potentiodynamic polarization,1.0M HCL,1.0,63.62,Enhanced dechlorination and biodegradation of 2-chloroaniline by a 2-aminoanthraquinone-graphene oxide composite under anaerobic conditions,2019, scientific reports ,Nc1ccccc1Cl,57.10911666063777,DaraaaaarZ,SAMPLE_23,BASE_3
2929,779,benzene-1;2-diamine(o-phenylenediamine),Nc1ccccc1N,Al,unknown_probably_pure,potentiodynamic polarization,0.6M NaCl,0.04,89.3,Banerjee et al.,2011,Indian Journal of Chemical Technology,Nc1ccccc1N,45.25674693440165,DaraaaaarD,SAMPLE_40,BASE_1
2930,779,benzene-1;2-diamine(o-phenylenediamine),Nc1ccccc1N,Al,unknown_probably_pure,potentiodynamic polarization,0.6M NaCl,0.4,92.3,Banerjee et al.,2011,Indian Journal of Chemical Technology,Nc1ccccc1N,42.07012704152512,DaraaaaarD,SAMPLE_40,BASE_1
2931,779,benzene-1;2-diamine(o-phenylenediamine),Nc1ccccc1N,Al,unknown_probably_pure,potentiodynamic polarization,0.6M NaCl,4.0,87,Banerjee et al.,2011,Indian Journal of Chemical Technology,Nc1ccccc1N,47.142487478704545,DaraaaaarD,SAMPLE_40,BASE_1
2932,780,2-nitroaniline (o-nitroaniline),Nc1ccccc1[N+](=O)[O-],Al,powder,H2 evolution,"1M HCl, 2.5% NaCl",10.0,-55,"HORNER, L. & MEISEL, K.",1978,Werkstoffe Und Korrosion-Materials and Corrosion,Nc1ccccc1[N+](=O)[O-],71.1467371960477,Daraaaaar<DT>{~B}<BM>,SAMPLE_37,BASE_1
2933,781,pyrimidine-4;5-diamine(4;5-diaminopyrimidine),Nc1cncnc1N,Al,AA2024-T3,weight loss,0.1M NaCl,1.0,47,"WINKLER, D. A., BREEDON, M., HUGHES, A. E., BURDEN, F. R., BARNARD, A. S., HARVEY, T. G. & COLE, I.",2014,Green Chemistry,Nc1cncnc1N,60.753350335071055,DaradadarD,SAMPLE_4,BASE_1
2934,781,pyrimidine-4;5-diamine(4;5-diaminopyrimidine),Nc1cncnc1N,Al,AA2024-T3,optical inspection,0.1M NaCl,1.0,50,"WINKLER, D. A., BREEDON, M., WHITE, P., HUGHES, A. E., SAPPER, E. D. & COLE, I.",2016,Corrosion Science,Nc1cncnc1N,60.189010976080965,DaradadarD,SAMPLE_4,BASE_1
2935,781,pyrimidine-4;5-diamine(4;5-diaminopyrimidine),Nc1cncnc1N,Al,AA2024-T3,optical inspection,0.1M NaCl,1.0,30,"WINKLER, D. A., BREEDON, M., WHITE, P., HUGHES, A. E., SAPPER, E. D. & COLE, I.",2016,Corrosion Science,Nc1cncnc1N,63.44777336663013,DaradadarD,SAMPLE_4,BASE_1
2936,781,pyrimidine-4;5-diamine(4;5-diaminopyrimidine),Nc1cncnc1N,Al,AA2024-T3,optical inspection,0.1M NaCl,1.0,30,"WINKLER, D. A., BREEDON, M., WHITE, P., HUGHES, A. E., SAPPER, E. D. & COLE, I.",2016,Corrosion Science,Nc1cncnc1N,63.44777336663013,DaradadarD,SAMPLE_4,BASE_1
2937,781,pyrimidine-4;5-diamine(4;5-diaminopyrimidine),Nc1cncnc1N,Al,AA2024-T3,optical inspection,0.1M NaCl,1.0,20,"WINKLER, D. A., BREEDON, M., WHITE, P., HUGHES, A. E., SAPPER, E. D. & COLE, I.",2016,Corrosion Science,Nc1cncnc1N,64.74103632529831,DaradadarD,SAMPLE_4,BASE_1
2938,781,pyrimidine-4;5-diamine(4;5-diaminopyrimidine),Nc1cncnc1N,Al,AA7075-T6,weight loss,0.1M NaCl,1.0,84,"WINKLER, D. A., BREEDON, M., HUGHES, A. E., BURDEN, F. R., BARNARD, A. S., HARVEY, T. G. & COLE, I.",2014,Green Chemistry,Nc1cncnc1N,49.15349248622498,DaradadarD,SAMPLE_12,BASE_1
2939,781,pyrimidine-4;5-diamine(4;5-diaminopyrimidine),Nc1cncnc1N,Al,AA7075-T6,optical inspection,0.1M NaCl,1.0,30,"WINKLER, D. A., BREEDON, M., WHITE, P., HUGHES, A. E., SAPPER, E. D. & COLE, I.",2016,Corrosion Science,Nc1cncnc1N,63.44777336663013,DaradadarD,SAMPLE_12,BASE_1
2940,781,pyrimidine-4;5-diamine(4;5-diaminopyrimidine),Nc1cncnc1N,Al,AA7075-T6,optical inspection,0.1M NaCl,1.0,30,"WINKLER, D. A., BREEDON, M., WHITE, P., HUGHES, A. E., SAPPER, E. D. & COLE, I.",2016,Corrosion Science,Nc1cncnc1N,63.44777336663013,DaradadarD,SAMPLE_12,BASE_1
2941,781,pyrimidine-4;5-diamine(4;5-diaminopyrimidine),Nc1cncnc1N,Al,AA7075-T6,optical inspection,0.1M NaCl,1.0,20,"WINKLER, D. A., BREEDON, M., WHITE, P., HUGHES, A. E., SAPPER, E. D. & COLE, I.",2016,Corrosion Science,Nc1cncnc1N,64.74103632529831,DaradadarD,SAMPLE_12,BASE_1
2942,781,pyrimidine-4;5-diamine(4;5-diaminopyrimidine),Nc1cncnc1N,Al,AA7075-T6,optical inspection,0.1M NaCl,1.0,20,"WINKLER, D. A., BREEDON, M., WHITE, P., HUGHES, A. E., SAPPER, E. D. & COLE, I.",2016,Corrosion Science,Nc1cncnc1N,64.74103632529831,DaradadarD,SAMPLE_12,BASE_1
2943,782,3-amino-1;2;4-triazole-5-carboxylic acid (3-amino 1-H;1;2;4-triazole-5-carboxylate),Nc1n[nH]c(C(=O)O)n1,Al,AA2024-T3,optical inspection,0.1M NaCl,1.0,70,"WINKLER, D. A., BREEDON, M., WHITE, P., HUGHES, A. E., SAPPER, E. D. & COLE, I.",2016,Corrosion Science,Nc1n[nH]c(C(=O)O)n1,55.24162111838095,Dard<dH>a{A{~B}B}dr,SAMPLE_4,BASE_1
2944,782,3-amino-1;2;4-triazole-5-carboxylic acid (3-amino 1-H;1;2;4-triazole-5-carboxylate),Nc1n[nH]c(C(=O)O)n1,Al,AA2024-T3,optical inspection,0.1M NaCl,1.0,60,"WINKLER, D. A., BREEDON, M., WHITE, P., HUGHES, A. E., SAPPER, E. D. & COLE, I.",2016,Corrosion Science,Nc1n[nH]c(C(=O)O)n1,58.02784659586809,Dard<dH>a{A{~B}B}dr,SAMPLE_4,BASE_1
2945,782,3-amino-1;2;4-triazole-5-carboxylic acid (3-amino 1-H;1;2;4-triazole-5-carboxylate),Nc1n[nH]c(C(=O)O)n1,Al,AA2024-T3,optical inspection,0.1M NaCl,1.0,50,"WINKLER, D. A., BREEDON, M., WHITE, P., HUGHES, A. E., SAPPER, E. D. & COLE, I.",2016,Corrosion Science,Nc1n[nH]c(C(=O)O)n1,60.189010976080965,Dard<dH>a{A{~B}B}dr,SAMPLE_4,BASE_1
2946,782,3-amino-1;2;4-triazole-5-carboxylic acid (3-amino 1-H;1;2;4-triazole-5-carboxylate),Nc1n[nH]c(C(=O)O)n1,Al,AA2024-T3,optical inspection,0.1M NaCl,1.0,30,"WINKLER, D. A., BREEDON, M., WHITE, P., HUGHES, A. E., SAPPER, E. D. & COLE, I.",2016,Corrosion Science,Nc1n[nH]c(C(=O)O)n1,63.44777336663013,Dard<dH>a{A{~B}B}dr,SAMPLE_4,BASE_1
2947,782,3-amino-1;2;4-triazole-5-carboxylic acid (3-amino 1-H;1;2;4-triazole-5-carboxylate),Nc1n[nH]c(C(=O)O)n1,Al,AA7075-T6,optical inspection,0.1M NaCl,1.0,20,"WINKLER, D. A., BREEDON, M., WHITE, P., HUGHES, A. E., SAPPER, E. D. & COLE, I.",2016,Corrosion Science,Nc1n[nH]c(C(=O)O)n1,64.74103632529831,Dard<dH>a{A{~B}B}dr,SAMPLE_12,BASE_1
2948,782,3-amino-1;2;4-triazole-5-carboxylic acid (3-amino 1-H;1;2;4-triazole-5-carboxylate),Nc1n[nH]c(C(=O)O)n1,Al,AA7075-T6,optical inspection,0.1M NaCl,1.0,20,"WINKLER, D. A., BREEDON, M., WHITE, P., HUGHES, A. E., SAPPER, E. D. & COLE, I.",2016,Corrosion Science,Nc1n[nH]c(C(=O)O)n1,64.74103632529831,Dard<dH>a{A{~B}B}dr,SAMPLE_12,BASE_1
2949,782,3-amino-1;2;4-triazole-5-carboxylic acid (3-amino 1-H;1;2;4-triazole-5-carboxylate),Nc1n[nH]c(C(=O)O)n1,Al,AA7075-T6,optical inspection,0.1M NaCl,1.0,10,"WINKLER, D. A., BREEDON, M., WHITE, P., HUGHES, A. E., SAPPER, E. D. & COLE, I.",2016,Corrosion Science,Nc1n[nH]c(C(=O)O)n1,65.88177509975425,Dard<dH>a{A{~B}B}dr,SAMPLE_12,BASE_1
2950,782,3-amino-1;2;4-triazole-5-carboxylic acid (3-amino 1-H;1;2;4-triazole-5-carboxylate),Nc1n[nH]c(C(=O)O)n1,Al,AA7075-T6,optical inspection,0.1M NaCl,1.0,10,"WINKLER, D. A., BREEDON, M., WHITE, P., HUGHES, A. E., SAPPER, E. D. & COLE, I.",2016,Corrosion Science,Nc1n[nH]c(C(=O)O)n1,65.88177509975425,Dard<dH>a{A{~B}B}dr,SAMPLE_12,BASE_1
2951,783,Sodium; 3-amino-1H-1;2;4-triazole-5-carboxylate (Sodium 3-amino-1;2;4-triazole carboxylate),Nc1n[nH]c(C(=O)[O-])n1.[Na+],Al,AA2024-T3,optical inspection,0.1M NaCl,1.0,70,"WINKLER, D. A., BREEDON, M., WHITE, P., HUGHES, A. E., SAPPER, E. D. & COLE, I.",2016,Corrosion Science,Nc1n[nH]c(C(=O)[O-])n1.[Na+],55.24162111838095,Dard<dH>a{A{~B}<BM>}dr!<DaT>,SAMPLE_4,BASE_1
2952,783,Sodium; 3-amino-1H-1;2;4-triazole-5-carboxylate (Sodium 3-amino-1;2;4-triazole carboxylate),Nc1n[nH]c(C(=O)[O-])n1.[Na+],Al,AA2024-T3,optical inspection,0.1M NaCl,1.0,60,"WINKLER, D. A., BREEDON, M., WHITE, P., HUGHES, A. E., SAPPER, E. D. & COLE, I.",2016,Corrosion Science,Nc1n[nH]c(C(=O)[O-])n1.[Na+],58.02784659586809,Dard<dH>a{A{~B}<BM>}dr!<DaT>,SAMPLE_4,BASE_1
2953,783,Sodium; 3-amino-1H-1;2;4-triazole-5-carboxylate (Sodium 3-amino-1;2;4-triazole carboxylate),Nc1n[nH]c(C(=O)[O-])n1.[Na+],Al,AA2024-T3,optical inspection,0.1M NaCl,1.0,50,"WINKLER, D. A., BREEDON, M., WHITE, P., HUGHES, A. E., SAPPER, E. D. & COLE, I.",2016,Corrosion Science,Nc1n[nH]c(C(=O)[O-])n1.[Na+],60.189010976080965,Dard<dH>a{A{~B}<BM>}dr!<DaT>,SAMPLE_4,BASE_1
2954,783,Sodium; 3-amino-1H-1;2;4-triazole-5-carboxylate (Sodium 3-amino-1;2;4-triazole carboxylate),Nc1n[nH]c(C(=O)[O-])n1.[Na+],Al,AA2024-T3,optical inspection,0.1M NaCl,1.0,30,"WINKLER, D. A., BREEDON, M., WHITE, P., HUGHES, A. E., SAPPER, E. D. & COLE, I.",2016,Corrosion Science,Nc1n[nH]c(C(=O)[O-])n1.[Na+],63.44777336663013,Dard<dH>a{A{~B}<BM>}dr!<DaT>,SAMPLE_4,BASE_1
2955,783,Sodium; 3-amino-1H-1;2;4-triazole-5-carboxylate (Sodium 3-amino-1;2;4-triazole carboxylate),Nc1n[nH]c(C(=O)[O-])n1.[Na+],Al,AA7075-T6,optical inspection,0.1M NaCl,1.0,40,"WINKLER, D. A., BREEDON, M., WHITE, P., HUGHES, A. E., SAPPER, E. D. & COLE, I.",2016,Corrosion Science,Nc1n[nH]c(C(=O)[O-])n1.[Na+],61.95481084781117,Dard<dH>a{A{~B}<BM>}dr!<DaT>,SAMPLE_12,BASE_1
2956,783,Sodium; 3-amino-1H-1;2;4-triazole-5-carboxylate (Sodium 3-amino-1;2;4-triazole carboxylate),Nc1n[nH]c(C(=O)[O-])n1.[Na+],Al,AA7075-T6,optical inspection,0.1M NaCl,1.0,40,"WINKLER, D. A., BREEDON, M., WHITE, P., HUGHES, A. E., SAPPER, E. D. & COLE, I.",2016,Corrosion Science,Nc1n[nH]c(C(=O)[O-])n1.[Na+],61.95481084781117,Dard<dH>a{A{~B}<BM>}dr!<DaT>,SAMPLE_12,BASE_1
2957,783,Sodium; 3-amino-1H-1;2;4-triazole-5-carboxylate (Sodium 3-amino-1;2;4-triazole carboxylate),Nc1n[nH]c(C(=O)[O-])n1.[Na+],Al,AA7075-T6,optical inspection,0.1M NaCl,1.0,40,"WINKLER, D. A., BREEDON, M., WHITE, P., HUGHES, A. E., SAPPER, E. D. & COLE, I.",2016,Corrosion Science,Nc1n[nH]c(C(=O)[O-])n1.[Na+],61.95481084781117,Dard<dH>a{A{~B}<BM>}dr!<DaT>,SAMPLE_12,BASE_1
2958,783,Sodium; 3-amino-1H-1;2;4-triazole-5-carboxylate (Sodium 3-amino-1;2;4-triazole carboxylate),Nc1n[nH]c(C(=O)[O-])n1.[Na+],Al,AA7075-T6,optical inspection,0.1M NaCl,1.0,30,"WINKLER, D. A., BREEDON, M., WHITE, P., HUGHES, A. E., SAPPER, E. D. & COLE, I.",2016,Corrosion Science,Nc1n[nH]c(C(=O)[O-])n1.[Na+],63.44777336663013,Dard<dH>a{A{~B}<BM>}dr!<DaT>,SAMPLE_12,BASE_1
2959,784,"4,4′-(thiobis(2-aminothiazole-5,4-diyl)) diphenol (TATD)",Nc1nc(-c2ccc(O)cc2)c(Sc2sc(N)nc2-c2ccc(O)cc2)s1,Fe,Carbon Steel,potentiodynamic polarization,1.0M HCL,1.0,85.1,Synthesis and potential applications of some thiazoles as corrosion inhibitor of copper in 1 M HCl: Experimental and theoretical studies,2019,Progress in Organic Coatings,Nc1nc(-c2ccc(O)cc2)c(Sc2sc(N)nc2-c2ccc(O)cc2)s1,48.463647966593115,Darda{Maeaaa{B}aae}a{Eaeea{D}daeMaeaaa{B}aae}er,SAMPLE_23,BASE_3
