Repository: MatthiasHBusch/CrossAlloyTL

# CrossAlloyTL — cross-alloy transfer learning for Mg corrosion inhibitors

Code, data, and manuscript sources for:

> **Different Alloy, Different Story? Impact of Transfer Learning on
> Predictive Models for In Silico Screening of Mg Dissolution Modulators.**
> M. Busch, M. Tacke, S. V. Lamaka, M. L. Zheludkevich, C. J. Cyron,
> R. C. Aydin, C. Feiler (2026). *Corrosion Science* (submitted).

## Summary

We probe cross-alloy transfer learning (TL) for predicting the
inhibition efficiency (IE) of small organic dissolution modulators on
magnesium alloys, using the Mg subset of the
[ExCorr](https://excorr.web.app/) electrochemical
corrosion database.

File: data/ExCorrDatasetClean.csv (part 28 of 45)
Unnamed: 0,index,IUPAC,isomeric_SMILES,BaseMaterial,Alloy,Method,AggressiveComponent,Operating_Concentration_mM,IE,References,Year,Journal,canonical_SMILES,transformed_IE,transformed_smiles,transformed_alloy,transformed_base_material
2960,784,"4,4′-(thiobis(2-aminothiazole-5,4-diyl)) diphenol (TATD)",Nc1nc(-c2ccc(O)cc2)c(Sc2sc(N)nc2-c2ccc(O)cc2)s1,Fe,Carbon Steel,potentiodynamic polarization,1.0M HCL,0.1,84.8,Synthesis and potential applications of some thiazoles as corrosion inhibitor of copper in 1 M HCl: Experimental and theoretical studies,2019,Progress in Organic Coatings,Nc1nc(-c2ccc(O)cc2)c(Sc2sc(N)nc2-c2ccc(O)cc2)s1,48.656712542904756,Darda{Maeaaa{B}aae}a{Eaeea{D}daeMaeaaa{B}aae}er,SAMPLE_23,BASE_3
2961,784,"4,4′-(thiobis(2-aminothiazole-5,4-diyl)) diphenol (TATD)",Nc1nc(-c2ccc(O)cc2)c(Sc2sc(N)nc2-c2ccc(O)cc2)s1,Fe,Carbon Steel,potentiodynamic polarization,1.0M HCL,0.5,84.6,Synthesis and potential applications of some thiazoles as corrosion inhibitor of copper in 1 M HCl: Experimental and theoretical studies,2019,Progress in Organic Coatings,Nc1nc(-c2ccc(O)cc2)c(Sc2sc(N)nc2-c2ccc(O)cc2)s1,48.78331677095534,Darda{Maeaaa{B}aae}a{Eaeea{D}daeMaeaaa{B}aae}er,SAMPLE_23,BASE_3
2962,784,"4,4′-(thiobis(2-aminothiazole-5,4-diyl)) diphenol (TATD)",Nc1nc(-c2ccc(O)cc2)c(Sc2sc(N)nc2-c2ccc(O)cc2)s1,Fe,Carbon Steel,potentiodynamic polarization,1.0M HCL,2.0,89.1,Synthesis and potential applications of some thiazoles as corrosion inhibitor of copper in 1 M HCl: Experimental and theoretical studies,2019,Progress in Organic Coatings,Nc1nc(-c2ccc(O)cc2)c(Sc2sc(N)nc2-c2ccc(O)cc2)s1,45.43610549598364,Darda{Maeaaa{B}aae}a{Eaeea{D}daeMaeaaa{B}aae}er,SAMPLE_23,BASE_3
2963,785,4-(2-aminothiazole-4-yl) phenol (ATP),Nc1nc(-c2ccc(O)cc2)cs1,Fe,Carbon Steel,potentiodynamic polarization,1.0M HCL,0.1,79.7,Synthesis and potential applications of some thiazoles as corrosion inhibitor of copper in 1 M HCl: Experimental and theoretical studies,2019,Progress in Organic Coatings,Nc1nc(-c2ccc(O)cc2)cs1,51.458854351880674,Darda{Maeaaa{B}aae}aer,SAMPLE_23,BASE_3
2964,785,4-(2-aminothiazole-4-yl) phenol (ATP),Nc1nc(-c2ccc(O)cc2)cs1,Fe,Carbon Steel,potentiodynamic polarization,1.0M HCL,0.5,88.1,Synthesis and potential applications of some thiazoles as corrosion inhibitor of copper in 1 M HCl: Experimental and theoretical studies,2019,Progress in Organic Coatings,Nc1nc(-c2ccc(O)cc2)cs1,46.2862197949325,Darda{Maeaaa{B}aae}aer,SAMPLE_23,BASE_3
2965,785,4-(2-aminothiazole-4-yl) phenol (ATP),Nc1nc(-c2ccc(O)cc2)cs1,Fe,Carbon Steel,potentiodynamic polarization,1.0M HCL,2.0,90.9,Synthesis and potential applications of some thiazoles as corrosion inhibitor of copper in 1 M HCl: Experimental and theoretical studies,2019,Progress in Organic Coatings,Nc1nc(-c2ccc(O)cc2)cs1,43.688060139823484,Darda{Maeaaa{B}aae}aer,SAMPLE_23,BASE_3
2966,786,4-phenylthiazole-2-amine (PTA),Nc1nc(-c2ccccc2)cs1,Fe,Carbon Steel,potentiodynamic polarization,1.0M HCL,0.1,90.5,Synthesis and potential applications of some thiazoles as corrosion inhibitor of copper in 1 M HCl: Experimental and theoretical studies,2019,Progress in Organic Coatings,Nc1nc(-c2ccccc2)cs1,44.10468719368742,Darda{Maeaaaaae}aer,SAMPLE_23,BASE_3
2967,786,4-phenylthiazole-2-amine (PTA),Nc1nc(-c2ccccc2)cs1,Fe,Carbon Steel,potentiodynamic polarization,1.0M HCL,0.5,91,Synthesis and potential applications of some thiazoles as corrosion inhibitor of copper in 1 M HCl: Experimental and theoretical studies,2019,Progress in Organic Coatings,Nc1nc(-c2ccccc2)cs1,43.581041531250705,Darda{Maeaaaaae}aer,SAMPLE_23,BASE_3
2968,786,4-phenylthiazole-2-amine (PTA),Nc1nc(-c2ccccc2)cs1,Fe,Carbon Steel,potentiodynamic polarization,1.0M HCL,2.0,91.6,Synthesis and potential applications of some thiazoles as corrosion inhibitor of copper in 1 M HCl: Experimental and theoretical studies,2019,Progress in Organic Coatings,Nc1nc(-c2ccccc2)cs1,42.9128396698568,Darda{Maeaaaaae}aer,SAMPLE_23,BASE_3
2969,788,5-amino-1;2-dihydro-1;2;4-triazole-3-thione(3-amino-5-mercapto-1;2;4;-triazole),Nc1nc(=S)[nH][nH]1,Al,pure,potentiodynamic polarization,3.5% NaCl,1.0,70.2,"SHERIF, E. S. M.",2011,International Journal of Electrochemical Science,Nc1nc(=S)[nH][nH]1,55.176837696023334,Darda{~E}<dH><dH>r,SAMPLE_38,BASE_1
2970,788,5-amino-1;2-dihydro-1;2;4-triazole-3-thione(3-amino-5-mercapto-1;2;4;-triazole),Nc1nc(=S)[nH][nH]1,Al,pure,potentiodynamic polarization,3.5% NaCl,5.0,78.9,"SHERIF, E. S. M.",2011,International Journal of Electrochemical Science,Nc1nc(=S)[nH][nH]1,51.83320377354165,Darda{~E}<dH><dH>r,SAMPLE_38,BASE_1
2971,788,5-amino-1;2-dihydro-1;2;4-triazole-3-thione(3-amino-5-mercapto-1;2;4;-triazole),Nc1nc(=S)[nH][nH]1,Al,pure,impedance,3.5% NaCl,1.0,71.7,"SHERIF, E. S. M.",2011,International Journal of Electrochemical Science,Nc1nc(=S)[nH][nH]1,54.67663606549874,Darda{~E}<dH><dH>r,SAMPLE_38,BASE_1
2972,788,5-amino-1;2-dihydro-1;2;4-triazole-3-thione(3-amino-5-mercapto-1;2;4;-triazole),Nc1nc(=S)[nH][nH]1,Al,pure,impedance,3.5% NaCl,5.0,79.8,"SHERIF, E. S. M.",2011,International Journal of Electrochemical Science,Nc1nc(=S)[nH][nH]1,51.4110266718145,Darda{~E}<dH><dH>r,SAMPLE_38,BASE_1
2973,788,5-amino-1;2-dihydro-1;2;4-triazole-3-thione(3-amino-5-mercapto-1;2;4;-triazole),Nc1nc(=S)[nH][nH]1,Al,AA2024-T3,optical inspection,0.1M NaCl,1.0,90,"WINKLER, D. A., BREEDON, M., WHITE, P., HUGHES, A. E., SAPPER, E. D. & COLE, I.",2016,Corrosion Science,Nc1nc(=S)[nH][nH]1,44.601467137007646,Darda{~E}<dH><dH>r,SAMPLE_4,BASE_1
2974,788,5-amino-1;2-dihydro-1;2;4-triazole-3-thione(3-amino-5-mercapto-1;2;4;-triazole),Nc1nc(=S)[nH][nH]1,Al,AA2024-T3,optical inspection,0.1M NaCl,1.0,80,"WINKLER, D. A., BREEDON, M., WHITE, P., HUGHES, A. E., SAPPER, E. D. & COLE, I.",2016,Corrosion Science,Nc1nc(=S)[nH][nH]1,51.31465686643787,Darda{~E}<dH><dH>r,SAMPLE_4,BASE_1
2975,788,5-amino-1;2-dihydro-1;2;4-triazole-3-thione(3-amino-5-mercapto-1;2;4;-triazole),Nc1nc(=S)[nH][nH]1,Al,AA2024-T3,optical inspection,0.1M NaCl,1.0,90,"WINKLER, D. A., BREEDON, M., WHITE, P., HUGHES, A. E., SAPPER, E. D. & COLE, I.",2016,Corrosion Science,Nc1nc(=S)[nH][nH]1,44.601467137007646,Darda{~E}<dH><dH>r,SAMPLE_4,BASE_1
2976,789,"2,6-Diaminopurine",Nc1nc(N)c2nc[nH]c2n1,Fe,Carbon Steel,potentiodynamic polarization,1.0M HCL,1.0,70.9,"2,6-diaminopurine promotes repair of DNA lesions under prebiotic conditions",2021,Nature Communications,Nc1nc(N)c2nc[nH]c2n1,54.9466210886791,Darda{D}aeda<dH>aedr,SAMPLE_23,BASE_3
2977,790,Melamine,Nc1nc(N)nc(N)n1,Fe,Carbon Steel,potentiodynamic polarization,1.0M HCL,1.0,63.87,In situ-derived carbon nanotube-decorated nitrogen-doped carbon-coated nickel hybrids from MOF/melamine for efficient electromagnetic wave absorption,2021,Journal of Colloid and Interface Science,Nc1nc(N)nc(N)n1,57.04233191434028,Darda{D}da{D}dr,SAMPLE_23,BASE_3
2978,791,Thioguanine,Nc1nc(S)c2nc[nH]c2n1,Fe,Carbon Steel,potentiodynamic polarization,1.0M HCL,1.0,78.4,"Efficacy, safety and drug survival of thioguanine as maintenance treatment for inflammatory bowel disease: a retrospective multi-centre study in the United Kingdom",2020,BMC Gastroenterol,Nc1nc(S)c2nc[nH]c2n1,52.06003113241114,Darda{E}aeda<dH>aedr,SAMPLE_23,BASE_3
2979,792,5;6-diamino-1H-pyrimidine-2;4-dithione(4;5-Diamino-2;6-dimercaptopyrimidine),Nc1nc(S)nc(S)c1N,Al,AA2024-T3,weight loss,0.1M NaCl,0.5,87,"WINKLER, D. A., BREEDON, M., HUGHES, A. E., BURDEN, F. R., BARNARD, A. S., HARVEY, T. G. & COLE, I.",2014,Green Chemistry,Nc1nc(S)nc(S)c1N,47.142487478704545,Darda{E}da{E}arD,SAMPLE_4,BASE_1
2980,792,5;6-diamino-1H-pyrimidine-2;4-dithione(4;5-Diamino-2;6-dimercaptopyrimidine),Nc1nc(S)nc(S)c1N,Al,AA7075-T6,weight loss,0.1M NaCl,0.5,80,"WINKLER, D. A., BREEDON, M., HUGHES, A. E., BURDEN, F. R., BARNARD, A. S., HARVEY, T. G. & COLE, I.",2014,Green Chemistry,Nc1nc(S)nc(S)c1N,51.31465686643787,Darda{E}da{E}arD,SAMPLE_12,BASE_1
2981,793,dipotassium 4-[[4-[(2-amino-4-oxidopteridin-6-yl)methylamino]benzoyl]amino]-5-hydroxy-5-oxopentanoate (Potassium folate)),Nc1nc([O-])c2nc(CNc3ccc(C(=O)NC(CCC(=O)[O-])C(=O)O)cc3)cnc2n1.[K+].[K+],Cu,pure,potentiodynamic polarization,1 MNa2SO4,2.0,29.2,"HAMED, E.",2010,Materials Chemistry and Physics,Nc1nc([O-])c2nc(CNc3ccc(C(=O)NC(CCC(=O)[O-])C(=O)O)cc3)cnc2n1.[K+].[K+],63.55783234111429,Darda{<BM>}aeda{ADataaa{A{~B}DA{AAA{~B}<BM>}A{~B}B}aat}adaedr!<KT>!<KT>,SAMPLE_38,BASE_2
2982,793,dipotassium 4-[[4-[(2-amino-4-oxidopteridin-6-yl)methylamino]benzoyl]amino]-5-hydroxy-5-oxopentanoate (Potassium folate)),Nc1nc([O-])c2nc(CNc3ccc(C(=O)NC(CCC(=O)[O-])C(=O)O)cc3)cnc2n1.[K+].[K+],Cu,pure,potentiodynamic polarization,1 MNa2SO4,4.0,41.4,"HAMED, E.",2010,Materials Chemistry and Physics,Nc1nc([O-])c2nc(CNc3ccc(C(=O)NC(CCC(=O)[O-])C(=O)O)cc3)cnc2n1.[K+].[K+],61.72614727971612,Darda{<BM>}aeda{ADataaa{A{~B}DA{AAA{~B}<BM>}A{~B}B}aat}adaedr!<KT>!<KT>,SAMPLE_38,BASE_2
2983,793,dipotassium 4-[[4-[(2-amino-4-oxidopteridin-6-yl)methylamino]benzoyl]amino]-5-hydroxy-5-oxopentanoate (Potassium folate)),Nc1nc([O-])c2nc(CNc3ccc(C(=O)NC(CCC(=O)[O-])C(=O)O)cc3)cnc2n1.[K+].[K+],Cu,pure,potentiodynamic polarization,1 MNa2SO4,6.0,51.4,"HAMED, E.",2010,Materials Chemistry and Physics,Nc1nc([O-])c2nc(CNc3ccc(C(=O)NC(CCC(=O)[O-])C(=O)O)cc3)cnc2n1.[K+].[K+],59.91395963629731,Darda{<BM>}aeda{ADataaa{A{~B}DA{AAA{~B}<BM>}A{~B}B}aat}adaedr!<KT>!<KT>,SAMPLE_38,BASE_2
2984,793,dipotassium 4-[[4-[(2-amino-4-oxidopteridin-6-yl)methylamino]benzoyl]amino]-5-hydroxy-5-oxopentanoate (Potassium folate)),Nc1nc([O-])c2nc(CNc3ccc(C(=O)NC(CCC(=O)[O-])C(=O)O)cc3)cnc2n1.[K+].[K+],Cu,pure,potentiodynamic polarization,1 MNa2SO4,10.0,55.2,"HAMED, E.",2010,Materials Chemistry and Physics,Nc1nc([O-])c2nc(CNc3ccc(C(=O)NC(CCC(=O)[O-])C(=O)O)cc3)cnc2n1.[K+].[K+],59.12544460620438,Darda{<BM>}aeda{ADataaa{A{~B}DA{AAA{~B}<BM>}A{~B}B}aat}adaedr!<KT>!<KT>,SAMPLE_38,BASE_2
2985,793,dipotassium 4-[[4-[(2-amino-4-oxidopteridin-6-yl)methylamino]benzoyl]amino]-5-hydroxy-5-oxopentanoate (Potassium folate)),Nc1nc([O-])c2nc(CNc3ccc(C(=O)NC(CCC(=O)[O-])C(=O)O)cc3)cnc2n1.[K+].[K+],Cu,pure,potentiodynamic polarization,1 MNa2SO4,2.0,24.8,"HAMED, E.",2010,Materials Chemistry and Physics,Nc1nc([O-])c2nc(CNc3ccc(C(=O)NC(CCC(=O)[O-])C(=O)O)cc3)cnc2n1.[K+].[K+],64.14176774801136,Darda{<BM>}aeda{ADataaa{A{~B}DA{AAA{~B}<BM>}A{~B}B}aat}adaedr!<KT>!<KT>,SAMPLE_38,BASE_2
2986,793,dipotassium 4-[[4-[(2-amino-4-oxidopteridin-6-yl)methylamino]benzoyl]amino]-5-hydroxy-5-oxopentanoate (Potassium folate)),Nc1nc([O-])c2nc(CNc3ccc(C(=O)NC(CCC(=O)[O-])C(=O)O)cc3)cnc2n1.[K+].[K+],Cu,pure,potentiodynamic polarization,1 MNa2SO4,4.0,35.6,"HAMED, E.",2010,Materials Chemistry and Physics,Nc1nc([O-])c2nc(CNc3ccc(C(=O)NC(CCC(=O)[O-])C(=O)O)cc3)cnc2n1.[K+].[K+],62.64021535232671,Darda{<BM>}aeda{ADataaa{A{~B}DA{AAA{~B}<BM>}A{~B}B}aat}adaedr!<KT>!<KT>,SAMPLE_38,BASE_2
2987,793,dipotassium 4-[[4-[(2-amino-4-oxidopteridin-6-yl)methylamino]benzoyl]amino]-5-hydroxy-5-oxopentanoate (Potassium folate)),Nc1nc([O-])c2nc(CNc3ccc(C(=O)NC(CCC(=O)[O-])C(=O)O)cc3)cnc2n1.[K+].[K+],Cu,pure,potentiodynamic polarization,1 MNa2SO4,6.0,42.3,"HAMED, E.",2010,Materials Chemistry and Physics,Nc1nc([O-])c2nc(CNc3ccc(C(=O)NC(CCC(=O)[O-])C(=O)O)cc3)cnc2n1.[K+].[K+],61.57624614498264,Darda{<BM>}aeda{ADataaa{A{~B}DA{AAA{~B}<BM>}A{~B}B}aat}adaedr!<KT>!<KT>,SAMPLE_38,BASE_2
2988,793,dipotassium 4-[[4-[(2-amino-4-oxidopteridin-6-yl)methylamino]benzoyl]amino]-5-hydroxy-5-oxopentanoate (Potassium folate)),Nc1nc([O-])c2nc(CNc3ccc(C(=O)NC(CCC(=O)[O-])C(=O)O)cc3)cnc2n1.[K+].[K+],Cu,pure,potentiodynamic polarization,1 MNa2SO4,10.0,53.6,"HAMED, E.",2010,Materials Chemistry and Physics,Nc1nc([O-])c2nc(CNc3ccc(C(=O)NC(CCC(=O)[O-])C(=O)O)cc3)cnc2n1.[K+].[K+],59.46530703997906,Darda{<BM>}aeda{ADataaa{A{~B}DA{AAA{~B}<BM>}A{~B}B}aat}adaedr!<KT>!<KT>,SAMPLE_38,BASE_2
2989,793,dipotassium 4-[[4-[(2-amino-4-oxidopteridin-6-yl)methylamino]benzoyl]amino]-5-hydroxy-5-oxopentanoate (Potassium folate)),Nc1nc([O-])c2nc(CNc3ccc(C(=O)NC(CCC(=O)[O-])C(=O)O)cc3)cnc2n1.[K+].[K+],Cu,pure,impedance,1 MNa2SO4,2.0,36.73,"HAMED, E.",2010,Materials Chemistry and Physics,Nc1nc([O-])c2nc(CNc3ccc(C(=O)NC(CCC(=O)[O-])C(=O)O)cc3)cnc2n1.[K+].[K+],62.46876657894314,Darda{<BM>}aeda{ADataaa{A{~B}DA{AAA{~B}<BM>}A{~B}B}aat}adaedr!<KT>!<KT>,SAMPLE_38,BASE_2
2990,793,dipotassium 4-[[4-[(2-amino-4-oxidopteridin-6-yl)methylamino]benzoyl]amino]-5-hydroxy-5-oxopentanoate (Potassium folate)),Nc1nc([O-])c2nc(CNc3ccc(C(=O)NC(CCC(=O)[O-])C(=O)O)cc3)cnc2n1.[K+].[K+],Cu,pure,impedance,1 MNa2SO4,4.0,40.3,"HAMED, E.",2010,Materials Chemistry and Physics,Nc1nc([O-])c2nc(CNc3ccc(C(=O)NC(CCC(=O)[O-])C(=O)O)cc3)cnc2n1.[K+].[K+],61.906263951521446,Darda{<BM>}aeda{ADataaa{A{~B}DA{AAA{~B}<BM>}A{~B}B}aat}adaedr!<KT>!<KT>,SAMPLE_38,BASE_2
2991,793,dipotassium 4-[[4-[(2-amino-4-oxidopteridin-6-yl)methylamino]benzoyl]amino]-5-hydroxy-5-oxopentanoate (Potassium folate)),Nc1nc([O-])c2nc(CNc3ccc(C(=O)NC(CCC(=O)[O-])C(=O)O)cc3)cnc2n1.[K+].[K+],Cu,pure,impedance,1 MNa2SO4,6.0,44.24,"HAMED, E.",2010,Materials Chemistry and Physics,Nc1nc([O-])c2nc(CNc3ccc(C(=O)NC(CCC(=O)[O-])C(=O)O)cc3)cnc2n1.[K+].[K+],61.245012277387545,Darda{<BM>}aeda{ADataaa{A{~B}DA{AAA{~B}<BM>}A{~B}B}aat}adaedr!<KT>!<KT>,SAMPLE_38,BASE_2
2992,793,dipotassium 4-[[4-[(2-amino-4-oxidopteridin-6-yl)methylamino]benzoyl]amino]-5-hydroxy-5-oxopentanoate (Potassium folate)),Nc1nc([O-])c2nc(CNc3ccc(C(=O)NC(CCC(=O)[O-])C(=O)O)cc3)cnc2n1.[K+].[K+],Cu,pure,impedance,1 MNa2SO4,8.0,51.65,"HAMED, E.",2010,Materials Chemistry and Physics,Nc1nc([O-])c2nc(CNc3ccc(C(=O)NC(CCC(=O)[O-])C(=O)O)cc3)cnc2n1.[K+].[K+],59.864010657452305,Darda{<BM>}aeda{ADataaa{A{~B}DA{AAA{~B}<BM>}A{~B}B}aat}adaedr!<KT>!<KT>,SAMPLE_38,BASE_2
2993,793,dipotassium 4-[[4-[(2-amino-4-oxidopteridin-6-yl)methylamino]benzoyl]amino]-5-hydroxy-5-oxopentanoate (Potassium folate)),Nc1nc([O-])c2nc(CNc3ccc(C(=O)NC(CCC(=O)[O-])C(=O)O)cc3)cnc2n1.[K+].[K+],Cu,pure,impedance,1 MNa2SO4,10.0,56.97,"HAMED, E.",2010,Materials Chemistry and Physics,Nc1nc([O-])c2nc(CNc3ccc(C(=O)NC(CCC(=O)[O-])C(=O)O)cc3)cnc2n1.[K+].[K+],58.735033069346564,Darda{<BM>}aeda{ADataaa{A{~B}DA{AAA{~B}<BM>}A{~B}B}aat}adaedr!<KT>!<KT>,SAMPLE_38,BASE_2
2994,794,Guanine,Nc1nc2[nH]cnc2c(=O)[nH]1,Fe,Carbon Steel,potentiodynamic polarization,1.0M HCL,1.0,67.8,Applications of guanine quartets in nanotechnology and chemical biology,2019,Nature Reviews Chemistry ,Nc1nc2[nH]cnc2c(=O)[nH]1,55.92702562289649,Dardae<dH>adaea{~B}<dH>r,SAMPLE_23,BASE_3
2995,795,2-aminobenzimidazole,Nc1nc2ccccc2[nH]1,Fe,Carbon Steel,potentiodynamic polarization,1.0M HCL,5.0,58.63,2-aminobenzimidazole derivative with surface activity as corrosion inhibitor of carbon steel in HCl: Experimental and theoretical study,2020,Journal of Molecular Liquids,Nc1nc2ccccc2[nH]1,58.35400663405229,Dardaeaaaaae<dH>r,SAMPLE_23,BASE_3
2996,795,2-aminobenzimidazole,Nc1nc2ccccc2[nH]1,Fe,Carbon Steel,potentiodynamic polarization,1.0M HCL,0.05,7.19,2-aminobenzimidazole derivative with surface activity as corrosion inhibitor of carbon steel in HCl: Experimental and theoretical study,2020,Journal of Molecular Liquids,Nc1nc2ccccc2[nH]1,66.17954036464022,Dardaeaaaaae<dH>r,SAMPLE_23,BASE_3
2997,795,2-aminobenzimidazole,Nc1nc2ccccc2[nH]1,Fe,Carbon Steel,potentiodynamic polarization,1.0M HCL,0.1,11.1,2-aminobenzimidazole derivative with surface activity as corrosion inhibitor of carbon steel in HCl: Experimental and theoretical study,2020,Journal of Molecular Liquids,Nc1nc2ccccc2[nH]1,65.76267249108821,Dardaeaaaaae<dH>r,SAMPLE_23,BASE_3
2998,795,2-aminobenzimidazole,Nc1nc2ccccc2[nH]1,Fe,Carbon Steel,potentiodynamic polarization,1.0M HCL,0.5,17.1,2-aminobenzimidazole derivative with surface activity as corrosion inhibitor of carbon steel in HCl: Experimental and theoretical study,2020,Journal of Molecular Liquids,Nc1nc2ccccc2[nH]1,65.08590699095114,Dardaeaaaaae<dH>r,SAMPLE_23,BASE_3
2999,795,2-aminobenzimidazole,Nc1nc2ccccc2[nH]1,Fe,Carbon Steel,potentiodynamic polarization,1.0M HCL,1.0,39.84,2-aminobenzimidazole derivative with surface activity as corrosion inhibitor of carbon steel in HCl: Experimental and theoretical study,2020,Journal of Molecular Liquids,Nc1nc2ccccc2[nH]1,61.980603367798494,Dardaeaaaaae<dH>r,SAMPLE_23,BASE_3
3000,795,2-aminobenzimidazole,Nc1nc2ccccc2[nH]1,Fe,Carbon Steel,potentiodynamic polarization,1.0M HCL,3.0,56.3,2-aminobenzimidazole derivative with surface activity as corrosion inhibitor of carbon steel in HCl: Experimental and theoretical study,2020,Journal of Molecular Liquids,Nc1nc2ccccc2[nH]1,58.88467301845731,Dardaeaaaaae<dH>r,SAMPLE_23,BASE_3
3001,796,(2S)-2-[[4-[(2-amino-4-oxo-3H-pteridin-6-yl)methylamino]benzoyl]amino]pentanedioic acid (Folic acid (Vitamin B9)),Nc1nc2ncc(CNc3ccc(C(=O)NC(CCC(=O)O)C(=O)O)cc3)nc2c(=O)[nH]1,Mg,CPMg342ppmFe,H2 evolution,0.85 wt.% NaCl,0.0027,5,"LAMAKA, S. V., VAGHEFINAZARI, B., MEI, D., PETRAUSKAS, R. P., HÖCHE, D. & ZHELUDKEVICH, M. L.",2017,Corrosion Science,Nc1nc2ncc(CNc3ccc(C(=O)NC(CCC(=O)O)C(=O)O)cc3)nc2c(=O)[nH]1,66.40542076219096,Dardaedaa{ADataaa{A{~B}DA{AAA{~B}B}A{~B}B}aat}daea{~B}<dH>r,SAMPLE_21,BASE_4
3002,796,(2S)-2-[[4-[(2-amino-4-oxo-3H-pteridin-6-yl)methylamino]benzoyl]amino]pentanedioic acid (Folic acid (Vitamin B9)),Nc1nc2ncc(CNc3ccc(C(=O)NC(CCC(=O)O)C(=O)O)cc3)nc2c(=O)[nH]1,Mg,CPMg220ppmFe,H2 evolution,0.5 wt.% NaCl,50.0,85,(Lamaka et al.;2017),2017,Corrosion Science,Nc1nc2ncc(CNc3ccc(C(=O)NC(CCC(=O)O)C(=O)O)cc3)nc2c(=O)[nH]1,48.52843138895072,Dardaedaa{ADataaa{A{~B}DA{AAA{~B}B}A{~B}B}aat}daea{~B}<dH>r,SAMPLE_20,BASE_4
3003,796,(2S)-2-[[4-[(2-amino-4-oxo-3H-pteridin-6-yl)methylamino]benzoyl]amino]pentanedioic acid (Folic acid (Vitamin B9)),Nc1nc2ncc(CNc3ccc(C(=O)NC(CCC(=O)O)C(=O)O)cc3)nc2c(=O)[nH]1,Mg,HPMg51ppmFe,H2 evolution,0.5 wt.% NaCl,50.0,89,(Lamaka et al.;2017),2017,Corrosion Science,Nc1nc2ncc(CNc3ccc(C(=O)NC(CCC(=O)O)C(=O)O)cc3)nc2c(=O)[nH]1,45.52455438040617,Dardaedaa{ADataaa{A{~B}DA{AAA{~B}B}A{~B}B}aat}daea{~B}<dH>r,SAMPLE_28,BASE_4
3004,796,(2S)-2-[[4-[(2-amino-4-oxo-3H-pteridin-6-yl)methylamino]benzoyl]amino]pentanedioic acid (Folic acid (Vitamin B9)),Nc1nc2ncc(CNc3ccc(C(=O)NC(CCC(=O)O)C(=O)O)cc3)nc2c(=O)[nH]1,Mg,HPMg50ppmFe,H2 evolution,0.5 wt.% NaCl,50.0,79,(Lamaka et al.;2017),2017,Corrosion Science,Nc1nc2ncc(CNc3ccc(C(=O)NC(CCC(=O)O)C(=O)O)cc3)nc2c(=O)[nH]1,51.787193779499894,Dardaedaa{ADataaa{A{~B}DA{AAA{~B}B}A{~B}B}aat}daea{~B}<dH>r,SAMPLE_27,BASE_4
3005,796,(2S)-2-[[4-[(2-amino-4-oxo-3H-pteridin-6-yl)methylamino]benzoyl]amino]pentanedioic acid (Folic acid (Vitamin B9)),Nc1nc2ncc(CNc3ccc(C(=O)NC(CCC(=O)O)C(=O)O)cc3)nc2c(=O)[nH]1,Mg,WE43,H2 evolution,0.5 wt.% NaCl,50.0,52,(Lamaka et al.;2017),2017,Corrosion Science,Nc1nc2ncc(CNc3ccc(C(=O)NC(CCC(=O)O)C(=O)O)cc3)nc2c(=O)[nH]1,59.7936464675983,Dardaedaa{ADataaa{A{~B}DA{AAA{~B}B}A{~B}B}aat}daea{~B}<dH>r,SAMPLE_33,BASE_4
3006,796,(2S)-2-[[4-[(2-amino-4-oxo-3H-pteridin-6-yl)methylamino]benzoyl]amino]pentanedioic acid (Folic acid (Vitamin B9)),Nc1nc2ncc(CNc3ccc(C(=O)NC(CCC(=O)O)C(=O)O)cc3)nc2c(=O)[nH]1,Mg,ZE41,H2 evolution,0.5 wt.% NaCl,50.0,23,(Lamaka et al.;2017),2017,Corrosion Science,Nc1nc2ncc(CNc3ccc(C(=O)NC(CCC(=O)O)C(=O)O)cc3)nc2c(=O)[nH]1,64.37086061002866,Dardaedaa{ADataaa{A{~B}DA{AAA{~B}B}A{~B}B}aat}daea{~B}<dH>r,SAMPLE_34,BASE_4
3007,796,(2S)-2-[[4-[(2-amino-4-oxo-3H-pteridin-6-yl)methylamino]benzoyl]amino]pentanedioic acid (Folic acid (Vitamin B9)),Nc1nc2ncc(CNc3ccc(C(=O)NC(CCC(=O)O)C(=O)O)cc3)nc2c(=O)[nH]1,Mg,E21,H2 evolution,0.5 wt.% NaCl,50.0,77,(Lamaka et al.;2017),2017,Corrosion Science,Nc1nc2ncc(CNc3ccc(C(=O)NC(CCC(=O)O)C(=O)O)cc3)nc2c(=O)[nH]1,52.668263232347314,Dardaedaa{ADataaa{A{~B}DA{AAA{~B}B}A{~B}B}aat}daea{~B}<dH>r,SAMPLE_26,BASE_4
3008,796,(2S)-2-[[4-[(2-amino-4-oxo-3H-pteridin-6-yl)methylamino]benzoyl]amino]pentanedioic acid (Folic acid (Vitamin B9)),Nc1nc2ncc(CNc3ccc(C(=O)NC(CCC(=O)O)C(=O)O)cc3)nc2c(=O)[nH]1,Mg,AZ31,H2 evolution,0.5 wt.% NaCl,50.0,58,(Lamaka et al.;2017),2017,Corrosion Science,Nc1nc2ncc(CNc3ccc(C(=O)NC(CCC(=O)O)C(=O)O)cc3)nc2c(=O)[nH]1,58.50038350893013,Dardaedaa{ADataaa{A{~B}DA{AAA{~B}B}A{~B}B}aat}daea{~B}<dH>r,SAMPLE_16,BASE_4
3009,796,(2S)-2-[[4-[(2-amino-4-oxo-3H-pteridin-6-yl)methylamino]benzoyl]amino]pentanedioic acid (Folic acid (Vitamin B9)),Nc1nc2ncc(CNc3ccc(C(=O)NC(CCC(=O)O)C(=O)O)cc3)nc2c(=O)[nH]1,Mg,AM50,H2 evolution,0.5 wt.% NaCl,50.0,-10,(Lamaka et al.;2017),2017,Corrosion Science,Nc1nc2ncc(CNc3ccc(C(=O)NC(CCC(=O)O)C(=O)O)cc3)nc2c(=O)[nH]1,67.82528794890972,Dardaedaa{ADataaa{A{~B}DA{AAA{~B}B}A{~B}B}aat}daea{~B}<dH>r,SAMPLE_14,BASE_4
3010,796,(2S)-2-[[4-[(2-amino-4-oxo-3H-pteridin-6-yl)methylamino]benzoyl]amino]pentanedioic acid (Folic acid (Vitamin B9)),Nc1nc2ncc(CNc3ccc(C(=O)NC(CCC(=O)O)C(=O)O)cc3)nc2c(=O)[nH]1,Mg,MgCa,H2 evolution,0.85 wt.% NaCl,0.00227,-3,(Lamaka et al.;2017);(Mei et al.; 2019),2017,Corrosion Science,Nc1nc2ncc(CNc3ccc(C(=O)NC(CCC(=O)O)C(=O)O)cc3)nc2c(=O)[nH]1,67.18848023342025,Dardaedaa{ADataaa{A{~B}DA{AAA{~B}B}A{~B}B}aat}daea{~B}<dH>r,SAMPLE_30,BASE_4
3011,797,4-Chloropyridine-2;3-Diamine (4-chloro-2;3-diaminopyridine),Nc1nccc(Cl)c1N,Al,powder,H2 evolution,"1M HCl, 2.5% NaCl",10.0,-25,"HORNER, L. & MEISEL, K.",1978,Werkstoffe Und Korrosion-Materials and Corrosion,Nc1nccc(Cl)c1N,69.06336508572407,Dardaaa{Z}arD,SAMPLE_37,BASE_1
3012,797,4-Chloropyridine-2;3-Diamine (4-chloro-2;3-diaminopyridine),Nc1nccc(Cl)c1N,Al,powder,H2 evolution,"1M HCl, 2.5% NaCl",10.0,-22,"HORNER, L. & MEISEL, K.",1978,Werkstoffe Und Korrosion-Materials and Corrosion,Nc1nccc(Cl)c1N,68.82808828040983,Dardaaa{Z}arD,SAMPLE_37,BASE_1
3013,798,2-aminopyridine-3-carboxylic acid,Nc1ncccc1C(=O)O,Mg,CPMg220ppmFe,H2 evolution,0.5 wt.% NaCl,50.0,54,"WÜRGER, T., MEI, D., VAGHEFINAZARI, B., WINKLER, D. A., LAMAKA, S. V., ZHELUDKEVICH, M. L., MEISSNE, R. H. & FEILER, C.",2021,npj Materials Degradation,Nc1ncccc1C(=O)O,59.38145296177755,DardaaaarA{~B}B,SAMPLE_20,BASE_4
3014,799,Pyrimidin-2-Amine (2-aminopyrimidine),Nc1ncccn1,Al,powder,H2 evolution,"1M HCl, 2.5% NaCl",10.0,-19,"HORNER, L. & MEISEL, K.",1978,Werkstoffe Und Korrosion-Materials and Corrosion,Nc1ncccn1,68.58695336343604,Dardaaadr,SAMPLE_37,BASE_1
3015,800,1H-1;2;4-triazol-5-amine(3-amino-1;2;4-triazole),Nc1ncn[nH]1,Al,AA2024-T3,optical inspection,0.1M NaCl,1.0,10,"WINKLER, D. A., BREEDON, M., WHITE, P., HUGHES, A. E., SAPPER, E. D. & COLE, I.",2016,Corrosion Science,Nc1ncn[nH]1,65.88177509975425,Dardad<dH>r,SAMPLE_4,BASE_1
3016,800,1H-1;2;4-triazol-5-amine(3-amino-1;2;4-triazole),Nc1ncn[nH]1,Al,AA2024-T3,optical inspection,0.1M NaCl,1.0,20,"WINKLER, D. A., BREEDON, M., WHITE, P., HUGHES, A. E., SAPPER, E. D. & COLE, I.",2016,Corrosion Science,Nc1ncn[nH]1,64.74103632529831,Dardad<dH>r,SAMPLE_4,BASE_1
3017,800,1H-1;2;4-triazol-5-amine(3-amino-1;2;4-triazole),Nc1ncn[nH]1,Al,AA2024-T3,optical inspection,0.1M NaCl,1.0,20,"WINKLER, D. A., BREEDON, M., WHITE, P., HUGHES, A. E., SAPPER, E. D. & COLE, I.",2016,Corrosion Science,Nc1ncn[nH]1,64.74103632529831,Dardad<dH>r,SAMPLE_4,BASE_1
3018,800,1H-1;2;4-triazol-5-amine(3-amino-1;2;4-triazole),Nc1ncn[nH]1,Al,AA2024-T3,optical inspection,0.1M NaCl,1.0,10,"WINKLER, D. A., BREEDON, M., WHITE, P., HUGHES, A. E., SAPPER, E. D. & COLE, I.",2016,Corrosion Science,Nc1ncn[nH]1,65.88177509975425,Dardad<dH>r,SAMPLE_4,BASE_1
3019,800,1H-1;2;4-triazol-5-amine(3-amino-1;2;4-triazole),Nc1ncn[nH]1,Al,AA7075-T6,optical inspection,0.1M NaCl,1.0,50,"WINKLER, D. A., BREEDON, M., WHITE, P., HUGHES, A. E., SAPPER, E. D. & COLE, I.",2016,Corrosion Science,Nc1ncn[nH]1,60.189010976080965,Dardad<dH>r,SAMPLE_12,BASE_1
3020,800,1H-1;2;4-triazol-5-amine(3-amino-1;2;4-triazole),Nc1ncn[nH]1,Al,AA7075-T6,optical inspection,0.1M NaCl,1.0,40,"WINKLER, D. A., BREEDON, M., WHITE, P., HUGHES, A. E., SAPPER, E. D. & COLE, I.",2016,Corrosion Science,Nc1ncn[nH]1,61.95481084781117,Dardad<dH>r,SAMPLE_12,BASE_1
3021,800,1H-1;2;4-triazol-5-amine(3-amino-1;2;4-triazole),Nc1ncn[nH]1,Al,AA7075-T6,optical inspection,0.1M NaCl,1.0,40,"WINKLER, D. A., BREEDON, M., WHITE, P., HUGHES, A. E., SAPPER, E. D. & COLE, I.",2016,Corrosion Science,Nc1ncn[nH]1,61.95481084781117,Dardad<dH>r,SAMPLE_12,BASE_1
3022,800,1H-1;2;4-triazol-5-amine(3-amino-1;2;4-triazole),Nc1ncn[nH]1,Al,AA7075-T6,optical inspection,0.1M NaCl,1.0,40,"WINKLER, D. A., BREEDON, M., WHITE, P., HUGHES, A. E., SAPPER, E. D. & COLE, I.",2016,Corrosion Science,Nc1ncn[nH]1,61.95481084781117,Dardad<dH>r,SAMPLE_12,BASE_1
3023,800,1H-1;2;4-triazol-5-amine(3-amino-1;2;4-triazole),Nc1ncn[nH]1,Mg,CPMg220ppmFe,H2 evolution,0.5 wt.% NaCl,50.0,23,(Lamaka et al.;2017),2017,Corrosion Science,Nc1ncn[nH]1,64.37086061002866,Dardad<dH>r,SAMPLE_20,BASE_4
3024,800,1H-1;2;4-triazol-5-amine(3-amino-1;2;4-triazole),Nc1ncn[nH]1,Mg,WE43,H2 evolution,0.5 wt.% NaCl,50.0,-87,(Lamaka et al.;2017),2017,Corrosion Science,Nc1ncn[nH]1,72.96446794571563,Dardad<dH>r,SAMPLE_33,BASE_4
3025,800,1H-1;2;4-triazol-5-amine(3-amino-1;2;4-triazole),Nc1ncn[nH]1,Mg,ZE41,H2 evolution,0.5 wt.% NaCl,50.0,-157,(Lamaka et al.;2017),2017,Corrosion Science,Nc1ncn[nH]1,76.0440100698269,Dardad<dH>r,SAMPLE_34,BASE_4
3026,800,1H-1;2;4-triazol-5-amine(3-amino-1;2;4-triazole),Nc1ncn[nH]1,Mg,E21,H2 evolution,0.5 wt.% NaCl,50.0,-975,(Lamaka et al.;2017),2017,Corrosion Science,Nc1ncn[nH]1,89.90336606708605,Dardad<dH>r,SAMPLE_26,BASE_4
3027,800,1H-1;2;4-triazol-5-amine(3-amino-1;2;4-triazole),Nc1ncn[nH]1,Mg,AZ31,H2 evolution,0.5 wt.% NaCl,50.0,-222,(Lamaka et al.;2017),2017,Corrosion Science,Nc1ncn[nH]1,78.22775919140004,Dardad<dH>r,SAMPLE_16,BASE_4
3028,800,1H-1;2;4-triazol-5-amine(3-amino-1;2;4-triazole),Nc1ncn[nH]1,Mg,AZ91,H2 evolution,0.5 wt.% NaCl,50.0,19,(Lamaka et al.;2017),2017,Corrosion Science,Nc1ncn[nH]1,64.86134949399732,Dardad<dH>r,SAMPLE_17,BASE_4
3029,800,1H-1;2;4-triazol-5-amine(3-amino-1;2;4-triazole),Nc1ncn[nH]1,Mg,AM50,H2 evolution,0.5 wt.% NaCl,50.0,-144,(Lamaka et al.;2017),2017,Corrosion Science,Nc1ncn[nH]1,75.54127800984006,Dardad<dH>r,SAMPLE_14,BASE_4
3030,801,Adenine,Nc1ncnc2[nH]cnc12,Fe,Carbon Steel,potentiodynamic polarization,1.0M HCL,1.0,69.9,Sequence-specific prediction of the efficiencies of adenine and cytosine base editors,2020,Nature Biotechnology,Nc1ncnc2[nH]cnc12,55.27385105005836,Dardadae<dH>adare,SAMPLE_23,BASE_3
3031,802,2H-tetrazol-5-amine (1H-tetrazole-5-amine),Nc1nn[nH]n1,Al,unknown_probably_pure,gravimetry,1M HCl,0.1,45.2,"KHALED, K. F. & AL-QAHTANI, M. M.",2009,Materials Chemistry and Physics,Nc1nn[nH]n1,61.07681553735782,Dardd<dH>dr,SAMPLE_40,BASE_1
3032,802,2H-tetrazol-5-amine (1H-tetrazole-5-amine),Nc1nn[nH]n1,Al,unknown_probably_pure,gravimetry,1M HCl,1.0,79.9,"KHALED, K. F. & AL-QAHTANI, M. M.",2009,Materials Chemistry and Physics,Nc1nn[nH]n1,51.36296163256267,Dardd<dH>dr,SAMPLE_40,BASE_1
3033,802,2H-tetrazol-5-amine (1H-tetrazole-5-amine),Nc1nn[nH]n1,Al,unknown_probably_pure,gravimetry,1M HCl,5.0,90.1,"KHALED, K. F. & AL-QAHTANI, M. M.",2009,Materials Chemistry and Physics,Nc1nn[nH]n1,44.504128774649246,Dardd<dH>dr,SAMPLE_40,BASE_1
3034,802,2H-tetrazol-5-amine (1H-tetrazole-5-amine),Nc1nn[nH]n1,Al,unknown_probably_pure,gravimetry,1M HCl,10.0,94.9,"KHALED, K. F. & AL-QAHTANI, M. M.",2009,Materials Chemistry and Physics,Nc1nn[nH]n1,38.0800675466833,Dardd<dH>dr,SAMPLE_40,BASE_1
3035,802,2H-tetrazol-5-amine (1H-tetrazole-5-amine),Nc1nn[nH]n1,Al,unknown_probably_pure,impedance,1M HCl,0.1,52.3,"KHALED, K. F. & AL-QAHTANI, M. M.",2009,Materials Chemistry and Physics,Nc1nn[nH]n1,59.73292472931412,Dardd<dH>dr,SAMPLE_40,BASE_1
3036,802,2H-tetrazol-5-amine (1H-tetrazole-5-amine),Nc1nn[nH]n1,Al,unknown_probably_pure,impedance,1M HCl,1.0,71.9,"KHALED, K. F. & AL-QAHTANI, M. M.",2009,Materials Chemistry and Physics,Nc1nn[nH]n1,54.60794722771454,Dardd<dH>dr,SAMPLE_40,BASE_1
3037,802,2H-tetrazol-5-amine (1H-tetrazole-5-amine),Nc1nn[nH]n1,Al,unknown_probably_pure,impedance,1M HCl,5.0,82.9,"KHALED, K. F. & AL-QAHTANI, M. M.",2009,Materials Chemistry and Physics,Nc1nn[nH]n1,49.79745131736071,Dardd<dH>dr,SAMPLE_40,BASE_1
3038,802,2H-tetrazol-5-amine (1H-tetrazole-5-amine),Nc1nn[nH]n1,Al,unknown_probably_pure,impedance,1M HCl,10.0,88.9,"KHALED, K. F. & AL-QAHTANI, M. M.",2009,Materials Chemistry and Physics,Nc1nn[nH]n1,45.612202811459824,Dardd<dH>dr,SAMPLE_40,BASE_1
3039,803,"2-amino-5-phenyl-1,3,4-thiadia-zole",Nc1nnc(-c2ccccc2)s1,Fe,Carbon Steel,potentiodynamic polarization,1.0M HCL,0.5,48.1,"Experimental and molecular dynamics studies on corrosion inhibition of mild steel by 2-amino-5-phenyl-1,3,4-thiadiazole",2010,Corrosion Science,Nc1nnc(-c2ccccc2)s1,60.55022384127674,Dardda{Maeaaaaae}er,SAMPLE_23,BASE_3
3040,803,"2-amino-5-phenyl-1,3,4-thiadia-zole",Nc1nnc(-c2ccccc2)s1,Fe,Carbon Steel,potentiodynamic polarization,1.0M HCL,2.0,79.8,"Experimental and molecular dynamics studies on corrosion inhibition of mild steel by 2-amino-5-phenyl-1,3,4-thiadiazole",2010,Corrosion Science,Nc1nnc(-c2ccccc2)s1,51.4110266718145,Dardda{Maeaaaaae}er,SAMPLE_23,BASE_3
3041,803,"2-amino-5-phenyl-1,3,4-thiadia-zole",Nc1nnc(-c2ccccc2)s1,Fe,Carbon Steel,potentiodynamic polarization,1.0M HCL,1.0,68.5,"Experimental and molecular dynamics studies on corrosion inhibition of mild steel by 2-amino-5-phenyl-1,3,4-thiadiazole",2010,Corrosion Science,Nc1nnc(-c2ccccc2)s1,55.71415803144297,Dardda{Maeaaaaae}er,SAMPLE_23,BASE_3
3042,805,"5-Amino-1,3,4-thiadiazole-2-thiol",Nc1nnc(S)s1,Fe,Carbon Steel,potentiodynamic polarization,1.0M HCL,1.0,97.6,"5-Amino-1,3,4-thiadiazole-2-thiol as a new leveler for blind holes copper electroplating: Theoretical calculation and electrochemical studies",2022,Applied Surface Science,Nc1nnc(S)s1,30.779723169664543,Dardda{E}er,SAMPLE_23,BASE_3
3043,806,"3,5-bis(2-thienylmethyl)-4-amino-1,2,4-triazole",Nn1c(Cc2cccs2)nnc1Cc1cccs1,Fe,Carbon Steel,potentiodynamic polarization,1.0M HCL,0.01,87.3,"Electrochemical and XPS studies of the corrosion inhibition of carbon steel in hydrochloric acid pickling solutions by 3,5-bis(2-thienylmethyl)-4-amino-1,2,4-triazole",2013,Corrosion Science,Nn1c(Cc2cccs2)nnc1Cc1cccs1,46.91636626146572,Ddra{Aaeaaaee}ddarAaraaaer,SAMPLE_23,BASE_3
3044,806,"3,5-bis(2-thienylmethyl)-4-amino-1,2,4-triazole",Nn1c(Cc2cccs2)nnc1Cc1cccs1,Fe,Carbon Steel,potentiodynamic polarization,1.0M HCL,0.1,91.9,"Electrochemical and XPS studies of the corrosion inhibition of carbon steel in hydrochloric acid pickling solutions by 3,5-bis(2-thienylmethyl)-4-amino-1,2,4-triazole",2013,Corrosion Science,Nn1c(Cc2cccs2)nnc1Cc1cccs1,42.56061592549377,Ddra{Aaeaaaee}ddarAaraaaer,SAMPLE_23,BASE_3
3045,806,"3,5-bis(2-thienylmethyl)-4-amino-1,2,4-triazole",Nn1c(Cc2cccs2)nnc1Cc1cccs1,Fe,Carbon Steel,potentiodynamic polarization,1.0M HCL,0.05,89.7,"Electrochemical and XPS studies of the corrosion inhibition of carbon steel in hydrochloric acid pickling solutions by 3,5-bis(2-thienylmethyl)-4-amino-1,2,4-triazole",2013,Corrosion Science,Nn1c(Cc2cccs2)nnc1Cc1cccs1,44.8877466649167,Ddra{Aaeaaaee}ddarAaraaaer,SAMPLE_23,BASE_3
3046,806,"3,5-bis(2-thienylmethyl)-4-amino-1,2,4-triazole",Nn1c(Cc2cccs2)nnc1Cc1cccs1,Fe,Carbon Steel,potentiodynamic polarization,1.0M HCL,0.005,85.3,"Electrochemical and XPS studies of the corrosion inhibition of carbon steel in hydrochloric acid pickling solutions by 3,5-bis(2-thienylmethyl)-4-amino-1,2,4-triazole",2013,Corrosion Science,Nn1c(Cc2cccs2)nnc1Cc1cccs1,48.33276644061884,Ddra{Aaeaaaee}ddarAaraaaer,SAMPLE_23,BASE_3
3047,807,"1-Amino-2-mercapto-5-[1'-(1',2',4'-triazolyl)]methylene-1,3,4,triazole(ATT)",Nn1c(S)nnc1Cn1cncn1,Fe,Carbon Steel,potentiodynamic polarization,1.0M HCL,1.0,71.6,"5-Amino-2-mercapto-1,3,4-thiadiazole coated nitrogen-doped-carbon sphere composite for the determination of phenolic compounds",2020,Microchemical Journal,Nn1c(S)nnc1Cn1cncn1,54.71079866011292,Ddra{E}ddarAdradadr,SAMPLE_23,BASE_3
3048,808,1;2;4-triazol-4-amine (4-amino-1;2;4-triazole),Nn1cnnc1,Al,AA7075-T6,optical inspection,0.1M NaCl,1.0,10,"WINKLER, D. A., BREEDON, M., WHITE, P., HUGHES, A. E., SAPPER, E. D. & COLE, I.",2016,Corrosion Science,Nn1cnnc1,65.88177509975425,Ddraddar,SAMPLE_12,BASE_1
3049,808,1;2;4-triazol-4-amine (4-amino-1;2;4-triazole),Nn1cnnc1,Al,AA7075-T6,optical inspection,0.1M NaCl,1.0,10,"WINKLER, D. A., BREEDON, M., WHITE, P., HUGHES, A. E., SAPPER, E. D. & COLE, I.",2016,Corrosion Science,Nn1cnnc1,65.88177509975425,Ddraddar,SAMPLE_12,BASE_1
3050,808,1;2;4-triazol-4-amine (4-amino-1;2;4-triazole),Nn1cnnc1,Al,AA7075-T6,optical inspection,0.1M NaCl,1.0,10,"WINKLER, D. A., BREEDON, M., WHITE, P., HUGHES, A. E., SAPPER, E. D. & COLE, I.",2016,Corrosion Science,Nn1cnnc1,65.88177509975425,Ddraddar,SAMPLE_12,BASE_1
3051,808,1;2;4-triazol-4-amine (4-amino-1;2;4-triazole),Nn1cnnc1,Al,AA7075-T6,optical inspection,0.1M NaCl,1.0,0,"WINKLER, D. A., BREEDON, M., WHITE, P., HUGHES, A. E., SAPPER, E. D. & COLE, I.",2016,Corrosion Science,Nn1cnnc1,66.90220070551119,Ddraddar,SAMPLE_12,BASE_1
3052,809,(R)-2;3-Dihydroxypropanoic acid calcium saltdihydrate (Glyceric acid; Ca salt),O.O.O=C([O-])[C@H](O)CO.O=C([O-])[C@H](O)CO.[Ca+2],Mg,CPMg220ppmFe,H2 evolution,0.5 wt.% NaCl,50.0,41,(Lamaka et al.;2017),2017,Corrosion Science,O.O.O=C([O-])[C@H](O)CO.O=C([O-])[C@H](O)CO.[Ca+2],61.7920324693841,B!B!B~A{<BM>}<A*H>{B}AB!B~A{<BM>}<A*H>{B}AB!<AaTe>,SAMPLE_20,BASE_4
3053,809,(R)-2;3-Dihydroxypropanoic acid calcium saltdihydrate (Glyceric acid; Ca salt),O.O.O=C([O-])[C@H](O)CO.O=C([O-])[C@H](O)CO.[Ca+2],Mg,HPMg51ppmFe,H2 evolution,0.5 wt.% NaCl,50.0,43,(Lamaka et al.;2017),2017,Corrosion Science,O.O.O=C([O-])[C@H](O)CO.O=C([O-])[C@H](O)CO.[Ca+2],61.45803090449094,B!B!B~A{<BM>}<A*H>{B}AB!B~A{<BM>}<A*H>{B}AB!<AaTe>,SAMPLE_28,BASE_4
3054,809,(R)-2;3-Dihydroxypropanoic acid calcium saltdihydrate (Glyceric acid; Ca salt),O.O.O=C([O-])[C@H](O)CO.O=C([O-])[C@H](O)CO.[Ca+2],Mg,HPMg50ppmFe,H2 evolution,0.5 wt.% NaCl,50.0,14,(Lamaka et al.;2017),2017,Corrosion Science,O.O.O=C([O-])[C@H](O)CO.O=C([O-])[C@H](O)CO.[Ca+2],65.44146811836964,B!B!B~A{<BM>}<A*H>{B}AB!B~A{<BM>}<A*H>{B}AB!<AaTe>,SAMPLE_27,BASE_4
3055,809,(R)-2;3-Dihydroxypropanoic acid calcium saltdihydrate (Glyceric acid; Ca salt),O.O.O=C([O-])[C@H](O)CO.O=C([O-])[C@H](O)CO.[Ca+2],Mg,WE43,H2 evolution,0.5 wt.% NaCl,50.0,28,(Lamaka et al.;2017),2017,Corrosion Science,O.O.O=C([O-])[C@H](O)CO.O=C([O-])[C@H](O)CO.[Ca+2],63.72061071954138,B!B!B~A{<BM>}<A*H>{B}AB!B~A{<BM>}<A*H>{B}AB!<AaTe>,SAMPLE_33,BASE_4
3056,809,(R)-2;3-Dihydroxypropanoic acid calcium saltdihydrate (Glyceric acid; Ca salt),O.O.O=C([O-])[C@H](O)CO.O=C([O-])[C@H](O)CO.[Ca+2],Mg,ZE41,H2 evolution,0.5 wt.% NaCl,50.0,24,(Lamaka et al.;2017),2017,Corrosion Science,O.O.O=C([O-])[C@H](O)CO.O=C([O-])[C@H](O)CO.[Ca+2],64.24425638197809,B!B!B~A{<BM>}<A*H>{B}AB!B~A{<BM>}<A*H>{B}AB!<AaTe>,SAMPLE_34,BASE_4
3057,809,(R)-2;3-Dihydroxypropanoic acid calcium saltdihydrate (Glyceric acid; Ca salt),O.O.O=C([O-])[C@H](O)CO.O=C([O-])[C@H](O)CO.[Ca+2],Mg,E21,H2 evolution,0.5 wt.% NaCl,50.0,16,(Lamaka et al.;2017),2017,Corrosion Science,O.O.O=C([O-])[C@H](O)CO.O=C([O-])[C@H](O)CO.[Ca+2],65.21357323836033,B!B!B~A{<BM>}<A*H>{B}AB!B~A{<BM>}<A*H>{B}AB!<AaTe>,SAMPLE_26,BASE_4
3058,809,(R)-2;3-Dihydroxypropanoic acid calcium saltdihydrate (Glyceric acid; Ca salt),O.O.O=C([O-])[C@H](O)CO.O=C([O-])[C@H](O)CO.[Ca+2],Mg,AZ31,H2 evolution,0.5 wt.% NaCl,50.0,49,(Lamaka et al.;2017),2017,Corrosion Science,O.O.O=C([O-])[C@H](O)CO.O=C([O-])[C@H](O)CO.[Ca+2],60.380801115186856,B!B!B~A{<BM>}<A*H>{B}AB!B~A{<BM>}<A*H>{B}AB!<AaTe>,SAMPLE_16,BASE_4
3059,809,(R)-2;3-Dihydroxypropanoic acid calcium saltdihydrate (Glyceric acid; Ca salt),O.O.O=C([O-])[C@H](O)CO.O=C([O-])[C@H](O)CO.[Ca+2],Mg,AZ91,H2 evolution,0.5 wt.% NaCl,50.0,57,(Lamaka et al.;2017),2017,Corrosion Science,O.O.O=C([O-])[C@H](O)CO.O=C([O-])[C@H](O)CO.[Ca+2],58.72827838893943,B!B!B~A{<BM>}<A*H>{B}AB!B~A{<BM>}<A*H>{B}AB!<AaTe>,SAMPLE_17,BASE_4
3060,809,(R)-2;3-Dihydroxypropanoic acid calcium saltdihydrate (Glyceric acid; Ca salt),O.O.O=C([O-])[C@H](O)CO.O=C([O-])[C@H](O)CO.[Ca+2],Mg,AM50,H2 evolution,0.5 wt.% NaCl,50.0,51,(Lamaka et al.;2017),2017,Corrosion Science,O.O.O=C([O-])[C@H](O)CO.O=C([O-])[C@H](O)CO.[Ca+2],59.99334602774907,B!B!B~A{<BM>}<A*H>{B}AB!B~A{<BM>}<A*H>{B}AB!<AaTe>,SAMPLE_14,BASE_4
3061,810,1;2-Diaminocyclohexanetetraacetic acid (Chel-CD; 1;2-Cyclohexanedinitrilotetraaceticacid; DCTA),O.O=C(O)CN(CC(=O)O)[C@@H]1CCCC[C@H]1N(CC(=O)O)CC(=O)O,Mg,CPMg220ppmFe,H2 evolution,0.5 wt.% NaCl,50.0,-2,(Lamaka et al.;2017),2017,Corrosion Science,O.O=C(O)CN(CC(=O)O)[C@@H]1CCCC[C@H]1N(CC(=O)O)CC(=O)O,67.09399084461707,B!B~A{B}AD{AA{~B}B}<A**H>rAAAA<A*H>rD{AA{~B}B}AA{~B}B,SAMPLE_20,BASE_4
3062,810,1;2-Diaminocyclohexanetetraacetic acid (Chel-CD; 1;2-Cyclohexanedinitrilotetraaceticacid; DCTA),O.O=C(O)CN(CC(=O)O)[C@@H]1CCCC[C@H]1N(CC(=O)O)CC(=O)O,Mg,WE43,H2 evolution,0.5 wt.% NaCl,50.0,-296,(Lamaka et al.;2017),2017,Corrosion Science,O.O=C(O)CN(CC(=O)O)[C@@H]1CCCC[C@H]1N(CC(=O)O)CC(=O)O,80.23124180201323,B!B~A{B}AD{AA{~B}B}<A**H>rAAAA<A*H>rD{AA{~B}B}AA{~B}B,SAMPLE_33,BASE_4
3063,810,1;2-Diaminocyclohexanetetraacetic acid (Chel-CD; 1;2-Cyclohexanedinitrilotetraaceticacid; DCTA),O.O=C(O)CN(CC(=O)O)[C@@H]1CCCC[C@H]1N(CC(=O)O)CC(=O)O,Mg,ZE41,H2 evolution,0.5 wt.% NaCl,50.0,-238,(Lamaka et al.;2017),2017,Corrosion Science,O.O=C(O)CN(CC(=O)O)[C@@H]1CCCC[C@H]1N(CC(=O)O)CC(=O)O,78.6974311183352,B!B~A{B}AD{AA{~B}B}<A**H>rAAAA<A*H>rD{AA{~B}B}AA{~B}B,SAMPLE_34,BASE_4
3064,810,1;2-Diaminocyclohexanetetraacetic acid (Chel-CD; 1;2-Cyclohexanedinitrilotetraaceticacid; DCTA),O.O=C(O)CN(CC(=O)O)[C@@H]1CCCC[C@H]1N(CC(=O)O)CC(=O)O,Mg,E21,H2 evolution,0.5 wt.% NaCl,50.0,-2544,(Lamaka et al.;2017),2017,Corrosion Science,O.O=C(O)CN(CC(=O)O)[C@@H]1CCCC[C@H]1N(CC(=O)O)CC(=O)O,98.61967438485866,B!B~A{B}AD{AA{~B}B}<A**H>rAAAA<A*H>rD{AA{~B}B}AA{~B}B,SAMPLE_26,BASE_4
3065,810,1;2-Diaminocyclohexanetetraacetic acid (Chel-CD; 1;2-Cyclohexanedinitrilotetraaceticacid; DCTA),O.O=C(O)CN(CC(=O)O)[C@@H]1CCCC[C@H]1N(CC(=O)O)CC(=O)O,Mg,AZ31,H2 evolution,0.5 wt.% NaCl,50.0,-614,(Lamaka et al.;2017),2017,Corrosion Science,O.O=C(O)CN(CC(=O)O)[C@@H]1CCCC[C@H]1N(CC(=O)O)CC(=O)O,85.94029707423957,B!B~A{B}AD{AA{~B}B}<A**H>rAAAA<A*H>rD{AA{~B}B}AA{~B}B,SAMPLE_16,BASE_4
3066,810,1;2-Diaminocyclohexanetetraacetic acid (Chel-CD; 1;2-Cyclohexanedinitrilotetraaceticacid; DCTA),O.O=C(O)CN(CC(=O)O)[C@@H]1CCCC[C@H]1N(CC(=O)O)CC(=O)O,Mg,AZ91,H2 evolution,0.5 wt.% NaCl,50.0,-710,(Lamaka et al.;2017),2017,Corrosion Science,O.O=C(O)CN(CC(=O)O)[C@@H]1CCCC[C@H]1N(CC(=O)O)CC(=O)O,87.16208306250087,B!B~A{B}AD{AA{~B}B}<A**H>rAAAA<A*H>rD{AA{~B}B}AA{~B}B,SAMPLE_17,BASE_4
3067,810,1;2-Diaminocyclohexanetetraacetic acid (Chel-CD; 1;2-Cyclohexanedinitrilotetraaceticacid; DCTA),O.O=C(O)CN(CC(=O)O)[C@@H]1CCCC[C@H]1N(CC(=O)O)CC(=O)O,Mg,AM50,H2 evolution,0.5 wt.% NaCl,50.0,-1075,(Lamaka et al.;2017),2017,Corrosion Science,O.O=C(O)CN(CC(=O)O)[C@@H]1CCCC[C@H]1N(CC(=O)O)CC(=O)O,90.76483007694067,B!B~A{B}AD{AA{~B}B}<A**H>rAAAA<A*H>rD{AA{~B}B}AA{~B}B,SAMPLE_14,BASE_4
3068,811,(NE)-N-[(2E)-1;2-bis(furan-2-yl)-2-hydroxyiminoethylidene]hydroxylamine (Furildioxime),O/N=C(C(=N/O)\c1ccco1)/c1ccco1,Al,AA2024-T3,optical inspection,0.1M NaCl,1.0,40,"WINKLER, D. A., BREEDON, M., WHITE, P., HUGHES, A. E., SAPPER, E. D. & COLE, I.",2016,Corrosion Science,O/N=C(C(=N/O)\c1ccco1)/c1ccco1,61.95481084781117,BLD~A{A{~DLB}Raraaabr}Laraaabr,SAMPLE_4,BASE_1
3069,811,(NE)-N-[(2E)-1;2-bis(furan-2-yl)-2-hydroxyiminoethylidene]hydroxylamine (Furildioxime),O/N=C(C(=N/O)\c1ccco1)/c1ccco1,Al,AA2024-T3,optical inspection,0.1M NaCl,1.0,30,"WINKLER, D. A., BREEDON, M., WHITE, P., HUGHES, A. E., SAPPER, E. D. & COLE, I.",2016,Corrosion Science,O/N=C(C(=N/O)\c1ccco1)/c1ccco1,63.44777336663013,BLD~A{A{~DLB}Raraaabr}Laraaabr,SAMPLE_4,BASE_1
3070,811,(NE)-N-[(2E)-1;2-bis(furan-2-yl)-2-hydroxyiminoethylidene]hydroxylamine (Furildioxime),O/N=C(C(=N/O)\c1ccco1)/c1ccco1,Al,AA2024-T3,optical inspection,0.1M NaCl,1.0,40,"WINKLER, D. A., BREEDON, M., WHITE, P., HUGHES, A. E., SAPPER, E. D. & COLE, I.",2016,Corrosion Science,O/N=C(C(=N/O)\c1ccco1)/c1ccco1,61.95481084781117,BLD~A{A{~DLB}Raraaabr}Laraaabr,SAMPLE_4,BASE_1
3071,811,(NE)-N-[(2E)-1;2-bis(furan-2-yl)-2-hydroxyiminoethylidene]hydroxylamine (Furildioxime),O/N=C(C(=N/O)\c1ccco1)/c1ccco1,Al,AA2024-T3,optical inspection,0.1M NaCl,1.0,40,"WINKLER, D. A., BREEDON, M., WHITE, P., HUGHES, A. E., SAPPER, E. D. & COLE, I.",2016,Corrosion Science,O/N=C(C(=N/O)\c1ccco1)/c1ccco1,61.95481084781117,BLD~A{A{~DLB}Raraaabr}Laraaabr,SAMPLE_4,BASE_1
