Repository: MatthiasHBusch/CrossAlloyTL

# CrossAlloyTL — cross-alloy transfer learning for Mg corrosion inhibitors

Code, data, and manuscript sources for:

> **Different Alloy, Different Story? Impact of Transfer Learning on
> Predictive Models for In Silico Screening of Mg Dissolution Modulators.**
> M. Busch, M. Tacke, S. V. Lamaka, M. L. Zheludkevich, C. J. Cyron,
> R. C. Aydin, C. Feiler (2026). *Corrosion Science* (submitted).

## Summary

We probe cross-alloy transfer learning (TL) for predicting the
inhibition efficiency (IE) of small organic dissolution modulators on
magnesium alloys, using the Mg subset of the
[ExCorr](https://excorr.web.app/) electrochemical
corrosion database.

File: data/ExCorrDatasetClean.csv (part 29 of 45)
Unnamed: 0,index,IUPAC,isomeric_SMILES,BaseMaterial,Alloy,Method,AggressiveComponent,Operating_Concentration_mM,IE,References,Year,Journal,canonical_SMILES,transformed_IE,transformed_smiles,transformed_alloy,transformed_base_material
3072,811,(NE)-N-[(2E)-1;2-bis(furan-2-yl)-2-hydroxyiminoethylidene]hydroxylamine (Furildioxime),O/N=C(C(=N/O)\c1ccco1)/c1ccco1,Al,AA7075-T6,optical inspection,0.1M NaCl,1.0,30,"WINKLER, D. A., BREEDON, M., WHITE, P., HUGHES, A. E., SAPPER, E. D. & COLE, I.",2016,Corrosion Science,O/N=C(C(=N/O)\c1ccco1)/c1ccco1,63.44777336663013,BLD~A{A{~DLB}Raraaabr}Laraaabr,SAMPLE_12,BASE_1
3073,811,(NE)-N-[(2E)-1;2-bis(furan-2-yl)-2-hydroxyiminoethylidene]hydroxylamine (Furildioxime),O/N=C(C(=N/O)\c1ccco1)/c1ccco1,Al,AA7075-T6,optical inspection,0.1M NaCl,1.0,30,"WINKLER, D. A., BREEDON, M., WHITE, P., HUGHES, A. E., SAPPER, E. D. & COLE, I.",2016,Corrosion Science,O/N=C(C(=N/O)\c1ccco1)/c1ccco1,63.44777336663013,BLD~A{A{~DLB}Raraaabr}Laraaabr,SAMPLE_12,BASE_1
3074,811,(NE)-N-[(2E)-1;2-bis(furan-2-yl)-2-hydroxyiminoethylidene]hydroxylamine (Furildioxime),O/N=C(C(=N/O)\c1ccco1)/c1ccco1,Al,AA7075-T6,optical inspection,0.1M NaCl,1.0,30,"WINKLER, D. A., BREEDON, M., WHITE, P., HUGHES, A. E., SAPPER, E. D. & COLE, I.",2016,Corrosion Science,O/N=C(C(=N/O)\c1ccco1)/c1ccco1,63.44777336663013,BLD~A{A{~DLB}Raraaabr}Laraaabr,SAMPLE_12,BASE_1
3075,811,(NE)-N-[(2E)-1;2-bis(furan-2-yl)-2-hydroxyiminoethylidene]hydroxylamine (Furildioxime),O/N=C(C(=N/O)\c1ccco1)/c1ccco1,Al,AA7075-T6,optical inspection,0.1M NaCl,1.0,20,"WINKLER, D. A., BREEDON, M., WHITE, P., HUGHES, A. E., SAPPER, E. D. & COLE, I.",2016,Corrosion Science,O/N=C(C(=N/O)\c1ccco1)/c1ccco1,64.74103632529831,BLD~A{A{~DLB}Raraaabr}Laraaabr,SAMPLE_12,BASE_1
3076,812,Isonitrosoacetanilide,O=C(/C=N\O)Nc1ccccc1,Fe,Carbon Steel,potentiodynamic polarization,1.0M HCL,1.0,59.5,Experimental and theoretical studies of isonitrosoacetanilides derivatives as corrosion inhibitors for mild steel in 1 mol L−1 HCl,2021,Journal of Molecular Structure,O=C(/C=N\O)Nc1ccccc1,58.148159764567104,B~A{LA~DRB}Daraaaaar,SAMPLE_23,BASE_3
3077,813,2-Methoxyisonitrosoacetanilide,O=C(/C=N\O)Nc1ccccc1Br,Fe,Carbon Steel,potentiodynamic polarization,1.0M HCL,1.0,75.1,Experimental and theoretical studies of isonitrosoacetanilides derivatives as corrosion inhibitors for mild steel in 1 mol L−1 HCl,2021,Journal of Molecular Structure,O=C(/C=N\O)Nc1ccccc1Br,53.43700321660472,B~A{LA~DRB}DaraaaaarX,SAMPLE_23,BASE_3
3078,814,"1,2-diphenylethane-1,2-dione",O=C(C(=O)c1ccccc1)c1ccccc1,Al,powder,H2 evolution,"1M HCl, 2.5% NaCl",10.0,26,"HORNER, L. & MEISEL, K.",1978,Werkstoffe Und Korrosion-Materials and Corrosion,O=C(C(=O)c1ccccc1)c1ccccc1,63.985972128020286,B~A{A{~B}araaaaar}araaaaar,SAMPLE_37,BASE_1
3079,815,Potassium 2-(((E)-3-phenylallylidene)amino)acetate,O=C(C/N=C\C=C\c1ccccc1)O[K],Fe,Carbon Steel,potentiodynamic polarization,1.0M HCL,1.0,97.3,"Amino acid and cinnamaldehyde conjugated Schiff bases as proficient corrosion inhibitors for mild steel in 1 M HCl at higher temperature and prolonged exposure: Detailed electrochemical, adsorption and theoretical study",2021,Journal of Molecular Liquids,O=C(C/N=C\C=C\c1ccccc1)O[K],31.920461944120483,B~A{ALD~ARA~ARaraaaaar}B<K>,SAMPLE_23,BASE_3
3080,815,Potassium 2-(((E)-3-phenylallylidene)amino)acetate,O=C(C/N=C\C=C\c1ccccc1)O[K],Fe,Carbon Steel,potentiodynamic polarization,1.0M HCL,0.25,93.1,"Amino acid and cinnamaldehyde conjugated Schiff bases as proficient corrosion inhibitors for mild steel in 1 M HCl at higher temperature and prolonged exposure: Detailed electrochemical, adsorption and theoretical study",2021,Journal of Molecular Liquids,O=C(C/N=C\C=C\c1ccccc1)O[K],41.00768364521709,B~A{ALD~ARA~ARaraaaaar}B<K>,SAMPLE_23,BASE_3
3081,815,Potassium 2-(((E)-3-phenylallylidene)amino)acetate,O=C(C/N=C\C=C\c1ccccc1)O[K],Fe,Carbon Steel,potentiodynamic polarization,1.0M HCL,0.01,14.5,"Amino acid and cinnamaldehyde conjugated Schiff bases as proficient corrosion inhibitors for mild steel in 1 M HCl at higher temperature and prolonged exposure: Detailed electrochemical, adsorption and theoretical study",2021,Journal of Molecular Liquids,O=C(C/N=C\C=C\c1ccccc1)O[K],65.38499515643403,B~A{ALD~ARA~ARaraaaaar}B<K>,SAMPLE_23,BASE_3
3082,815,Potassium 2-(((E)-3-phenylallylidene)amino)acetate,O=C(C/N=C\C=C\c1ccccc1)O[K],Fe,Carbon Steel,potentiodynamic polarization,1.0M HCL,0.05,75.5,"Amino acid and cinnamaldehyde conjugated Schiff bases as proficient corrosion inhibitors for mild steel in 1 M HCl at higher temperature and prolonged exposure: Detailed electrochemical, adsorption and theoretical study",2021,Journal of Molecular Liquids,O=C(C/N=C\C=C\c1ccccc1)O[K],53.280156298318865,B~A{ALD~ARA~ARaraaaaar}B<K>,SAMPLE_23,BASE_3
3083,815,Potassium 2-(((E)-3-phenylallylidene)amino)acetate,O=C(C/N=C\C=C\c1ccccc1)O[K],Fe,Carbon Steel,potentiodynamic polarization,1.0M HCL,0.1,88.1,"Amino acid and cinnamaldehyde conjugated Schiff bases as proficient corrosion inhibitors for mild steel in 1 M HCl at higher temperature and prolonged exposure: Detailed electrochemical, adsorption and theoretical study",2021,Journal of Molecular Liquids,O=C(C/N=C\C=C\c1ccccc1)O[K],46.2862197949325,B~A{ALD~ARA~ARaraaaaar}B<K>,SAMPLE_23,BASE_3
3084,815,Potassium 2-(((E)-3-phenylallylidene)amino)acetate,O=C(C/N=C\C=C\c1ccccc1)O[K],Fe,Carbon Steel,potentiodynamic polarization,1.0M HCL,0.5,95.8,"Amino acid and cinnamaldehyde conjugated Schiff bases as proficient corrosion inhibitors for mild steel in 1 M HCl at higher temperature and prolonged exposure: Detailed electrochemical, adsorption and theoretical study",2021,Journal of Molecular Liquids,O=C(C/N=C\C=C\c1ccccc1)O[K],36.19964994042658,B~A{ALD~ARA~ARaraaaaar}B<K>,SAMPLE_23,BASE_3
3085,815,Potassium 2-(((E)-3-phenylallylidene)amino)acetate,O=C(C/N=C\C=C\c1ccccc1)O[K],Fe,Carbon Steel,potentiodynamic polarization,1.0M HCL,1.0,97.3,"Amino acid and cinnamaldehyde conjugated Schiff bases as proficient corrosion inhibitors for mild steel in 1 M HCl at higher temperature and prolonged exposure: Detailed electrochemical, adsorption and theoretical study",2021,Journal of Molecular Liquids,O=C(C/N=C\C=C\c1ccccc1)O[K],31.920461944120483,B~A{ALD~ARA~ARaraaaaar}B<K>,SAMPLE_23,BASE_3
3086,816,"3-(4-Fluorophenyl)-1-[4-(1,2,4-triazole-1-methoxy)-phenyl]-propenone(FTPP)",O=C(C=Cc1ccc(F)cc1)c1ccc(OCn2cncn2)cc1,Fe,Carbon Steel,potentiodynamic polarization,1.0M HCL,1.0,98.3,Construction of Interfacial Electric Field via Dual-Porphyrin Heterostructure Boosting Photocatalytic Hydrogen Evolution,2021,Adv. Mater,O=C(C=Cc1ccc(F)cc1)c1ccc(OCn2cncn2)cc1,27.439913565310018,B~A{A~Aaraaa{G}aar}araaa{BAdeadade}aar,SAMPLE_23,BASE_3
3087,817,4;4;4-trifluoro-1-thiophen-2-ylbutane-1;3-dione (2-Thenoyltrifluoroacetone),O=C(CC(=O)C(F)(F)F)c1cccs1,Mg,CPMg220ppmFe,H2 evolution,0.5 wt.% NaCl,50.0,37,(Lamaka et al.;2017),2017,Corrosion Science,O=C(CC(=O)C(F)(F)F)c1cccs1,62.427347760873204,B~A{AA{~B}A{G}{G}G}araaaer,SAMPLE_20,BASE_4
3088,817,4;4;4-trifluoro-1-thiophen-2-ylbutane-1;3-dione (2-Thenoyltrifluoroacetone),O=C(CC(=O)C(F)(F)F)c1cccs1,Mg,HPMg51ppmFe,H2 evolution,0.5 wt.% NaCl,50.0,63,(Lamaka et al.;2017),2017,Corrosion Science,O=C(CC(=O)C(F)(F)F)c1cccs1,57.272782398590074,B~A{AA{~B}A{G}{G}G}araaaer,SAMPLE_28,BASE_4
3089,817,4;4;4-trifluoro-1-thiophen-2-ylbutane-1;3-dione (2-Thenoyltrifluoroacetone),O=C(CC(=O)C(F)(F)F)c1cccs1,Mg,HPMg50ppmFe,H2 evolution,0.5 wt.% NaCl,50.0,13,(Lamaka et al.;2017),2017,Corrosion Science,O=C(CC(=O)C(F)(F)F)c1cccs1,65.55343567213504,B~A{AA{~B}A{G}{G}G}araaaer,SAMPLE_27,BASE_4
3090,817,4;4;4-trifluoro-1-thiophen-2-ylbutane-1;3-dione (2-Thenoyltrifluoroacetone),O=C(CC(=O)C(F)(F)F)c1cccs1,Mg,WE43,H2 evolution,0.5 wt.% NaCl,50.0,52,(Lamaka et al.;2017),2017,Corrosion Science,O=C(CC(=O)C(F)(F)F)c1cccs1,59.7936464675983,B~A{AA{~B}A{G}{G}G}araaaer,SAMPLE_33,BASE_4
3091,817,4;4;4-trifluoro-1-thiophen-2-ylbutane-1;3-dione (2-Thenoyltrifluoroacetone),O=C(CC(=O)C(F)(F)F)c1cccs1,Mg,ZE41,H2 evolution,0.5 wt.% NaCl,50.0,-52,(Lamaka et al.;2017),2017,Corrosion Science,O=C(CC(=O)C(F)(F)F)c1cccs1,70.9574461114083,B~A{AA{~B}A{G}{G}G}araaaer,SAMPLE_34,BASE_4
3092,817,4;4;4-trifluoro-1-thiophen-2-ylbutane-1;3-dione (2-Thenoyltrifluoroacetone),O=C(CC(=O)C(F)(F)F)c1cccs1,Mg,E21,H2 evolution,0.5 wt.% NaCl,50.0,32,(Lamaka et al.;2017),2017,Corrosion Science,O=C(CC(=O)C(F)(F)F)c1cccs1,63.16702659267399,B~A{AA{~B}A{G}{G}G}araaaer,SAMPLE_26,BASE_4
3093,817,4;4;4-trifluoro-1-thiophen-2-ylbutane-1;3-dione (2-Thenoyltrifluoroacetone),O=C(CC(=O)C(F)(F)F)c1cccs1,Mg,AZ31,H2 evolution,0.5 wt.% NaCl,50.0,21,(Lamaka et al.;2017),2017,Corrosion Science,O=C(CC(=O)C(F)(F)F)c1cccs1,64.61920974374658,B~A{AA{~B}A{G}{G}G}araaaer,SAMPLE_16,BASE_4
3094,817,4;4;4-trifluoro-1-thiophen-2-ylbutane-1;3-dione (2-Thenoyltrifluoroacetone),O=C(CC(=O)C(F)(F)F)c1cccs1,Mg,AZ91,H2 evolution,0.5 wt.% NaCl,50.0,71,(Lamaka et al.;2017),2017,Corrosion Science,O=C(CC(=O)C(F)(F)F)c1cccs1,54.913281690761714,B~A{AA{~B}A{G}{G}G}araaaer,SAMPLE_17,BASE_4
3095,817,4;4;4-trifluoro-1-thiophen-2-ylbutane-1;3-dione (2-Thenoyltrifluoroacetone),O=C(CC(=O)C(F)(F)F)c1cccs1,Mg,AM50,H2 evolution,0.5 wt.% NaCl,50.0,42,(Lamaka et al.;2017),2017,Corrosion Science,O=C(CC(=O)C(F)(F)F)c1cccs1,61.62647142019195,B~A{AA{~B}A{G}{G}G}araaaer,SAMPLE_14,BASE_4
3096,818,"(3S,4R,5R)-1,3,4,5,6-pentahydroxyhexan-2-one (Fructose)",O=C(CO)[C@@H](O)[C@H](O)[C@H](O)CO,Mg,CPMg342ppmFe,H2 evolution,0.85 wt.% NaCl,0.44,3,"MEI, D., LAMAKA, S. V., FEILER, C. & ZHELUDKEVICH, M. L.",2019,Corrosion Science,O=C(CO)[C@@H](O)[C@H](O)[C@H](O)CO,66.60720067580934,B~A{AB}<A**H>{B}<A*H>{B}<A*H>{B}AB,SAMPLE_21,BASE_4
3097,818,"(3S,4R,5R)-1,3,4,5,6-pentahydroxyhexan-2-one (Fructose)",O=C(CO)[C@@H](O)[C@H](O)[C@H](O)CO,Mg,MgCa,H2 evolution,0.85 wt.% NaCl,0.44,-14,"MEI, D., LAMAKA, S. V., FEILER, C. & ZHELUDKEVICH, M. L.",2019,Corrosion Science,O=C(CO)[C@@H](O)[C@H](O)[C@H](O)CO,68.17122063392117,B~A{AB}<A**H>{B}<A*H>{B}<A*H>{B}AB,SAMPLE_30,BASE_4
3098,819,Synthesis of nonionic dithiol surfactants SH600,O=C(CS)OCCOCCOCCOCCOCCOCCOCCOCCOCCOCCOCCOCCOCCOCCOC(=O)CS,Fe,Carbon Steel,potentiodynamic polarization,1.0M HCL,0.1,40.89,Gravimetric and electrochemical evaluation of three nonionic dithiol surfactants as corrosion inhibitors for mild steel in 1 M HCl solution,2016,Journal of Molecular Liquids,O=C(CS)OCCOCCOCCOCCOCCOCCOCCOCCOCCOCCOCCOCCOCCOCCOC(=O)CS,61.81007259666302,B~A{AE}BAABAABAABAABAABAABAABAABAABAABAABAABAABAABA{~B}AE,SAMPLE_23,BASE_3
3099,819,Synthesis of nonionic dithiol surfactants SH600,O=C(CS)OCCOCCOCCOCCOCCOCCOCCOCCOCCOCCOCCOCCOCCOCCOC(=O)CS,Fe,Carbon Steel,potentiodynamic polarization,1.0M HCL,0.05,31.53,Gravimetric and electrochemical evaluation of three nonionic dithiol surfactants as corrosion inhibitors for mild steel in 1 M HCl solution,2016,Journal of Molecular Liquids,O=C(CS)OCCOCCOCCOCCOCCOCCOCCOCCOCCOCCOCCOCCOCCOCCOC(=O)CS,63.23373734517408,B~A{AE}BAABAABAABAABAABAABAABAABAABAABAABAABAABAABA{~B}AE,SAMPLE_23,BASE_3
3100,819,Synthesis of nonionic dithiol surfactants SH600,O=C(CS)OCCOCCOCCOCCOCCOCCOCCOCCOCCOCCOCCOCCOCCOCCOC(=O)CS,Fe,Carbon Steel,potentiodynamic polarization,1.0M HCL,0.5,46.03,Gravimetric and electrochemical evaluation of three nonionic dithiol surfactants as corrosion inhibitors for mild steel in 1 M HCl solution,2016,Journal of Molecular Liquids,O=C(CS)OCCOCCOCCOCCOCCOCCOCCOCCOCCOCCOCCOCCOCCOCCOC(=O)CS,60.929003143815585,B~A{AE}BAABAABAABAABAABAABAABAABAABAABAABAABAABAABA{~B}AE,SAMPLE_23,BASE_3
3101,819,Synthesis of nonionic dithiol surfactants SH600,O=C(CS)OCCOCCOCCOCCOCCOCCOCCOCCOCCOCCOCCOCCOCCOCCOC(=O)CS,Fe,Carbon Steel,potentiodynamic polarization,1.0M HCL,5.0,54.56,Gravimetric and electrochemical evaluation of three nonionic dithiol surfactants as corrosion inhibitors for mild steel in 1 M HCl solution,2016,Journal of Molecular Liquids,O=C(CS)OCCOCCOCCOCCOCCOCCOCCOCCOCCOCCOCCOCCOCCOCCOC(=O)CS,59.26282400933027,B~A{AE}BAABAABAABAABAABAABAABAABAABAABAABAABAABAABA{~B}AE,SAMPLE_23,BASE_3
3102,819,Synthesis of nonionic dithiol surfactants SH600,O=C(CS)OCCOCCOCCOCCOCCOCCOCCOCCOCCOCCOCCOCCOCCOCCOC(=O)CS,Fe,Carbon Steel,potentiodynamic polarization,1.0M HCL,1.0,50.62,Gravimetric and electrochemical evaluation of three nonionic dithiol surfactants as corrosion inhibitors for mild steel in 1 M HCl solution,2016,Journal of Molecular Liquids,O=C(CS)OCCOCCOCCOCCOCCOCCOCCOCCOCCOCCOCCOCCOCCOCCOC(=O)CS,60.0681651130285,B~A{AE}BAABAABAABAABAABAABAABAABAABAABAABAABAABAABA{~B}AE,SAMPLE_23,BASE_3
3103,820,"1-phenyl-2-[5-(1,2,4-triazole)-1-methyl-(1,3,4-oxadiazolyl)-2-thio]-ethanone(PTOE)",O=C(CSc1nnc(Cn2cncn2)o1)c1ccccc1,Fe,Carbon Steel,potentiodynamic polarization,1.0M HCL,1.0,98.4,"A concise review on corrosion inhibitors: types, mechanisms and electrochemical evaluation studies",2021,J Coat Technol Res,O=C(CSc1nnc(Cn2cncn2)o1)c1ccccc1,26.852758917721406,B~A{AEardda{Adeadade}br}araaaaar,SAMPLE_23,BASE_3
3104,821,1-(2-(4-chlorophenyl)-2-oxoethyl)pyridazinium bromide,O=C(C[n+]1ccccn1)c1ccc(Cl)cc1.[Br-],Fe,Carbon Steel,potentiodynamic polarization,1.0M HCL,1.0,91,Corrosion inhibition of carbon steel in aggressive acidic media with 1-(2-(4-chlorophenyl)-2-oxoethyl)pyridazinium bromide,2015,Journal of Molecular Liquids,O=C(C[n+]1ccccn1)c1ccc(Cl)cc1.[Br-],43.581041531250705,B~A{A<dT>raaaadr}araaa{Z}aar!<XM>,SAMPLE_23,BASE_3
3105,821,1-(2-(4-chlorophenyl)-2-oxoethyl)pyridazinium bromide,O=C(C[n+]1ccccn1)c1ccc(Cl)cc1.[Br-],Fe,Carbon Steel,potentiodynamic polarization,1.0M HCL,0.01,55,Corrosion inhibition of carbon steel in aggressive acidic media with 1-(2-(4-chlorophenyl)-2-oxoethyl)pyridazinium bromide,2015,Journal of Molecular Liquids,O=C(C[n+]1ccccn1)c1ccc(Cl)cc1.[Br-],59.16858537032404,B~A{A<dT>raaaadr}araaa{Z}aar!<XM>,SAMPLE_23,BASE_3
3106,821,1-(2-(4-chlorophenyl)-2-oxoethyl)pyridazinium bromide,O=C(C[n+]1ccccn1)c1ccc(Cl)cc1.[Br-],Fe,Carbon Steel,potentiodynamic polarization,1.0M HCL,0.1,74.65,Corrosion inhibition of carbon steel in aggressive acidic media with 1-(2-(4-chlorophenyl)-2-oxoethyl)pyridazinium bromide,2015,Journal of Molecular Liquids,O=C(C[n+]1ccccn1)c1ccc(Cl)cc1.[Br-],53.61047207234453,B~A{A<dT>raaaadr}araaa{Z}aar!<XM>,SAMPLE_23,BASE_3
3107,821,1-(2-(4-chlorophenyl)-2-oxoethyl)pyridazinium bromide,O=C(C[n+]1ccccn1)c1ccc(Cl)cc1.[Br-],Fe,Carbon Steel,potentiodynamic polarization,1.0M HCL,0.001,28,Corrosion inhibition of carbon steel in aggressive acidic media with 1-(2-(4-chlorophenyl)-2-oxoethyl)pyridazinium bromide,2015,Journal of Molecular Liquids,O=C(C[n+]1ccccn1)c1ccc(Cl)cc1.[Br-],63.72061071954138,B~A{A<dT>raaaadr}araaa{Z}aar!<XM>,SAMPLE_23,BASE_3
3108,822,"1,3-diphenylpropan-2-one",O=C(Cc1ccccc1)Cc1ccccc1,Al,powder,H2 evolution,"1M HCl, 2.5% NaCl",10.0,50,"HORNER, L. & MEISEL, K.",1978,Werkstoffe Und Korrosion-Materials and Corrosion,O=C(Cc1ccccc1)Cc1ccccc1,60.189010976080965,B~A{Aaraaaaar}Aaraaaaar,SAMPLE_37,BASE_1
3109,822,"1,3-diphenylpropan-2-one",O=C(Cc1ccccc1)Cc1ccccc1,Al,powder,H2 evolution,"1M HCl, 2.5% NaCl",10.0,50,"HORNER, L. & MEISEL, K.",1978,Werkstoffe Und Korrosion-Materials and Corrosion,O=C(Cc1ccccc1)Cc1ccccc1,60.189010976080965,B~A{Aaraaaaar}Aaraaaaar,SAMPLE_37,BASE_1
3110,822,"1,3-diphenylpropan-2-one",O=C(Cc1ccccc1)Cc1ccccc1,Zn,unknown_probably_pure,H2 evolution,2.5% NaCl,10.0,82,"HORNER, L. & MEISEL, K.",1978,Werkstoffe Und Korrosion-Materials and Corrosion,O=C(Cc1ccccc1)Cc1ccccc1,50.29423126068093,B~A{Aaraaaaar}Aaraaaaar,SAMPLE_40,BASE_5
3111,823,2-(2-(4-chlorophenyl)?1H-benzo[d]imidazol-1-yl)-N-phenylacetamide(CBIN-3),O=C(Cn1c(-c2ccc(Cl)cc2)nc2ccccc21)Nc1ccccc1,Fe,Carbon Steel,potentiodynamic polarization,1.0M HCL,1.0,92.6,"Synthesis, characterization and corrosion inhibition potential of newly benzimidazole derivatives: Combining theoretical and experimental study",2020,Surfaces and Interfaces,O=C(Cn1c(-c2ccc(Cl)cc2)nc2ccccc21)Nc1ccccc1,41.685238559516755,B~A{Adra{Maeaaa{Z}aae}daeaaaaaer}Daraaaaar,SAMPLE_23,BASE_3
3112,823,2-(2-(4-chlorophenyl)?1H-benzo[d]imidazol-1-yl)-N-phenylacetamide(CBIN-3),O=C(Cn1c(-c2ccc(Cl)cc2)nc2ccccc21)Nc1ccccc1,Fe,Carbon Steel,potentiodynamic polarization,1.0M HCL,0.01,81.3,"Synthesis, characterization and corrosion inhibition potential of newly benzimidazole derivatives: Combining theoretical and experimental study",2020,Surfaces and Interfaces,O=C(Cn1c(-c2ccc(Cl)cc2)nc2ccccc21)Nc1ccccc1,50.66373437721207,B~A{Adra{Maeaaa{Z}aae}daeaaaaaer}Daraaaaar,SAMPLE_23,BASE_3
3113,823,2-(2-(4-chlorophenyl)?1H-benzo[d]imidazol-1-yl)-N-phenylacetamide(CBIN-3),O=C(Cn1c(-c2ccc(Cl)cc2)nc2ccccc21)Nc1ccccc1,Fe,Carbon Steel,potentiodynamic polarization,1.0M HCL,0.1,86.2,"Synthesis, characterization and corrosion inhibition potential of newly benzimidazole derivatives: Combining theoretical and experimental study",2020,Surfaces and Interfaces,O=C(Cn1c(-c2ccc(Cl)cc2)nc2ccccc21)Nc1ccccc1,47.7208733746473,B~A{Adra{Maeaaa{Z}aae}daeaaaaaer}Daraaaaar,SAMPLE_23,BASE_3
3114,823,2-(2-(4-chlorophenyl)?1H-benzo[d]imidazol-1-yl)-N-phenylacetamide(CBIN-3),O=C(Cn1c(-c2ccc(Cl)cc2)nc2ccccc21)Nc1ccccc1,Fe,Carbon Steel,potentiodynamic polarization,1.0M HCL,0.001,74.8,"Synthesis, characterization and corrosion inhibition potential of newly benzimidazole derivatives: Combining theoretical and experimental study",2020,Surfaces and Interfaces,O=C(Cn1c(-c2ccc(Cl)cc2)nc2ccccc21)Nc1ccccc1,53.55299365123011,B~A{Adra{Maeaaa{Z}aae}daeaaaaaer}Daraaaaar,SAMPLE_23,BASE_3
3115,824,"1-[3-(2,4-dichlorophenyl)-4,5-dihydropyrazolyl]-2-(1H-1,2,4-triazolyl)ethanone(CHOT)",O=C(Cn1cncn1)N1CCC(c2ccc(Cl)cc2Cl)=N1,Fe,Carbon Steel,potentiodynamic polarization,1.0M HCL,1.0,99,"Synthesis of 1-(5-(4-chlorophenyl)-1-(2,4-dichlorophenyl)-4-methyl-1H-pyrazol-3-yl)-2-morpholinoethane-1,2-dione analogues and their inhibitory activities with reduced cytotoxicity in lipopolysaccharide-induced BV2 cells",2023,Bioorganic & Medicinal Chemistry Letters,O=C(Cn1cncn1)N1CCC(c2ccc(Cl)cc2Cl)=N1,22.300733568504096,B~A{Adradadr}DrAAA{aeaaa{Z}aaeZ}~Dr,SAMPLE_23,BASE_3
3116,825,"1-[3-(4-Fluorophenyl)-4,5-dihydropyrazolyl)-2-(1H-1,2,4-triazolyl)ethanone(FHOT)",O=C(Cn1cncn1)N1CCC(c2ccc(F)cc2)=N1,Fe,Carbon Steel,potentiodynamic polarization,1.0M HCL,1.0,97,Synthesis and therapeutic potential of imidazole containing compounds,2021,BMC Chemistry,O=C(Cn1cncn1)N1CCC(c2ccc(F)cc2)=N1,32.94088754987741,B~A{Adradadr}DrAAA{aeaaa{G}aae}~Dr,SAMPLE_23,BASE_3
3117,826,"1-(3-phenyl-4,5-dihydropyrazolyl)-2-(1H-1,2,4-triazolyl)ethanone(BHOT)",O=C(Cn1cncn1)N1CCC(c2ccccc2)=N1,Fe,Carbon Steel,potentiodynamic polarization,1.0M HCL,1.0,98,"The structural and theoretical study of 1H-3,5-di-phenyl-1,2,4-diazaphosphole in the solid state",2007,Tetrahedron,O=C(Cn1cncn1)N1CCC(c2ccccc2)=N1,29.01392329793432,B~A{Adradadr}DrAAA{aeaaaaae}~Dr,SAMPLE_23,BASE_3
3118,827,"1-N-[1'-(1',2',4'-Triazole)]acetyl-4-N-benzoylaminothiourea(TBU)",O=C(Cn1cncn1)NNC(=S)NC(O)c1ccccc1,Fe,Carbon Steel,potentiodynamic polarization,1.0M HCL,1.0,97.8,Investigation on the corrosion inhibition of two newly-synthesized thioureas to mild steel in 1 mol/L HCl solution,2017,Res Chem Intermed,O=C(Cn1cncn1)NNC(=S)NC(O)c1ccccc1,29.937010541332864,B~A{Adradadr}DDA{~E}DA{B}araaaaar,SAMPLE_23,BASE_3
3119,828,N′-(4-Hydroxybezylidene)nicotinic hydrazone (HBNH),O=C(N/N=C/c1ccc(O)cc1)c1cccnc1,Fe,Carbon Steel,potentiodynamic polarization,1.0M HCL,0.5,70.7,"Non-toxic Schiff bases as efficient corrosion inhibitors for mild steel in 1 M HCl: Electrochemical, AFM, FE-SEM and theoretical studies",2018,Journal of Molecular Liquids,O=C(N/N=C/c1ccc(O)cc1)c1cccnc1,55.01295755028589,B~A{DLD~ALaraaa{B}aar}araaadar,SAMPLE_23,BASE_3
3120,828,N′-(4-Hydroxybezylidene)nicotinic hydrazone (HBNH),O=C(N/N=C/c1ccc(O)cc1)c1cccnc1,Fe,Carbon Steel,potentiodynamic polarization,1.0M HCL,0.25,54.7,"Non-toxic Schiff bases as efficient corrosion inhibitors for mild steel in 1 M HCl: Electrochemical, AFM, FE-SEM and theoretical studies",2018,Journal of Molecular Liquids,O=C(N/N=C/c1ccc(O)cc1)c1cccnc1,59.23293833487002,B~A{DLD~ALaraaa{B}aar}araaadar,SAMPLE_23,BASE_3
3121,828,N′-(4-Hydroxybezylidene)nicotinic hydrazone (HBNH),O=C(N/N=C/c1ccc(O)cc1)c1cccnc1,Fe,Carbon Steel,potentiodynamic polarization,1.0M HCL,2.0,85,"Non-toxic Schiff bases as efficient corrosion inhibitors for mild steel in 1 M HCl: Electrochemical, AFM, FE-SEM and theoretical studies",2018,Journal of Molecular Liquids,O=C(N/N=C/c1ccc(O)cc1)c1cccnc1,48.52843138895072,B~A{DLD~ALaraaa{B}aar}araaadar,SAMPLE_23,BASE_3
3122,828,N′-(4-Hydroxybezylidene)nicotinic hydrazone (HBNH),O=C(N/N=C/c1ccc(O)cc1)c1cccnc1,Fe,Carbon Steel,potentiodynamic polarization,1.0M HCL,1.0,82.3,"Non-toxic Schiff bases as efficient corrosion inhibitors for mild steel in 1 M HCl: Electrochemical, AFM, FE-SEM and theoretical studies",2018,Journal of Molecular Liquids,O=C(N/N=C/c1ccc(O)cc1)c1cccnc1,50.13145288225386,B~A{DLD~ALaraaa{B}aar}araaadar,SAMPLE_23,BASE_3
3123,828,N′-(4-Hydroxybezylidene)nicotinic hydrazone (HBNH),O=C(N/N=C/c1ccc(O)cc1)c1cccnc1,Fe,Carbon Steel,potentiodynamic polarization,1.0M HCL,4.0,92.8,"Non-toxic Schiff bases as efficient corrosion inhibitors for mild steel in 1 M HCl: Electrochemical, AFM, FE-SEM and theoretical studies",2018,Journal of Molecular Liquids,O=C(N/N=C/c1ccc(O)cc1)c1cccnc1,41.41987715103784,B~A{DLD~ALaraaa{B}aar}araaadar,SAMPLE_23,BASE_3
3124,829,N;N'-(2;2'-((1E;1'E)-1;4-phenylenebis(methaneylylidene))bis(hydrazine-1-carbonothioyl))bis(2-oxo-2H-chromene-3-carboxamide)(Coumarin derivative),O=C(NC(=S)N/N=C/c1ccc(/C=N/NC(=S)NC(=O)c2cc3ccccc3oc2=O)cc1)c1cc2ccccc2oc1=O,Al,AA2024,potentiodynamic polarization,1M H2SO4,0.1,67,"MOHAMAD, A. B., KADHUM, A. A. H., AL-AMIERY, A. A., YING, L. C. & MUSA, A. Y.",2014,Metals and materials international,O=C(NC(=S)N/N=C/c1ccc(/C=N/NC(=S)NC(=O)c2cc3ccccc3oc2=O)cc1)c1cc2ccccc2oc1=O,56.16470836177948,B~A{DA{~E}DLD~ALaraaa{LA~DLDA{~E}DA{~B}aeaataaaaatbae~B}aar}araaeaaaaaebar~B,SAMPLE_3,BASE_1
3125,829,N;N'-(2;2'-((1E;1'E)-1;4-phenylenebis(methaneylylidene))bis(hydrazine-1-carbonothioyl))bis(2-oxo-2H-chromene-3-carboxamide)(Coumarin derivative),O=C(NC(=S)N/N=C/c1ccc(/C=N/NC(=S)NC(=O)c2cc3ccccc3oc2=O)cc1)c1cc2ccccc2oc1=O,Al,AA2024,potentiodynamic polarization,1M H2SO4,0.2,70,"MOHAMAD, A. B., KADHUM, A. A. H., AL-AMIERY, A. A., YING, L. C. & MUSA, A. Y.",2014,Metals and materials international,O=C(NC(=S)N/N=C/c1ccc(/C=N/NC(=S)NC(=O)c2cc3ccccc3oc2=O)cc1)c1cc2ccccc2oc1=O,55.24162111838095,B~A{DA{~E}DLD~ALaraaa{LA~DLDA{~E}DA{~B}aeaataaaaatbae~B}aar}araaeaaaaaebar~B,SAMPLE_3,BASE_1
3126,829,N;N'-(2;2'-((1E;1'E)-1;4-phenylenebis(methaneylylidene))bis(hydrazine-1-carbonothioyl))bis(2-oxo-2H-chromene-3-carboxamide)(Coumarin derivative),O=C(NC(=S)N/N=C/c1ccc(/C=N/NC(=S)NC(=O)c2cc3ccccc3oc2=O)cc1)c1cc2ccccc2oc1=O,Al,AA2024,potentiodynamic polarization,1M H2SO4,0.3,71,"MOHAMAD, A. B., KADHUM, A. A. H., AL-AMIERY, A. A., YING, L. C. & MUSA, A. Y.",2014,Metals and materials international,O=C(NC(=S)N/N=C/c1ccc(/C=N/NC(=S)NC(=O)c2cc3ccccc3oc2=O)cc1)c1cc2ccccc2oc1=O,54.913281690761714,B~A{DA{~E}DLD~ALaraaa{LA~DLDA{~E}DA{~B}aeaataaaaatbae~B}aar}araaeaaaaaebar~B,SAMPLE_3,BASE_1
3127,829,N;N'-(2;2'-((1E;1'E)-1;4-phenylenebis(methaneylylidene))bis(hydrazine-1-carbonothioyl))bis(2-oxo-2H-chromene-3-carboxamide)(Coumarin derivative),O=C(NC(=S)N/N=C/c1ccc(/C=N/NC(=S)NC(=O)c2cc3ccccc3oc2=O)cc1)c1cc2ccccc2oc1=O,Al,AA2024,potentiodynamic polarization,1M H2SO4,0.4,72,"MOHAMAD, A. B., KADHUM, A. A. H., AL-AMIERY, A. A., YING, L. C. & MUSA, A. Y.",2014,Metals and materials international,O=C(NC(=S)N/N=C/c1ccc(/C=N/NC(=S)NC(=O)c2cc3ccccc3oc2=O)cc1)c1cc2ccccc2oc1=O,54.57341925698702,B~A{DA{~E}DLD~ALaraaa{LA~DLDA{~E}DA{~B}aeaataaaaatbae~B}aar}araaeaaaaaebar~B,SAMPLE_3,BASE_1
3128,829,N;N'-(2;2'-((1E;1'E)-1;4-phenylenebis(methaneylylidene))bis(hydrazine-1-carbonothioyl))bis(2-oxo-2H-chromene-3-carboxamide)(Coumarin derivative),O=C(NC(=S)N/N=C/c1ccc(/C=N/NC(=S)NC(=O)c2cc3ccccc3oc2=O)cc1)c1cc2ccccc2oc1=O,Al,AA2024,potentiodynamic polarization,1M H2SO4,0.5,73,"MOHAMAD, A. B., KADHUM, A. A. H., AL-AMIERY, A. A., YING, L. C. & MUSA, A. Y.",2014,Metals and materials international,O=C(NC(=S)N/N=C/c1ccc(/C=N/NC(=S)NC(=O)c2cc3ccccc3oc2=O)cc1)c1cc2ccccc2oc1=O,54.22119551262402,B~A{DA{~E}DLD~ALaraaa{LA~DLDA{~E}DA{~B}aeaataaaaatbae~B}aar}araaeaaaaaebar~B,SAMPLE_3,BASE_1
3129,829,N;N'-(2;2'-((1E;1'E)-1;4-phenylenebis(methaneylylidene))bis(hydrazine-1-carbonothioyl))bis(2-oxo-2H-chromene-3-carboxamide)(Coumarin derivative),O=C(NC(=S)N/N=C/c1ccc(/C=N/NC(=S)NC(=O)c2cc3ccccc3oc2=O)cc1)c1cc2ccccc2oc1=O,Al,AA2024,impedance,1M H2SO4,0.1,69,"MOHAMAD, A. B., KADHUM, A. A. H., AL-AMIERY, A. A., YING, L. C. & MUSA, A. Y.",2014,Metals and materials international,O=C(NC(=S)N/N=C/c1ccc(/C=N/NC(=S)NC(=O)c2cc3ccccc3oc2=O)cc1)c1cc2ccccc2oc1=O,55.55919335697437,B~A{DA{~E}DLD~ALaraaa{LA~DLDA{~E}DA{~B}aeaataaaaatbae~B}aar}araaeaaaaaebar~B,SAMPLE_3,BASE_1
3130,829,N;N'-(2;2'-((1E;1'E)-1;4-phenylenebis(methaneylylidene))bis(hydrazine-1-carbonothioyl))bis(2-oxo-2H-chromene-3-carboxamide)(Coumarin derivative),O=C(NC(=S)N/N=C/c1ccc(/C=N/NC(=S)NC(=O)c2cc3ccccc3oc2=O)cc1)c1cc2ccccc2oc1=O,Al,AA2024,impedance,1M H2SO4,0.2,70,"MOHAMAD, A. B., KADHUM, A. A. H., AL-AMIERY, A. A., YING, L. C. & MUSA, A. Y.",2014,Metals and materials international,O=C(NC(=S)N/N=C/c1ccc(/C=N/NC(=S)NC(=O)c2cc3ccccc3oc2=O)cc1)c1cc2ccccc2oc1=O,55.24162111838095,B~A{DA{~E}DLD~ALaraaa{LA~DLDA{~E}DA{~B}aeaataaaaatbae~B}aar}araaeaaaaaebar~B,SAMPLE_3,BASE_1
3131,829,N;N'-(2;2'-((1E;1'E)-1;4-phenylenebis(methaneylylidene))bis(hydrazine-1-carbonothioyl))bis(2-oxo-2H-chromene-3-carboxamide)(Coumarin derivative),O=C(NC(=S)N/N=C/c1ccc(/C=N/NC(=S)NC(=O)c2cc3ccccc3oc2=O)cc1)c1cc2ccccc2oc1=O,Al,AA2024,impedance,1M H2SO4,0.3,72,"MOHAMAD, A. B., KADHUM, A. A. H., AL-AMIERY, A. A., YING, L. C. & MUSA, A. Y.",2014,Metals and materials international,O=C(NC(=S)N/N=C/c1ccc(/C=N/NC(=S)NC(=O)c2cc3ccccc3oc2=O)cc1)c1cc2ccccc2oc1=O,54.57341925698702,B~A{DA{~E}DLD~ALaraaa{LA~DLDA{~E}DA{~B}aeaataaaaatbae~B}aar}araaeaaaaaebar~B,SAMPLE_3,BASE_1
3132,829,N;N'-(2;2'-((1E;1'E)-1;4-phenylenebis(methaneylylidene))bis(hydrazine-1-carbonothioyl))bis(2-oxo-2H-chromene-3-carboxamide)(Coumarin derivative),O=C(NC(=S)N/N=C/c1ccc(/C=N/NC(=S)NC(=O)c2cc3ccccc3oc2=O)cc1)c1cc2ccccc2oc1=O,Al,AA2024,impedance,1M H2SO4,0.4,73,"MOHAMAD, A. B., KADHUM, A. A. H., AL-AMIERY, A. A., YING, L. C. & MUSA, A. Y.",2014,Metals and materials international,O=C(NC(=S)N/N=C/c1ccc(/C=N/NC(=S)NC(=O)c2cc3ccccc3oc2=O)cc1)c1cc2ccccc2oc1=O,54.22119551262402,B~A{DA{~E}DLD~ALaraaa{LA~DLDA{~E}DA{~B}aeaataaaaatbae~B}aar}araaeaaaaaebar~B,SAMPLE_3,BASE_1
3133,829,N;N'-(2;2'-((1E;1'E)-1;4-phenylenebis(methaneylylidene))bis(hydrazine-1-carbonothioyl))bis(2-oxo-2H-chromene-3-carboxamide)(Coumarin derivative),O=C(NC(=S)N/N=C/c1ccc(/C=N/NC(=S)NC(=O)c2cc3ccccc3oc2=O)cc1)c1cc2ccccc2oc1=O,Al,AA2024,impedance,1M H2SO4,0.5,75,"MOHAMAD, A. B., KADHUM, A. A. H., AL-AMIERY, A. A., YING, L. C. & MUSA, A. Y.",2014,Metals and materials international,O=C(NC(=S)N/N=C/c1ccc(/C=N/NC(=S)NC(=O)c2cc3ccccc3oc2=O)cc1)c1cc2ccccc2oc1=O,53.47582124665074,B~A{DA{~E}DLD~ALaraaa{LA~DLDA{~E}DA{~B}aeaataaaaatbae~B}aar}araaeaaaaaebar~B,SAMPLE_3,BASE_1
3134,830,"1,3-Dibenzylurea (DBU)",O=C(NCc1ccccc1)NCc1ccccc1,Fe,Carbon Steel,potentiodynamic polarization,1.0M HCL,0.01,25,Study of thioureas derivatives synthesized from a green route as corrosion inhibitors for mild steel in HCl solution,2014,Corrosion Science,O=C(NCc1ccccc1)NCc1ccccc1,64.11597522802404,B~A{DAaraaaaar}DAaraaaaar,SAMPLE_23,BASE_3
3135,830,"1,3-Dibenzylurea (DBU)",O=C(NCc1ccccc1)NCc1ccccc1,Fe,Carbon Steel,potentiodynamic polarization,1.0M HCL,0.1,45,Study of thioureas derivatives synthesized from a green route as corrosion inhibitors for mild steel in HCl solution,2014,Corrosion Science,O=C(NCc1ccccc1)NCc1ccccc1,61.11209821947949,B~A{DAaraaaaar}DAaraaaaar,SAMPLE_23,BASE_3
3136,830,"1,3-Dibenzylurea (DBU)",O=C(NCc1ccccc1)NCc1ccccc1,Fe,Carbon Steel,potentiodynamic polarization,1.0M HCL,0.005,31,Study of thioureas derivatives synthesized from a green route as corrosion inhibitors for mild steel in HCl solution,2014,Corrosion Science,O=C(NCc1ccccc1)NCc1ccccc1,63.30841721372063,B~A{DAaraaaaar}DAaraaaaar,SAMPLE_23,BASE_3
3137,830,"1,3-Dibenzylurea (DBU)",O=C(NCc1ccccc1)NCc1ccccc1,Fe,Carbon Steel,potentiodynamic polarization,1.0M HCL,0.2,65,Study of thioureas derivatives synthesized from a green route as corrosion inhibitors for mild steel in HCl solution,2014,Corrosion Science,O=C(NCc1ccccc1)NCc1ccccc1,56.73458363719991,B~A{DAaraaaaar}DAaraaaaar,SAMPLE_23,BASE_3
3138,831,N-hydroxybenzamide (Benzohydroxamic acid),O=C(NO)c1ccccc1,Al,powder,H2 evolution,"1M HCl, 2.5% NaCl",10.0,-6,"HORNER, L. & MEISEL, K.",1978,Werkstoffe Und Korrosion-Materials and Corrosion,O=C(NO)c1ccccc1,67.46654006450127,B~A{DB}araaaaar,SAMPLE_37,BASE_1
3139,832,N;2-dihydroxybenzamide (Salicylhydroxamic acid; Salicylohydroxamicacid),O=C(NO)c1ccccc1O,Mg,CPMg220ppmFe,H2 evolution,0.5 wt.% NaCl,50.0,75,(Lamaka et al.;2017),2017,Corrosion Science,O=C(NO)c1ccccc1O,53.47582124665074,B~A{DB}araaaaarB,SAMPLE_20,BASE_4
3140,832,N;2-dihydroxybenzamide (Salicylhydroxamic acid; Salicylohydroxamicacid),O=C(NO)c1ccccc1O,Mg,HPMg51ppmFe,H2 evolution,0.5 wt.% NaCl,50.0,-213,(Lamaka et al.;2017),2017,Corrosion Science,O=C(NO)c1ccccc1O,77.95320294851511,B~A{DB}araaaaarB,SAMPLE_28,BASE_4
3141,832,N;2-dihydroxybenzamide (Salicylhydroxamic acid; Salicylohydroxamicacid),O=C(NO)c1ccccc1O,Mg,HPMg50ppmFe,H2 evolution,0.5 wt.% NaCl,50.0,64,(Lamaka et al.;2017),2017,Corrosion Science,O=C(NO)c1ccccc1O,57.00742099011115,B~A{DB}araaaaarB,SAMPLE_27,BASE_4
3142,832,N;2-dihydroxybenzamide (Salicylhydroxamic acid; Salicylohydroxamicacid),O=C(NO)c1ccccc1O,Mg,WE43,H2 evolution,0.5 wt.% NaCl,50.0,-69,(Lamaka et al.;2017),2017,Corrosion Science,O=C(NO)c1ccccc1O,71.98424138890499,B~A{DB}araaaaarB,SAMPLE_33,BASE_4
3143,832,N;2-dihydroxybenzamide (Salicylhydroxamic acid; Salicylohydroxamicacid),O=C(NO)c1ccccc1O,Mg,ZE41,H2 evolution,0.5 wt.% NaCl,50.0,-17,(Lamaka et al.;2017),2017,Corrosion Science,O=C(NO)c1ccccc1O,68.42279544145116,B~A{DB}araaaaarB,SAMPLE_34,BASE_4
3144,832,N;2-dihydroxybenzamide (Salicylhydroxamic acid; Salicylohydroxamicacid),O=C(NO)c1ccccc1O,Mg,E21,H2 evolution,0.5 wt.% NaCl,50.0,-562,(Lamaka et al.;2017),2017,Corrosion Science,O=C(NO)c1ccccc1O,85.20793602558342,B~A{DB}araaaaarB,SAMPLE_26,BASE_4
3145,832,N;2-dihydroxybenzamide (Salicylhydroxamic acid; Salicylohydroxamicacid),O=C(NO)c1ccccc1O,Mg,AZ31,H2 evolution,0.5 wt.% NaCl,50.0,-197,(Lamaka et al.;2017),2017,Corrosion Science,O=C(NO)c1ccccc1O,77.4450163245261,B~A{DB}araaaaarB,SAMPLE_16,BASE_4
3146,832,N;2-dihydroxybenzamide (Salicylhydroxamic acid; Salicylohydroxamicacid),O=C(NO)c1ccccc1O,Mg,AZ91,H2 evolution,0.5 wt.% NaCl,50.0,-177,(Lamaka et al.;2017),2017,Corrosion Science,O=C(NO)c1ccccc1O,76.76982414487043,B~A{DB}araaaaarB,SAMPLE_17,BASE_4
3147,832,N;2-dihydroxybenzamide (Salicylhydroxamic acid; Salicylohydroxamicacid),O=C(NO)c1ccccc1O,Mg,AM50,H2 evolution,0.5 wt.% NaCl,50.0,-701,(Lamaka et al.;2017),2017,Corrosion Science,O=C(NO)c1ccccc1O,87.05386869054227,B~A{DB}araaaaarB,SAMPLE_14,BASE_4
3148,833,(E)-but-2-enedioic acid (Fumaric acid),O=C(O)/C=C/C(=O)O,Al,powder,H2 evolution,"1M HCl, 2.5% NaCl",10.0,14,"HORNER, L. & MEISEL, K.",1978,Werkstoffe Und Korrosion-Materials and Corrosion,O=C(O)/C=C/C(=O)O,65.44146811836964,B~A{B}LA~ALA{~B}B,SAMPLE_37,BASE_1
3149,833,(E)-but-2-enedioic acid (Fumaric acid),O=C(O)/C=C/C(=O)O,Mg,CPMg220ppmFe,H2 evolution,0.5 wt.% NaCl,50.0,84,(Lamaka et al.;2017),2017,Corrosion Science,O=C(O)/C=C/C(=O)O,49.15349248622498,B~A{B}LA~ALA{~B}B,SAMPLE_20,BASE_4
3150,833,(E)-but-2-enedioic acid (Fumaric acid),O=C(O)/C=C/C(=O)O,Mg,HPMg51ppmFe,H2 evolution,0.5 wt.% NaCl,50.0,73,(Lamaka et al.;2017),2017,Corrosion Science,O=C(O)/C=C/C(=O)O,54.22119551262402,B~A{B}LA~ALA{~B}B,SAMPLE_28,BASE_4
3151,833,(E)-but-2-enedioic acid (Fumaric acid),O=C(O)/C=C/C(=O)O,Mg,HPMg50ppmFe,H2 evolution,0.5 wt.% NaCl,50.0,95,(Lamaka et al.;2017),2017,Corrosion Science,O=C(O)/C=C/C(=O)O,37.88827740757743,B~A{B}LA~ALA{~B}B,SAMPLE_27,BASE_4
3152,833,(E)-but-2-enedioic acid (Fumaric acid),O=C(O)/C=C/C(=O)O,Mg,WE43,H2 evolution,0.5 wt.% NaCl,50.0,87,(Lamaka et al.;2017),2017,Corrosion Science,O=C(O)/C=C/C(=O)O,47.142487478704545,B~A{B}LA~ALA{~B}B,SAMPLE_33,BASE_4
3153,833,(E)-but-2-enedioic acid (Fumaric acid),O=C(O)/C=C/C(=O)O,Mg,ZE41,H2 evolution,0.5 wt.% NaCl,50.0,17,(Lamaka et al.;2017),2017,Corrosion Science,O=C(O)/C=C/C(=O)O,65.09758280373495,B~A{B}LA~ALA{~B}B,SAMPLE_34,BASE_4
3154,833,(E)-but-2-enedioic acid (Fumaric acid),O=C(O)/C=C/C(=O)O,Mg,E21,H2 evolution,0.5 wt.% NaCl,50.0,90,(Lamaka et al.;2017),2017,Corrosion Science,O=C(O)/C=C/C(=O)O,44.601467137007646,B~A{B}LA~ALA{~B}B,SAMPLE_26,BASE_4
3155,833,(E)-but-2-enedioic acid (Fumaric acid),O=C(O)/C=C/C(=O)O,Mg,AZ31,H2 evolution,0.5 wt.% NaCl,50.0,90,(Lamaka et al.;2017),2017,Corrosion Science,O=C(O)/C=C/C(=O)O,44.601467137007646,B~A{B}LA~ALA{~B}B,SAMPLE_16,BASE_4
3156,833,(E)-but-2-enedioic acid (Fumaric acid),O=C(O)/C=C/C(=O)O,Mg,AM50,H2 evolution,0.5 wt.% NaCl,50.0,80,(Lamaka et al.;2017),2017,Corrosion Science,O=C(O)/C=C/C(=O)O,51.31465686643787,B~A{B}LA~ALA{~B}B,SAMPLE_14,BASE_4
3157,834,(E)-3-phenylprop-2-enoic acid (Cinnamic acid),O=C(O)/C=C/c1ccccc1,Al,powder,H2 evolution,"1M HCl, 2.5% NaCl",10.0,49,"HORNER, L. & MEISEL, K.",1978,Werkstoffe Und Korrosion-Materials and Corrosion,O=C(O)/C=C/c1ccccc1,60.380801115186856,B~A{B}LA~ALaraaaaar,SAMPLE_37,BASE_1
3158,834,(E)-3-phenylprop-2-enoic acid (Cinnamic acid),O=C(O)/C=C/c1ccccc1,Zn,unknown_probably_pure,H2 evolution,2.5% NaCl,10.0,75,"HORNER, L. & MEISEL, K.",1978,Werkstoffe Und Korrosion-Materials and Corrosion,O=C(O)/C=C/c1ccccc1,53.47582124665074,B~A{B}LA~ALaraaaaar,SAMPLE_40,BASE_5
3159,835,(E)-3-(2-nitrophenyl)prop-2-enoic acid (o-nitrocinnamic acid),O=C(O)/C=C/c1ccccc1[N+](=O)[O-],Al,powder,H2 evolution,"1M HCl, 2.5% NaCl",10.0,-20,"HORNER, L. & MEISEL, K.",1978,Werkstoffe Und Korrosion-Materials and Corrosion,O=C(O)/C=C/c1ccccc1[N+](=O)[O-],68.6680005772414,B~A{B}LA~ALaraaaaar<DT>{~B}<BM>,SAMPLE_37,BASE_1
3160,836,(Z)-but-2-enedioic acid(Maleic acid),O=C(O)/C=C\C(=O)O,Al,powder,H2 evolution,"1M HCl, 2.5% NaCl",10.0,18,"HORNER, L. & MEISEL, K.",1978,Werkstoffe Und Korrosion-Materials and Corrosion,O=C(O)/C=C\C(=O)O,64.98018639022474,B~A{B}LA~ARA{~B}B,SAMPLE_37,BASE_1
3161,836,(Z)-but-2-enedioic acid(Maleic acid),O=C(O)/C=C\C(=O)O,Mg,CPMg220ppmFe,H2 evolution,0.5 wt.% NaCl,50.0,52,(Lamaka et al.;2017),2017,Corrosion Science,O=C(O)/C=C\C(=O)O,59.7936464675983,B~A{B}LA~ARA{~B}B,SAMPLE_20,BASE_4
3162,836,(Z)-but-2-enedioic acid(Maleic acid),O=C(O)/C=C\C(=O)O,Mg,HPMg50ppmFe,H2 evolution,0.5 wt.% NaCl,50.0,86,(Lamaka et al.;2017),2017,Corrosion Science,O=C(O)/C=C\C(=O)O,47.860229527556804,B~A{B}LA~ARA{~B}B,SAMPLE_27,BASE_4
3163,836,(Z)-but-2-enedioic acid(Maleic acid),O=C(O)/C=C\C(=O)O,Mg,WE43,H2 evolution,0.5 wt.% NaCl,50.0,8,(Lamaka et al.;2017),2017,Corrosion Science,O=C(O)/C=C\C(=O)O,66.09464269120777,B~A{B}LA~ARA{~B}B,SAMPLE_33,BASE_4
3164,836,(Z)-but-2-enedioic acid(Maleic acid),O=C(O)/C=C\C(=O)O,Mg,ZE41,H2 evolution,0.5 wt.% NaCl,50.0,12,(Lamaka et al.;2017),2017,Corrosion Science,O=C(O)/C=C\C(=O)O,65.66412356869684,B~A{B}LA~ARA{~B}B,SAMPLE_34,BASE_4
3165,836,(Z)-but-2-enedioic acid(Maleic acid),O=C(O)/C=C\C(=O)O,Mg,E21,H2 evolution,0.5 wt.% NaCl,50.0,-5,(Lamaka et al.;2017),2017,Corrosion Science,O=C(O)/C=C\C(=O)O,67.37473761857322,B~A{B}LA~ARA{~B}B,SAMPLE_26,BASE_4
3166,836,(Z)-but-2-enedioic acid(Maleic acid),O=C(O)/C=C\C(=O)O,Mg,AZ31,H2 evolution,0.5 wt.% NaCl,50.0,12,(Lamaka et al.;2017),2017,Corrosion Science,O=C(O)/C=C\C(=O)O,65.66412356869684,B~A{B}LA~ARA{~B}B,SAMPLE_16,BASE_4
3167,836,(Z)-but-2-enedioic acid(Maleic acid),O=C(O)/C=C\C(=O)O,Mg,AZ91,H2 evolution,0.5 wt.% NaCl,50.0,26,(Lamaka et al.;2017),2017,Corrosion Science,O=C(O)/C=C\C(=O)O,63.985972128020286,B~A{B}LA~ARA{~B}B,SAMPLE_17,BASE_4
3168,836,(Z)-but-2-enedioic acid(Maleic acid),O=C(O)/C=C\C(=O)O,Mg,AM50,H2 evolution,0.5 wt.% NaCl,50.0,-21,(Lamaka et al.;2017),2017,Corrosion Science,O=C(O)/C=C\C(=O)O,68.74837519230825,B~A{B}LA~ARA{~B}B,SAMPLE_14,BASE_4
3169,837,but-2-ynedioic acid (Acetylenedicarboxylic acid),O=C(O)C#CC(=O)O,Al,powder,H2 evolution,"1M HCl, 2.5% NaCl",10.0,-56,"HORNER, L. & MEISEL, K.",1978,Werkstoffe Und Korrosion-Materials and Corrosion,O=C(O)C#CC(=O)O,71.2090209189383,B~A{B}A^AA{~B}B,SAMPLE_37,BASE_1
3170,837,but-2-ynedioic acid (Acetylenedicarboxylic acid),O=C(O)C#CC(=O)O,Zn,unknown_probably_pure,H2 evolution,2.5% NaCl,10.0,81,"HORNER, L. & MEISEL, K.",1978,Werkstoffe Und Korrosion-Materials and Corrosion,O=C(O)C#CC(=O)O,50.81787692311764,B~A{B}A^AA{~B}B,SAMPLE_40,BASE_5
3171,838,Oxalic acid,O=C(O)C(=O)O,Al,powder,H2 evolution,"1M HCl, 2.5% NaCl",10.0,28,"HORNER, L. & MEISEL, K.",1978,Werkstoffe Und Korrosion-Materials and Corrosion,O=C(O)C(=O)O,63.72061071954138,B~A{B}A{~B}B,SAMPLE_37,BASE_1
3172,838,Oxalic acid,O=C(O)C(=O)O,Mg,CPMg220ppmFe,H2 evolution,0.5 wt.% NaCl,50.0,86,"LAMAKA, S. V., VAGHEFINAZARI, B., MEI, D., PETRAUSKAS, R. P., HÖCHE, D. & ZHELUDKEVICH, M. L.",2017,Corrosion Science,O=C(O)C(=O)O,47.860229527556804,B~A{B}A{~B}B,SAMPLE_20,BASE_4
3173,838,Oxalic acid,O=C(O)C(=O)O,Mg,AM50,H2 evolution,0.5% NaCl,50.0,40,"LAMAKA, S. V., VAGHEFINAZARI, B., MEI, D., PETRAUSKAS, R. P., HÖCHE, D. & ZHELUDKEVICH, M. L.",2017,Corrosion Science,O=C(O)C(=O)O,61.95481084781117,B~A{B}A{~B}B,SAMPLE_14,BASE_4
3174,838,Oxalic acid,O=C(O)C(=O)O,Mg,E21,H2 evolution,0.5% NaCl,50.0,-189,"LAMAKA, S. V., VAGHEFINAZARI, B., MEI, D., PETRAUSKAS, R. P., HÖCHE, D. & ZHELUDKEVICH, M. L.",2017,Corrosion Science,O=C(O)C(=O)O,77.180560699123,B~A{B}A{~B}B,SAMPLE_26,BASE_4
3175,838,Oxalic acid,O=C(O)C(=O)O,Mg,HPMg51ppmFe,H2 evolution,0.5 wt.% NaCl,50.0,92,"LAMAKA, S. V., VAGHEFINAZARI, B., MEI, D., PETRAUSKAS, R. P., HÖCHE, D. & ZHELUDKEVICH, M. L.",2017,Corrosion Science,O=C(O)C(=O)O,42.44030275679476,B~A{B}A{~B}B,SAMPLE_28,BASE_4
3176,838,Oxalic acid,O=C(O)C(=O)O,Mg,HPMg50ppmFe,H2 evolution,0.5 wt.% NaCl,50.0,-29,"LAMAKA, S. V., VAGHEFINAZARI, B., MEI, D., PETRAUSKAS, R. P., HÖCHE, D. & ZHELUDKEVICH, M. L.",2017,Corrosion Science,O=C(O)C(=O)O,69.36843237031273,B~A{B}A{~B}B,SAMPLE_27,BASE_4
3177,838,Oxalic acid,O=C(O)C(=O)O,Mg,WE43,H2 evolution,0.5 wt.% NaCl,50.0,33,(Lamaka et al.;2017),2017,Corrosion Science,O=C(O)C(=O)O,63.0235412196929,B~A{B}A{~B}B,SAMPLE_33,BASE_4
3178,838,Oxalic acid,O=C(O)C(=O)O,Mg,ZE41,H2 evolution,0.5 wt.% NaCl,50.0,52,(Lamaka et al.;2017),2017,Corrosion Science,O=C(O)C(=O)O,59.7936464675983,B~A{B}A{~B}B,SAMPLE_34,BASE_4
3179,839,2;3-dibromo-3-phenylpropanoic acid(alpha;beta-dibromo-beta-phenylpropionic acid),O=C(O)C(Br)C(Br)c1ccccc1,Al,powder,H2 evolution,"1M HCl, 2.5% NaCl",10.0,31,"HORNER, L. & MEISEL, K.",1978,Werkstoffe Und Korrosion-Materials and Corrosion,O=C(O)C(Br)C(Br)c1ccccc1,63.30841721372063,B~A{B}A{X}A{X}araaaaar,SAMPLE_37,BASE_1
3180,839,2;3-dibromo-3-phenylpropanoic acid(alpha;beta-dibromo-beta-phenylpropionic acid),O=C(O)C(Br)C(Br)c1ccccc1,Al,powder,H2 evolution,"1M HCl, 2.5% NaCl",10.0,31,"HORNER, L. & MEISEL, K.",1978,Werkstoffe Und Korrosion-Materials and Corrosion,O=C(O)C(Br)C(Br)c1ccccc1,63.30841721372063,B~A{B}A{X}A{X}araaaaar,SAMPLE_37,BASE_1
3181,840,2-dihydroxyphosphorylsuccinic acid,O=C(O)C(C(O)(O)C(=O)O)P(=O)(O)O,Al,powder,H2 evolution,"1M HCl, 2.5% NaCl",10.0,31,"HORNER, L. & MEISEL, K.",1978,Werkstoffe Und Korrosion-Materials and Corrosion,O=C(O)C(C(O)(O)C(=O)O)P(=O)(O)O,63.30841721372063,B~A{B}A{A{B}{B}A{~B}B}K{~B}{B}B,SAMPLE_37,BASE_1
3182,844,2;3-dihydroxybutanedioic acid(Tartaric acid),O=C(O)C(O)C(O)C(=O)O,Al,pure,potentiodynamic polarization,6M NaOH,6.7,0,"BRITO, P. S. D.",2014,Journal of Fuel Cell Science and Technology,O=C(O)C(O)C(O)C(=O)O,66.90220070551119,B~A{B}A{B}A{B}A{~B}B,SAMPLE_38,BASE_1
3183,844,2;3-dihydroxybutanedioic acid(Tartaric acid),O=C(O)C(O)C(O)C(=O)O,Al,pure,potentiodynamic polarization,6M NaOH,67.0,35.1,"BRITO, P. S. D.",2014,Journal of Fuel Cell Science and Technology,O=C(O)C(O)C(O)C(=O)O,62.71511971278262,B~A{B}A{B}A{B}A{~B}B,SAMPLE_38,BASE_1
