Repository: MatthiasHBusch/CrossAlloyTL

# CrossAlloyTL — cross-alloy transfer learning for Mg corrosion inhibitors

Code, data, and manuscript sources for:

> **Different Alloy, Different Story? Impact of Transfer Learning on
> Predictive Models for In Silico Screening of Mg Dissolution Modulators.**
> M. Busch, M. Tacke, S. V. Lamaka, M. L. Zheludkevich, C. J. Cyron,
> R. C. Aydin, C. Feiler (2026). *Corrosion Science* (submitted).

## Summary

We probe cross-alloy transfer learning (TL) for predicting the
inhibition efficiency (IE) of small organic dissolution modulators on
magnesium alloys, using the Mg subset of the
[ExCorr](https://excorr.web.app/) electrochemical
corrosion database.

File: data/ExCorrDatasetClean.csv (part 30 of 45)
Unnamed: 0,index,IUPAC,isomeric_SMILES,BaseMaterial,Alloy,Method,AggressiveComponent,Operating_Concentration_mM,IE,References,Year,Journal,canonical_SMILES,transformed_IE,transformed_smiles,transformed_alloy,transformed_base_material
3184,844,2;3-dihydroxybutanedioic acid(Tartaric acid),O=C(O)C(O)C(O)C(=O)O,Al,powder,H2 evolution,"1M HCl, 2.5% NaCl",10.0,40,"HORNER, L. & MEISEL, K.",1978,Werkstoffe Und Korrosion-Materials and Corrosion,O=C(O)C(O)C(O)C(=O)O,61.95481084781117,B~A{B}A{B}A{B}A{~B}B,SAMPLE_37,BASE_1
3185,844,2;3-dihydroxybutanedioic acid(Tartaric acid),O=C(O)C(O)C(O)C(=O)O,Mg,CPMg220ppmFe,H2 evolution,0.5 wt.% NaCl,50.0,64,(Lamaka et al.;2017),2017,Corrosion Science,O=C(O)C(O)C(O)C(=O)O,57.00742099011115,B~A{B}A{B}A{B}A{~B}B,SAMPLE_20,BASE_4
3186,844,2;3-dihydroxybutanedioic acid(Tartaric acid),O=C(O)C(O)C(O)C(=O)O,Mg,HPMg51ppmFe,H2 evolution,0.5 wt.% NaCl,50.0,-90,(Lamaka et al.;2017),2017,Corrosion Science,O=C(O)C(O)C(O)C(=O)O,73.11861049162118,B~A{B}A{B}A{B}A{~B}B,SAMPLE_28,BASE_4
3187,844,2;3-dihydroxybutanedioic acid(Tartaric acid),O=C(O)C(O)C(O)C(=O)O,Mg,HPMg50ppmFe,H2 evolution,0.5 wt.% NaCl,50.0,87,(Lamaka et al.;2017),2017,Corrosion Science,O=C(O)C(O)C(O)C(=O)O,47.142487478704545,B~A{B}A{B}A{B}A{~B}B,SAMPLE_27,BASE_4
3188,844,2;3-dihydroxybutanedioic acid(Tartaric acid),O=C(O)C(O)C(O)C(=O)O,Mg,WE43,H2 evolution,0.5 wt.% NaCl,50.0,-10,(Lamaka et al.;2017),2017,Corrosion Science,O=C(O)C(O)C(O)C(=O)O,67.82528794890972,B~A{B}A{B}A{B}A{~B}B,SAMPLE_33,BASE_4
3189,844,2;3-dihydroxybutanedioic acid(Tartaric acid),O=C(O)C(O)C(O)C(=O)O,Mg,ZE41,H2 evolution,0.5 wt.% NaCl,50.0,46,(Lamaka et al.;2017),2017,Corrosion Science,O=C(O)C(O)C(O)C(=O)O,60.93438524205424,B~A{B}A{B}A{B}A{~B}B,SAMPLE_34,BASE_4
3190,844,2;3-dihydroxybutanedioic acid(Tartaric acid),O=C(O)C(O)C(O)C(=O)O,Mg,E21,H2 evolution,0.5 wt.% NaCl,50.0,-344,(Lamaka et al.;2017),2017,Corrosion Science,O=C(O)C(O)C(O)C(=O)O,81.33931583882381,B~A{B}A{B}A{B}A{~B}B,SAMPLE_26,BASE_4
3191,844,2;3-dihydroxybutanedioic acid(Tartaric acid),O=C(O)C(O)C(O)C(=O)O,Mg,AZ31,H2 evolution,0.5 wt.% NaCl,50.0,49,(Lamaka et al.;2017),2017,Corrosion Science,O=C(O)C(O)C(O)C(=O)O,60.380801115186856,B~A{B}A{B}A{B}A{~B}B,SAMPLE_16,BASE_4
3192,844,2;3-dihydroxybutanedioic acid(Tartaric acid),O=C(O)C(O)C(O)C(=O)O,Mg,AZ91,H2 evolution,0.5 wt.% NaCl,50.0,52,(Lamaka et al.;2017),2017,Corrosion Science,O=C(O)C(O)C(O)C(=O)O,59.7936464675983,B~A{B}A{B}A{B}A{~B}B,SAMPLE_17,BASE_4
3193,844,2;3-dihydroxybutanedioic acid(Tartaric acid),O=C(O)C(O)C(O)C(=O)O,Mg,AM50,H2 evolution,0.5 wt.% NaCl,50.0,37,(Lamaka et al.;2017),2017,Corrosion Science,O=C(O)C(O)C(O)C(=O)O,62.427347760873204,B~A{B}A{B}A{B}A{~B}B,SAMPLE_14,BASE_4
3194,845,2-hydroxy-2-phenylacetic acid (DL-almond acid; DL mandelic acid),O=C(O)C(O)c1ccccc1,Al,powder,H2 evolution,"1M HCl, 2.5% NaCl",10.0,33,"HORNER, L. & MEISEL, K.",1978,Werkstoffe Und Korrosion-Materials and Corrosion,O=C(O)C(O)c1ccccc1,63.0235412196929,B~A{B}A{B}araaaaar,SAMPLE_37,BASE_1
3195,845,2-hydroxy-2-phenylacetic acid (DL-almond acid; DL mandelic acid),O=C(O)C(O)c1ccccc1,Mg,CPMg220ppmFe,H2 evolution,0.5 wt.% NaCl,50.0,61,(Lamaka et al.;2017),2017,Corrosion Science,O=C(O)C(O)c1ccccc1,57.78264146007785,B~A{B}A{B}araaaaar,SAMPLE_20,BASE_4
3196,845,2-hydroxy-2-phenylacetic acid (DL-almond acid; DL mandelic acid),O=C(O)C(O)c1ccccc1,Mg,HPMg51ppmFe,H2 evolution,0.5 wt.% NaCl,50.0,-12,(Lamaka et al.;2017),2017,Corrosion Science,O=C(O)C(O)c1ccccc1,67.99979871584748,B~A{B}A{B}araaaaar,SAMPLE_28,BASE_4
3197,845,2-hydroxy-2-phenylacetic acid (DL-almond acid; DL mandelic acid),O=C(O)C(O)c1ccccc1,Mg,WE43,H2 evolution,0.5 wt.% NaCl,50.0,-19,(Lamaka et al.;2017),2017,Corrosion Science,O=C(O)C(O)c1ccccc1,68.58695336343604,B~A{B}A{B}araaaaar,SAMPLE_33,BASE_4
3198,845,2-hydroxy-2-phenylacetic acid (DL-almond acid; DL mandelic acid),O=C(O)C(O)c1ccccc1,Mg,ZE41,H2 evolution,0.5 wt.% NaCl,50.0,-6,(Lamaka et al.;2017),2017,Corrosion Science,O=C(O)C(O)c1ccccc1,67.46654006450127,B~A{B}A{B}araaaaar,SAMPLE_34,BASE_4
3199,845,2-hydroxy-2-phenylacetic acid (DL-almond acid; DL mandelic acid),O=C(O)C(O)c1ccccc1,Mg,E21,H2 evolution,0.5 wt.% NaCl,50.0,-99,(Lamaka et al.;2017),2017,Corrosion Science,O=C(O)C(O)c1ccccc1,73.56684353865168,B~A{B}A{B}araaaaar,SAMPLE_26,BASE_4
3200,845,2-hydroxy-2-phenylacetic acid (DL-almond acid; DL mandelic acid),O=C(O)C(O)c1ccccc1,Mg,AZ31,H2 evolution,0.5 wt.% NaCl,50.0,38,(Lamaka et al.;2017),2017,Corrosion Science,O=C(O)C(O)c1ccccc1,62.27238308640459,B~A{B}A{B}araaaaar,SAMPLE_16,BASE_4
3201,845,2-hydroxy-2-phenylacetic acid (DL-almond acid; DL mandelic acid),O=C(O)C(O)c1ccccc1,Mg,AZ91,H2 evolution,0.5 wt.% NaCl,50.0,11,(Lamaka et al.;2017),2017,Corrosion Science,O=C(O)C(O)c1ccccc1,65.77356072779565,B~A{B}A{B}araaaaar,SAMPLE_17,BASE_4
3202,845,2-hydroxy-2-phenylacetic acid (DL-almond acid; DL mandelic acid),O=C(O)C(O)c1ccccc1,Mg,AM50,H2 evolution,0.5 wt.% NaCl,50.0,4,(Lamaka et al.;2017),2017,Corrosion Science,O=C(O)C(O)c1ccccc1,66.5068361970285,B~A{B}A{B}araaaaar,SAMPLE_14,BASE_4
3203,846,2;3-bis(sulfanyl)butanedioic acid(2;3 dimercaptosuccinic acid),O=C(O)C(S)C(S)C(=O)O,Al,AA2024-T3,weight loss,0.1M NaCl,1.0,82,"WINKLER, D. A., BREEDON, M., HUGHES, A. E., BURDEN, F. R., BARNARD, A. S., HARVEY, T. G. & COLE, I.",2014,Green Chemistry,O=C(O)C(S)C(S)C(=O)O,50.29423126068093,B~A{B}A{E}A{E}A{~B}B,SAMPLE_4,BASE_1
3204,846,2;3-bis(sulfanyl)butanedioic acid(2;3 dimercaptosuccinic acid),O=C(O)C(S)C(S)C(=O)O,Al,AA7075-T6,weight loss,0.1M NaCl,1.0,48,"WINKLER, D. A., BREEDON, M., HUGHES, A. E., BURDEN, F. R., BARNARD, A. S., HARVEY, T. G. & COLE, I.",2014,Green Chemistry,O=C(O)C(S)C(S)C(=O)O,60.568866937565,B~A{B}A{E}A{E}A{~B}B,SAMPLE_12,BASE_1
3205,847,Cyclopropane-1;1-dicarboxylic acid,O=C(O)C1(C(=O)O)CC1,Al,powder,H2 evolution,"1M HCl, 2.5% NaCl",10.0,31,"HORNER, L. & MEISEL, K.",1978,Werkstoffe Und Korrosion-Materials and Corrosion,O=C(O)C1(C(=O)O)CC1,63.30841721372063,B~A{B}Ar{A{~B}B}AAr,SAMPLE_37,BASE_1
3206,848,(3R;5R)-1;3;4;5-tetrahydroxycyclohexane-1-carboxylic acid(Quinic acid; quinate; Chinic acid),O=C(O)C1(O)C[C@@H](O)C(O)[C@H](O)C1,Mg,CPMg220ppmFe,H2 evolution,0.5 wt.% NaCl,50.0,59,(Lamaka et al.;2017),2017,Corrosion Science,O=C(O)C1(O)C[C@@H](O)C(O)[C@H](O)C1,58.26699666079451,B~A{B}Ar{B}A<A**H>{B}A{B}<A*H>{B}Ar,SAMPLE_20,BASE_4
3207,848,(3R;5R)-1;3;4;5-tetrahydroxycyclohexane-1-carboxylic acid(Quinic acid; quinate; Chinic acid),O=C(O)C1(O)C[C@@H](O)C(O)[C@H](O)C1,Mg,HPMg51ppmFe,H2 evolution,0.5 wt.% NaCl,50.0,-2,(Lamaka et al.;2017),2017,Corrosion Science,O=C(O)C1(O)C[C@@H](O)C(O)[C@H](O)C1,67.09399084461707,B~A{B}Ar{B}A<A**H>{B}A{B}<A*H>{B}Ar,SAMPLE_28,BASE_4
3208,848,(3R;5R)-1;3;4;5-tetrahydroxycyclohexane-1-carboxylic acid(Quinic acid; quinate; Chinic acid),O=C(O)C1(O)C[C@@H](O)C(O)[C@H](O)C1,Mg,HPMg50ppmFe,H2 evolution,0.5 wt.% NaCl,50.0,43,(Lamaka et al.;2017),2017,Corrosion Science,O=C(O)C1(O)C[C@@H](O)C(O)[C@H](O)C1,61.45803090449094,B~A{B}Ar{B}A<A**H>{B}A{B}<A*H>{B}Ar,SAMPLE_27,BASE_4
3209,848,(3R;5R)-1;3;4;5-tetrahydroxycyclohexane-1-carboxylic acid(Quinic acid; quinate; Chinic acid),O=C(O)C1(O)C[C@@H](O)C(O)[C@H](O)C1,Mg,WE43,H2 evolution,0.5 wt.% NaCl,50.0,15,(Lamaka et al.;2017),2017,Corrosion Science,O=C(O)C1(O)C[C@@H](O)C(O)[C@H](O)C1,65.32819097288687,B~A{B}Ar{B}A<A**H>{B}A{B}<A*H>{B}Ar,SAMPLE_33,BASE_4
3210,848,(3R;5R)-1;3;4;5-tetrahydroxycyclohexane-1-carboxylic acid(Quinic acid; quinate; Chinic acid),O=C(O)C1(O)C[C@@H](O)C(O)[C@H](O)C1,Mg,ZE41,H2 evolution,0.5 wt.% NaCl,50.0,19,(Lamaka et al.;2017),2017,Corrosion Science,O=C(O)C1(O)C[C@@H](O)C(O)[C@H](O)C1,64.86134949399732,B~A{B}Ar{B}A<A**H>{B}A{B}<A*H>{B}Ar,SAMPLE_34,BASE_4
3211,848,(3R;5R)-1;3;4;5-tetrahydroxycyclohexane-1-carboxylic acid(Quinic acid; quinate; Chinic acid),O=C(O)C1(O)C[C@@H](O)C(O)[C@H](O)C1,Mg,E21,H2 evolution,0.5 wt.% NaCl,50.0,-25,(Lamaka et al.;2017),2017,Corrosion Science,O=C(O)C1(O)C[C@@H](O)C(O)[C@H](O)C1,69.06336508572407,B~A{B}Ar{B}A<A**H>{B}A{B}<A*H>{B}Ar,SAMPLE_26,BASE_4
3212,848,(3R;5R)-1;3;4;5-tetrahydroxycyclohexane-1-carboxylic acid(Quinic acid; quinate; Chinic acid),O=C(O)C1(O)C[C@@H](O)C(O)[C@H](O)C1,Mg,AZ31,H2 evolution,0.5 wt.% NaCl,50.0,51,(Lamaka et al.;2017),2017,Corrosion Science,O=C(O)C1(O)C[C@@H](O)C(O)[C@H](O)C1,59.99334602774907,B~A{B}Ar{B}A<A**H>{B}A{B}<A*H>{B}Ar,SAMPLE_16,BASE_4
3213,848,(3R;5R)-1;3;4;5-tetrahydroxycyclohexane-1-carboxylic acid(Quinic acid; quinate; Chinic acid),O=C(O)C1(O)C[C@@H](O)C(O)[C@H](O)C1,Mg,AZ91,H2 evolution,0.5 wt.% NaCl,50.0,37,(Lamaka et al.;2017),2017,Corrosion Science,O=C(O)C1(O)C[C@@H](O)C(O)[C@H](O)C1,62.427347760873204,B~A{B}Ar{B}A<A**H>{B}A{B}<A*H>{B}Ar,SAMPLE_17,BASE_4
3214,848,(3R;5R)-1;3;4;5-tetrahydroxycyclohexane-1-carboxylic acid(Quinic acid; quinate; Chinic acid),O=C(O)C1(O)C[C@@H](O)C(O)[C@H](O)C1,Mg,AM50,H2 evolution,0.5 wt.% NaCl,50.0,42,(Lamaka et al.;2017),2017,Corrosion Science,O=C(O)C1(O)C[C@@H](O)C(O)[C@H](O)C1,61.62647142019195,B~A{B}Ar{B}A<A**H>{B}A{B}<A*H>{B}Ar,SAMPLE_14,BASE_4
3215,849,Cyclohexacarbonic acid 1-Cyclohexane-1-carboxylic acid,O=C(O)C1=CCCCC1,Al,powder,H2 evolution,"1M HCl, 2.5% NaCl",10.0,9,"HORNER, L. & MEISEL, K.",1978,Werkstoffe Und Korrosion-Materials and Corrosion,O=C(O)C1=CCCCC1,65.98879370832702,B~A{B}Ar~AAAAAr,SAMPLE_37,BASE_1
3216,850,Cyclohexanecarboxylic acid,O=C(O)C1CCCCC1,Al,powder,H2 evolution,"1M HCl, 2.5% NaCl",10.0,9,"HORNER, L. & MEISEL, K.",1978,Werkstoffe Und Korrosion-Materials and Corrosion,O=C(O)C1CCCCC1,65.98879370832702,B~A{B}ArAAAAAr,SAMPLE_37,BASE_1
3217,851,Dihydrocinnamic acid Caffeic acid 331-39-5Umbellic acid 614-86-8caffeicumbellic,O=C(O)C=Cc1ccc(O)c(O)c1,Al,powder,H2 evolution,"1M HCl, 2.5% NaCl",10.0,28,"HORNER, L. & MEISEL, K.",1978,Werkstoffe Und Korrosion-Materials and Corrosion,O=C(O)C=Cc1ccc(O)c(O)c1,63.72061071954138,B~A{B}A~Aaraaa{B}a{B}ar,SAMPLE_37,BASE_1
3218,852,propanedioic acid (Malonic acid),O=C(O)CC(=O)O,Al,powder,H2 evolution,"1M HCl, 2.5% NaCl",10.0,42,"HORNER, L. & MEISEL, K.",1978,Werkstoffe Und Korrosion-Materials and Corrosion,O=C(O)CC(=O)O,61.62647142019195,B~A{B}AA{~B}B,SAMPLE_37,BASE_1
3219,853,2-bromobutanedioic acid (N-Bromosuccinic acid),O=C(O)CC(Br)C(=O)O,Al,powder,H2 evolution,"1M HCl, 2.5% NaCl",10.0,12,"HORNER, L. & MEISEL, K.",1978,Werkstoffe Und Korrosion-Materials and Corrosion,O=C(O)CC(Br)C(=O)O,65.66412356869684,B~A{B}AA{X}A{~B}B,SAMPLE_37,BASE_1
3220,854,butane-1;2;3;4-tetracarboxylic acid (1;2;3;4-Butanetetracarboxylic acid),O=C(O)CC(C(=O)O)C(CC(=O)O)C(=O)O,Mg,CPMg220ppmFe,H2 evolution,0.5 wt.% NaCl,50.0,27,"WÜRGER, T., MEI, D., VAGHEFINAZARI, B., WINKLER, D. A., LAMAKA, S. V., ZHELUDKEVICH, M. L., MEISSNE, R. H. & FEILER, C.",2021,npj Materials Degradation,O=C(O)CC(C(=O)O)C(CC(=O)O)C(=O)O,63.85420022415238,B~A{B}AA{A{~B}B}A{AA{~B}B}A{~B}B,SAMPLE_20,BASE_4
3221,855,2-hydroxypropane-1;2;3-tricarboxylic acid(Citric acid),O=C(O)CC(O)(C(=O)O)C(=O)O,Al,pure,potentiodynamic polarization,2M NaCl,0.0005,37.5,"SOLMAZ, R., KARDAŞ, G., YAZICI, B. & ERBIL, M.",2013,Corrosion Engineering Science and Technology,O=C(O)CC(O)(C(=O)O)C(=O)O,62.35017535629385,B~A{B}AA{B}{A{~B}B}A{~B}B,SAMPLE_38,BASE_1
3222,855,2-hydroxypropane-1;2;3-tricarboxylic acid(Citric acid),O=C(O)CC(O)(C(=O)O)C(=O)O,Al,pure,potentiodynamic polarization,2M NaCl,0.001,43.2,"SOLMAZ, R., KARDAŞ, G., YAZICI, B. & ERBIL, M.",2013,Corrosion Engineering Science and Technology,O=C(O)CC(O)(C(=O)O)C(=O)O,61.42398838954314,B~A{B}AA{B}{A{~B}B}A{~B}B,SAMPLE_38,BASE_1
3223,855,2-hydroxypropane-1;2;3-tricarboxylic acid(Citric acid),O=C(O)CC(O)(C(=O)O)C(=O)O,Al,pure,potentiodynamic polarization,2M NaCl,0.005,55.1,"SOLMAZ, R., KARDAŞ, G., YAZICI, B. & ERBIL, M.",2013,Corrosion Engineering Science and Technology,O=C(O)CC(O)(C(=O)O)C(=O)O,59.147039008754064,B~A{B}AA{B}{A{~B}B}A{~B}B,SAMPLE_38,BASE_1
3224,855,2-hydroxypropane-1;2;3-tricarboxylic acid(Citric acid),O=C(O)CC(O)(C(=O)O)C(=O)O,Al,pure,potentiodynamic polarization,2M NaCl,0.01,86.8,"SOLMAZ, R., KARDAŞ, G., YAZICI, B. & ERBIL, M.",2013,Corrosion Engineering Science and Technology,O=C(O)CC(O)(C(=O)O)C(=O)O,47.29035425213638,B~A{B}AA{B}{A{~B}B}A{~B}B,SAMPLE_38,BASE_1
3225,855,2-hydroxypropane-1;2;3-tricarboxylic acid(Citric acid),O=C(O)CC(O)(C(=O)O)C(=O)O,Al,pure,potentiodynamic polarization,2M NaCl,0.05,64.1,"SOLMAZ, R., KARDAŞ, G., YAZICI, B. & ERBIL, M.",2013,Corrosion Engineering Science and Technology,O=C(O)CC(O)(C(=O)O)C(=O)O,56.98048054010813,B~A{B}AA{B}{A{~B}B}A{~B}B,SAMPLE_38,BASE_1
3226,855,2-hydroxypropane-1;2;3-tricarboxylic acid(Citric acid),O=C(O)CC(O)(C(=O)O)C(=O)O,Al,pure,potentiodynamic polarization,2M NaCl,0.1,56.7,"SOLMAZ, R., KARDAŞ, G., YAZICI, B. & ERBIL, M.",2013,Corrosion Engineering Science and Technology,O=C(O)CC(O)(C(=O)O)C(=O)O,58.795614133161344,B~A{B}AA{B}{A{~B}B}A{~B}B,SAMPLE_38,BASE_1
3227,855,2-hydroxypropane-1;2;3-tricarboxylic acid(Citric acid),O=C(O)CC(O)(C(=O)O)C(=O)O,Al,pure,potentiodynamic polarization,2M NaCl,1.0,38.1,"SOLMAZ, R., KARDAŞ, G., YAZICI, B. & ERBIL, M.",2013,Corrosion Engineering Science and Technology,O=C(O)CC(O)(C(=O)O)C(=O)O,62.25674936948094,B~A{B}AA{B}{A{~B}B}A{~B}B,SAMPLE_38,BASE_1
3228,855,2-hydroxypropane-1;2;3-tricarboxylic acid(Citric acid),O=C(O)CC(O)(C(=O)O)C(=O)O,Al,pure,impedance,2M NaCl,0.0005,70.2,"SOLMAZ, R., KARDAŞ, G., YAZICI, B. & ERBIL, M.",2013,Corrosion Engineering Science and Technology,O=C(O)CC(O)(C(=O)O)C(=O)O,55.176837696023334,B~A{B}AA{B}{A{~B}B}A{~B}B,SAMPLE_38,BASE_1
3229,855,2-hydroxypropane-1;2;3-tricarboxylic acid(Citric acid),O=C(O)CC(O)(C(=O)O)C(=O)O,Al,pure,impedance,2M NaCl,0.001,73.9,"SOLMAZ, R., KARDAŞ, G., YAZICI, B. & ERBIL, M.",2013,Corrosion Engineering Science and Technology,O=C(O)CC(O)(C(=O)O)C(=O)O,53.89285608500479,B~A{B}AA{B}{A{~B}B}A{~B}B,SAMPLE_38,BASE_1
3230,855,2-hydroxypropane-1;2;3-tricarboxylic acid(Citric acid),O=C(O)CC(O)(C(=O)O)C(=O)O,Al,pure,impedance,2M NaCl,0.005,79.7,"SOLMAZ, R., KARDAŞ, G., YAZICI, B. & ERBIL, M.",2013,Corrosion Engineering Science and Technology,O=C(O)CC(O)(C(=O)O)C(=O)O,51.458854351880674,B~A{B}AA{B}{A{~B}B}A{~B}B,SAMPLE_38,BASE_1
3231,855,2-hydroxypropane-1;2;3-tricarboxylic acid(Citric acid),O=C(O)CC(O)(C(=O)O)C(=O)O,Al,pure,impedance,2M NaCl,0.01,86.5,"SOLMAZ, R., KARDAŞ, G., YAZICI, B. & ERBIL, M.",2013,Corrosion Engineering Science and Technology,O=C(O)CC(O)(C(=O)O)C(=O)O,47.508005783193795,B~A{B}AA{B}{A{~B}B}A{~B}B,SAMPLE_38,BASE_1
3232,855,2-hydroxypropane-1;2;3-tricarboxylic acid(Citric acid),O=C(O)CC(O)(C(=O)O)C(=O)O,Al,pure,impedance,2M NaCl,0.05,83.7,"SOLMAZ, R., KARDAŞ, G., YAZICI, B. & ERBIL, M.",2013,Corrosion Engineering Science and Technology,O=C(O)CC(O)(C(=O)O)C(=O)O,49.33340636935933,B~A{B}AA{B}{A{~B}B}A{~B}B,SAMPLE_38,BASE_1
3233,855,2-hydroxypropane-1;2;3-tricarboxylic acid(Citric acid),O=C(O)CC(O)(C(=O)O)C(=O)O,Al,pure,impedance,2M NaCl,0.1,83.3,"SOLMAZ, R., KARDAŞ, G., YAZICI, B. & ERBIL, M.",2013,Corrosion Engineering Science and Technology,O=C(O)CC(O)(C(=O)O)C(=O)O,49.568207821387205,B~A{B}AA{B}{A{~B}B}A{~B}B,SAMPLE_38,BASE_1
3234,855,2-hydroxypropane-1;2;3-tricarboxylic acid(Citric acid),O=C(O)CC(O)(C(=O)O)C(=O)O,Al,pure,impedance,2M NaCl,1.0,61.5,"SOLMAZ, R., KARDAŞ, G., YAZICI, B. & ERBIL, M.",2013,Corrosion Engineering Science and Technology,O=C(O)CC(O)(C(=O)O)C(=O)O,57.65767088059844,B~A{B}AA{B}{A{~B}B}A{~B}B,SAMPLE_38,BASE_1
3235,855,2-hydroxypropane-1;2;3-tricarboxylic acid(Citric acid),O=C(O)CC(O)(C(=O)O)C(=O)O,Al,pure,potentiodynamic polarization,6M NaOH,5.0,10,"BRITO, P. S. D.",2014,Journal of Fuel Cell Science and Technology,O=C(O)CC(O)(C(=O)O)C(=O)O,65.88177509975425,B~A{B}AA{B}{A{~B}B}A{~B}B,SAMPLE_38,BASE_1
3236,855,2-hydroxypropane-1;2;3-tricarboxylic acid(Citric acid),O=C(O)CC(O)(C(=O)O)C(=O)O,Al,pure,potentiodynamic polarization,6M NaOH,52.0,38,"BRITO, P. S. D.",2014,Journal of Fuel Cell Science and Technology,O=C(O)CC(O)(C(=O)O)C(=O)O,62.27238308640459,B~A{B}AA{B}{A{~B}B}A{~B}B,SAMPLE_38,BASE_1
3237,855,2-hydroxypropane-1;2;3-tricarboxylic acid(Citric acid),O=C(O)CC(O)(C(=O)O)C(=O)O,Mg,CPMg342ppmFe,H2 evolution,0.85 wt.% NaCl,0.166,8,"LAMAKA, S. V., VAGHEFINAZARI, B., MEI, D., PETRAUSKAS, R. P., HÖCHE, D. & ZHELUDKEVICH, M. L.",2017,Corrosion Science,O=C(O)CC(O)(C(=O)O)C(=O)O,66.09464269120777,B~A{B}AA{B}{A{~B}B}A{~B}B,SAMPLE_21,BASE_4
3238,855,2-hydroxypropane-1;2;3-tricarboxylic acid(Citric acid),O=C(O)CC(O)(C(=O)O)C(=O)O,Mg,CPMg220ppmFe,H2 evolution,0.5 wt.% NaCl,50.0,65,(Lamaka et al.;2017),2017,Corrosion Science,O=C(O)CC(O)(C(=O)O)C(=O)O,56.73458363719991,B~A{B}AA{B}{A{~B}B}A{~B}B,SAMPLE_20,BASE_4
3239,855,2-hydroxypropane-1;2;3-tricarboxylic acid(Citric acid),O=C(O)CC(O)(C(=O)O)C(=O)O,Mg,HPMg51ppmFe,H2 evolution,0.5 wt.% NaCl,50.0,-319,(Lamaka et al.;2017),2017,Corrosion Science,O=C(O)CC(O)(C(=O)O)C(=O)O,80.77802985426929,B~A{B}AA{B}{A{~B}B}A{~B}B,SAMPLE_28,BASE_4
3240,855,2-hydroxypropane-1;2;3-tricarboxylic acid(Citric acid),O=C(O)CC(O)(C(=O)O)C(=O)O,Mg,HPMg50ppmFe,H2 evolution,0.5 wt.% NaCl,50.0,58,(Lamaka et al.;2017),2017,Corrosion Science,O=C(O)CC(O)(C(=O)O)C(=O)O,58.50038350893013,B~A{B}AA{B}{A{~B}B}A{~B}B,SAMPLE_27,BASE_4
3241,855,2-hydroxypropane-1;2;3-tricarboxylic acid(Citric acid),O=C(O)CC(O)(C(=O)O)C(=O)O,Mg,WE43,H2 evolution,0.5 wt.% NaCl,50.0,-80,(Lamaka et al.;2017),2017,Corrosion Science,O=C(O)CC(O)(C(=O)O)C(=O)O,72.59496482918448,B~A{B}AA{B}{A{~B}B}A{~B}B,SAMPLE_33,BASE_4
3242,855,2-hydroxypropane-1;2;3-tricarboxylic acid(Citric acid),O=C(O)CC(O)(C(=O)O)C(=O)O,Mg,ZE41,H2 evolution,0.5 wt.% NaCl,50.0,-47,(Lamaka et al.;2017),2017,Corrosion Science,O=C(O)CC(O)(C(=O)O)C(=O)O,70.63350000912239,B~A{B}AA{B}{A{~B}B}A{~B}B,SAMPLE_34,BASE_4
3243,855,2-hydroxypropane-1;2;3-tricarboxylic acid(Citric acid),O=C(O)CC(O)(C(=O)O)C(=O)O,Mg,E21,H2 evolution,0.5 wt.% NaCl,50.0,-986,(Lamaka et al.;2017),2017,Corrosion Science,O=C(O)CC(O)(C(=O)O)C(=O)O,90.0019656607841,B~A{B}AA{B}{A{~B}B}A{~B}B,SAMPLE_26,BASE_4
3244,855,2-hydroxypropane-1;2;3-tricarboxylic acid(Citric acid),O=C(O)CC(O)(C(=O)O)C(=O)O,Mg,AZ31,H2 evolution,0.5 wt.% NaCl,50.0,-66,(Lamaka et al.;2017),2017,Corrosion Science,O=C(O)CC(O)(C(=O)O)C(=O)O,71.81077253316519,B~A{B}AA{B}{A{~B}B}A{~B}B,SAMPLE_16,BASE_4
3245,855,2-hydroxypropane-1;2;3-tricarboxylic acid(Citric acid),O=C(O)CC(O)(C(=O)O)C(=O)O,Mg,AZ91,H2 evolution,0.5 wt.% NaCl,50.0,-78,(Lamaka et al.;2017),2017,Corrosion Science,O=C(O)CC(O)(C(=O)O)C(=O)O,72.48675045722587,B~A{B}AA{B}{A{~B}B}A{~B}B,SAMPLE_17,BASE_4
3246,855,2-hydroxypropane-1;2;3-tricarboxylic acid(Citric acid),O=C(O)CC(O)(C(=O)O)C(=O)O,Mg,AM50,H2 evolution,0.5 wt.% NaCl,50.0,-365,(Lamaka et al.;2017),2017,Corrosion Science,O=C(O)CC(O)(C(=O)O)C(=O)O,81.786891177421,B~A{B}AA{B}{A{~B}B}A{~B}B,SAMPLE_14,BASE_4
3247,855,2-hydroxypropane-1;2;3-tricarboxylic acid(Citric acid),O=C(O)CC(O)(C(=O)O)C(=O)O,Mg,MgCa,H2 evolution,0.85 wt.% NaCl,0.166,4,(Lamaka et al.;2017)(Mei et al.; 2019),2017,Corrosion Science,O=C(O)CC(O)(C(=O)O)C(=O)O,66.5068361970285,B~A{B}AA{B}{A{~B}B}A{~B}B,SAMPLE_30,BASE_4
3248,856,2-hydroxybutanedioic acid (malic acid),O=C(O)CC(O)C(=O)O,Al,pure,potentiodynamic polarization,6M NaOH,7.5,0,"BRITO, P. S. D.",2014,Journal of Fuel Cell Science and Technology,O=C(O)CC(O)C(=O)O,66.90220070551119,B~A{B}AA{B}A{~B}B,SAMPLE_38,BASE_1
3249,856,2-hydroxybutanedioic acid (malic acid),O=C(O)CC(O)C(=O)O,Al,pure,potentiodynamic polarization,6M NaOH,75.0,0,"BRITO, P. S. D.",2014,Journal of Fuel Cell Science and Technology,O=C(O)CC(O)C(=O)O,66.90220070551119,B~A{B}AA{B}A{~B}B,SAMPLE_38,BASE_1
3250,856,2-hydroxybutanedioic acid (malic acid),O=C(O)CC(O)C(=O)O,Al,powder,H2 evolution,"1M HCl, 2.5% NaCl",10.0,2,"HORNER, L. & MEISEL, K.",1978,Werkstoffe Und Korrosion-Materials and Corrosion,O=C(O)CC(O)C(=O)O,66.7065357571793,B~A{B}AA{B}A{~B}B,SAMPLE_37,BASE_1
3251,856,2-hydroxybutanedioic acid (malic acid),O=C(O)CC(O)C(=O)O,Mg,CPMg342ppmFe,H2 evolution,0.85 wt.% NaCl,0.067,3,"MEI, D., LAMAKA, S. V., FEILER, C. & ZHELUDKEVICH, M. L.",2019,Corrosion Science,O=C(O)CC(O)C(=O)O,66.60720067580934,B~A{B}AA{B}A{~B}B,SAMPLE_21,BASE_4
3252,856,2-hydroxybutanedioic acid (malic acid),O=C(O)CC(O)C(=O)O,Mg,MgCa,H2 evolution,0.85 wt.% NaCl,0.067,-11,"MEI, D., LAMAKA, S. V., FEILER, C. & ZHELUDKEVICH, M. L.",2019,Corrosion Science,O=C(O)CC(O)C(=O)O,67.91293637996337,B~A{B}AA{B}A{~B}B,SAMPLE_30,BASE_4
3253,856,2-hydroxybutanedioic acid (malic acid),O=C(O)CC(O)C(=O)O,Mg,CPMg220ppmFe,H2 evolution,0.5 wt.% NaCl,30.0,84,(Lamaka et al.;2017),2017,Corrosion Science,O=C(O)CC(O)C(=O)O,49.15349248622498,B~A{B}AA{B}A{~B}B,SAMPLE_20,BASE_4
3254,856,2-hydroxybutanedioic acid (malic acid),O=C(O)CC(O)C(=O)O,Mg,HPMg51ppmFe,H2 evolution,0.5 wt.% NaCl,30.0,30,(Lamaka et al.;2017),2017,Corrosion Science,O=C(O)CC(O)C(=O)O,63.44777336663013,B~A{B}AA{B}A{~B}B,SAMPLE_28,BASE_4
3255,856,2-hydroxybutanedioic acid (malic acid),O=C(O)CC(O)C(=O)O,Mg,HPMg50ppmFe,H2 evolution,0.5 wt.% NaCl,30.0,87,(Lamaka et al.;2017),2017,Corrosion Science,O=C(O)CC(O)C(=O)O,47.142487478704545,B~A{B}AA{B}A{~B}B,SAMPLE_27,BASE_4
3256,856,2-hydroxybutanedioic acid (malic acid),O=C(O)CC(O)C(=O)O,Mg,WE43,H2 evolution,0.5 wt.% NaCl,30.0,55,(Lamaka et al.;2017),2017,Corrosion Science,O=C(O)CC(O)C(=O)O,59.16858537032404,B~A{B}AA{B}A{~B}B,SAMPLE_33,BASE_4
3257,856,2-hydroxybutanedioic acid (malic acid),O=C(O)CC(O)C(=O)O,Mg,ZE41,H2 evolution,0.5 wt.% NaCl,30.0,63,(Lamaka et al.;2017),2017,Corrosion Science,O=C(O)CC(O)C(=O)O,57.272782398590074,B~A{B}AA{B}A{~B}B,SAMPLE_34,BASE_4
3258,856,2-hydroxybutanedioic acid (malic acid),O=C(O)CC(O)C(=O)O,Mg,E21,H2 evolution,0.5 wt.% NaCl,30.0,-21,(Lamaka et al.;2017),2017,Corrosion Science,O=C(O)CC(O)C(=O)O,68.74837519230825,B~A{B}AA{B}A{~B}B,SAMPLE_26,BASE_4
3259,856,2-hydroxybutanedioic acid (malic acid),O=C(O)CC(O)C(=O)O,Mg,AZ31,H2 evolution,0.5 wt.% NaCl,30.0,65,(Lamaka et al.;2017),2017,Corrosion Science,O=C(O)CC(O)C(=O)O,56.73458363719991,B~A{B}AA{B}A{~B}B,SAMPLE_16,BASE_4
3260,856,2-hydroxybutanedioic acid (malic acid),O=C(O)CC(O)C(=O)O,Mg,AZ91,H2 evolution,0.5 wt.% NaCl,30.0,46,(Lamaka et al.;2017),2017,Corrosion Science,O=C(O)CC(O)C(=O)O,60.93438524205424,B~A{B}AA{B}A{~B}B,SAMPLE_17,BASE_4
3261,856,2-hydroxybutanedioic acid (malic acid),O=C(O)CC(O)C(=O)O,Mg,AM50,H2 evolution,0.5 wt.% NaCl,30.0,47,(Lamaka et al.;2017),2017,Corrosion Science,O=C(O)CC(O)C(=O)O,60.753350335071055,B~A{B}AA{B}A{~B}B,SAMPLE_14,BASE_4
3262,856,2-hydroxybutanedioic acid (malic acid),O=C(O)CC(O)C(=O)O,Mg,CPMg220ppmFe,H2 evolution,0.5 wt.% NaCl,50.0,74,(Lamaka et al.;2017),2017,Corrosion Science,O=C(O)CC(O)C(=O)O,53.85567720813477,B~A{B}AA{B}A{~B}B,SAMPLE_20,BASE_4
3263,856,2-hydroxybutanedioic acid (malic acid),O=C(O)CC(O)C(=O)O,Mg,HPMg50ppmFe,H2 evolution,0.5 wt.% NaCl,50.0,88,(Lamaka et al.;2017),2017,Corrosion Science,O=C(O)CC(O)C(=O)O,46.367267008737855,B~A{B}AA{B}A{~B}B,SAMPLE_27,BASE_4
3264,856,2-hydroxybutanedioic acid (malic acid),O=C(O)CC(O)C(=O)O,Mg,WE43,H2 evolution,0.5 wt.% NaCl,50.0,24,(Lamaka et al.;2017),2017,Corrosion Science,O=C(O)CC(O)C(=O)O,64.24425638197809,B~A{B}AA{B}A{~B}B,SAMPLE_33,BASE_4
3265,856,2-hydroxybutanedioic acid (malic acid),O=C(O)CC(O)C(=O)O,Mg,ZE41,H2 evolution,0.5 wt.% NaCl,50.0,34,(Lamaka et al.;2017),2017,Corrosion Science,O=C(O)CC(O)C(=O)O,62.877898091209694,B~A{B}AA{B}A{~B}B,SAMPLE_34,BASE_4
3266,856,2-hydroxybutanedioic acid (malic acid),O=C(O)CC(O)C(=O)O,Mg,AZ31,H2 evolution,0.5 wt.% NaCl,50.0,10,(Lamaka et al.;2017),2017,Corrosion Science,O=C(O)CC(O)C(=O)O,65.88177509975425,B~A{B}AA{B}A{~B}B,SAMPLE_16,BASE_4
3267,856,2-hydroxybutanedioic acid (malic acid),O=C(O)CC(O)C(=O)O,Mg,AM50,H2 evolution,0.5 wt.% NaCl,50.0,16,(Lamaka et al.;2017),2017,Corrosion Science,O=C(O)CC(O)C(=O)O,65.21357323836033,B~A{B}AA{B}A{~B}B,SAMPLE_14,BASE_4
3268,856,2-hydroxybutanedioic acid (malic acid),O=C(O)CC(O)C(=O)O,Mg,MgCa,H2 evolution,0.85 wt.% NaCl,0.067,-11,"MEI, D., LAMAKA, S. V., FEILER, C. & ZHELUDKEVICH, M. L.",2019,Corrosion Science,O=C(O)CC(O)C(=O)O,67.91293637996337,B~A{B}AA{B}A{~B}B,SAMPLE_30,BASE_4
3269,857,butanedioic acid,O=C(O)CCC(=O)O,Al,unknown_probably_pure,gravimetry,0.01M NaCl,0.423413047896484,55,Satyabama et al.,2015,Journal of Chemical and Pharmaceutical Research,O=C(O)CCC(=O)O,59.16858537032404,B~A{B}AAA{~B}B,SAMPLE_40,BASE_1
3270,857,butanedioic acid,O=C(O)CCC(=O)O,Al,unknown_probably_pure,gravimetry,0.01M NaCl,0.846826095792968,62,Satyabama et al.,2015,Journal of Chemical and Pharmaceutical Research,O=C(O)CCC(=O)O,57.53106665254786,B~A{B}AAA{~B}B,SAMPLE_40,BASE_1
3271,857,butanedioic acid,O=C(O)CCC(=O)O,Al,unknown_probably_pure,gravimetry,0.01M NaCl,1.270239143689452,68,Satyabama et al.,2015,Journal of Chemical and Pharmaceutical Research,O=C(O)CCC(=O)O,55.8666822156552,B~A{B}AAA{~B}B,SAMPLE_40,BASE_1
3272,857,butanedioic acid,O=C(O)CCC(=O)O,Al,unknown_probably_pure,gravimetry,0.01M NaCl,1.693652191585936,70,Satyabama et al.,2015,Journal of Chemical and Pharmaceutical Research,O=C(O)CCC(=O)O,55.24162111838095,B~A{B}AAA{~B}B,SAMPLE_40,BASE_1
3273,857,butanedioic acid,O=C(O)CCC(=O)O,Al,unknown_probably_pure,gravimetry,0.01M NaCl,2.11706523948242,72,Satyabama et al.,2015,Journal of Chemical and Pharmaceutical Research,O=C(O)CCC(=O)O,54.57341925698702,B~A{B}AAA{~B}B,SAMPLE_40,BASE_1
3274,857,butanedioic acid,O=C(O)CCC(=O)O,Al,powder,H2 evolution,"1M HCl, 2.5% NaCl",10.0,0,"HORNER, L. & MEISEL, K.",1978,Werkstoffe Und Korrosion-Materials and Corrosion,O=C(O)CCC(=O)O,66.90220070551119,B~A{B}AAA{~B}B,SAMPLE_37,BASE_1
3275,857,butanedioic acid,O=C(O)CCC(=O)O,Mg,CPMg220ppmFe,H2 evolution,0.5 wt.% NaCl,50.0,80,(Lamaka et al.;2017),2017,Corrosion Science,O=C(O)CCC(=O)O,51.31465686643787,B~A{B}AAA{~B}B,SAMPLE_20,BASE_4
3276,857,butanedioic acid,O=C(O)CCC(=O)O,Mg,HPMg51ppmFe,H2 evolution,0.5 wt.% NaCl,50.0,9,(Lamaka et al.;2017),2017,Corrosion Science,O=C(O)CCC(=O)O,65.98879370832702,B~A{B}AAA{~B}B,SAMPLE_28,BASE_4
3277,857,butanedioic acid,O=C(O)CCC(=O)O,Mg,HPMg50ppmFe,H2 evolution,0.5 wt.% NaCl,50.0,93,(Lamaka et al.;2017),2017,Corrosion Science,O=C(O)CCC(=O)O,41.14703979812659,B~A{B}AAA{~B}B,SAMPLE_27,BASE_4
3278,857,butanedioic acid,O=C(O)CCC(=O)O,Mg,WE43,H2 evolution,0.5 wt.% NaCl,50.0,39,(Lamaka et al.;2017),2017,Corrosion Science,O=C(O)CCC(=O)O,62.11489855097961,B~A{B}AAA{~B}B,SAMPLE_33,BASE_4
3279,857,butanedioic acid,O=C(O)CCC(=O)O,Mg,ZE41,H2 evolution,0.5 wt.% NaCl,50.0,43,(Lamaka et al.;2017),2017,Corrosion Science,O=C(O)CCC(=O)O,61.45803090449094,B~A{B}AAA{~B}B,SAMPLE_34,BASE_4
3280,857,butanedioic acid,O=C(O)CCC(=O)O,Mg,E21,H2 evolution,0.5 wt.% NaCl,50.0,-33,(Lamaka et al.;2017),2017,Corrosion Science,O=C(O)CCC(=O)O,69.66418315274012,B~A{B}AAA{~B}B,SAMPLE_26,BASE_4
3281,857,butanedioic acid,O=C(O)CCC(=O)O,Mg,AZ31,H2 evolution,0.5 wt.% NaCl,50.0,51,(Lamaka et al.;2017),2017,Corrosion Science,O=C(O)CCC(=O)O,59.99334602774907,B~A{B}AAA{~B}B,SAMPLE_16,BASE_4
3282,857,butanedioic acid,O=C(O)CCC(=O)O,Mg,AZ91,H2 evolution,0.5 wt.% NaCl,50.0,28,(Lamaka et al.;2017),2017,Corrosion Science,O=C(O)CCC(=O)O,63.72061071954138,B~A{B}AAA{~B}B,SAMPLE_17,BASE_4
3283,857,butanedioic acid,O=C(O)CCC(=O)O,Mg,AM50,H2 evolution,0.5 wt.% NaCl,50.0,30,(Lamaka et al.;2017),2017,Corrosion Science,O=C(O)CCC(=O)O,63.44777336663013,B~A{B}AAA{~B}B,SAMPLE_14,BASE_4
3284,857,butanedioic acid,O=C(O)CCC(=O)O,Mg,MgCa,H2 evolution,0.85 wt.% NaCl,0.423,-9,"MEI, D., LAMAKA, S. V., FEILER, C. & ZHELUDKEVICH, M. L.",2019,Corrosion Science,O=C(O)CCC(=O)O,67.73683906448717,B~A{B}AAA{~B}B,SAMPLE_30,BASE_4
3285,857,butanedioic acid,O=C(O)CCC(=O)O,Mg,CPMg342ppmFe,H2 evolution,0.85 wt.% NaCl,0.423,-3,"MEI, D., LAMAKA, S. V., FEILER, C. & ZHELUDKEVICH, M. L.",2019,Corrosion Science,O=C(O)CCC(=O)O,67.18848023342025,B~A{B}AAA{~B}B,SAMPLE_21,BASE_4
3286,858,2-phosphonobutane-1;2;4-tricarboxylic acid (Butane-1;3;4-carboxy-3 phosphonic acid),O=C(O)CCC(CC(=O)O)(C(=O)O)P(=O)(O)O,Al,powder,H2 evolution,"1M HCl, 2.5% NaCl",10.0,35,"HORNER, L. & MEISEL, K.",1978,Werkstoffe Und Korrosion-Materials and Corrosion,O=C(O)CCC(CC(=O)O)(C(=O)O)P(=O)(O)O,62.730031317777865,B~A{B}AAA{AA{~B}B}{A{~B}B}K{~B}{B}B,SAMPLE_37,BASE_1
3287,860,pentanedioic acid(Glutaric acid),O=C(O)CCCC(=O)O,Al,pure,weight loss,0.5M NaOH,0.7569163229005033,20.2,Rajendran et al.,2013,Archives of Applied Science Research,O=C(O)CCCC(=O)O,64.7167932950401,B~A{B}AAAA{~B}B,SAMPLE_38,BASE_1
3288,860,pentanedioic acid(Glutaric acid),O=C(O)CCCC(=O)O,Al,pure,weight loss,0.5M NaOH,1.5138326458010063,24.5,Rajendran et al.,2013,Archives of Applied Science Research,O=C(O)CCCC(=O)O,64.18032819257003,B~A{B}AAAA{~B}B,SAMPLE_38,BASE_1
3289,860,pentanedioic acid(Glutaric acid),O=C(O)CCCC(=O)O,Al,pure,weight loss,0.5M NaOH,2.27074896870151,29,Rajendran et al.,2013,Archives of Applied Science Research,O=C(O)CCCC(=O)O,63.58515276975603,B~A{B}AAAA{~B}B,SAMPLE_38,BASE_1
3290,860,pentanedioic acid(Glutaric acid),O=C(O)CCCC(=O)O,Al,pure,weight loss,0.5M NaOH,3.027665291602013,32.8,Rajendran et al.,2013,Archives of Applied Science Research,O=C(O)CCCC(=O)O,63.05240885814746,B~A{B}AAAA{~B}B,SAMPLE_38,BASE_1
3291,860,pentanedioic acid(Glutaric acid),O=C(O)CCCC(=O)O,Al,pure,weight loss,0.5M NaOH,4.54149793740302,37.4,Rajendran et al.,2013,Archives of Applied Science Research,O=C(O)CCCC(=O)O,62.36565910944179,B~A{B}AAAA{~B}B,SAMPLE_38,BASE_1
3292,860,pentanedioic acid(Glutaric acid),O=C(O)CCCC(=O)O,Al,pure,weight loss,0.5M NaOH,6.055330583204026,41.9,Rajendran et al.,2013,Archives of Applied Science Research,O=C(O)CCCC(=O)O,61.643155464853905,B~A{B}AAAA{~B}B,SAMPLE_38,BASE_1
3293,860,pentanedioic acid(Glutaric acid),O=C(O)CCCC(=O)O,Al,pure,weight loss,0.5M NaOH,7.569163229005033,46,Rajendran et al.,2013,Archives of Applied Science Research,O=C(O)CCCC(=O)O,60.93438524205424,B~A{B}AAAA{~B}B,SAMPLE_38,BASE_1
3294,860,pentanedioic acid(Glutaric acid),O=C(O)CCCC(=O)O,Al,pure,potentiodynamic polarization,0.5M NaOH,3.027665291602013,74.8,Rajendran et al.,2013,Archives of Applied Science Research,O=C(O)CCCC(=O)O,53.55299365123011,B~A{B}AAAA{~B}B,SAMPLE_38,BASE_1
3295,860,pentanedioic acid(Glutaric acid),O=C(O)CCCC(=O)O,Al,pure,potentiodynamic polarization,0.5M NaOH,6.055330583204026,89.7,Rajendran et al.,2013,Archives of Applied Science Research,O=C(O)CCCC(=O)O,44.8877466649167,B~A{B}AAAA{~B}B,SAMPLE_38,BASE_1
3296,860,pentanedioic acid(Glutaric acid),O=C(O)CCCC(=O)O,Al,pure,potentiodynamic polarization,0.5M NaOH,7.569163229005033,93.7,Rajendran et al.,2013,Archives of Applied Science Research,O=C(O)CCCC(=O)O,40.12661419236965,B~A{B}AAAA{~B}B,SAMPLE_38,BASE_1
3297,860,pentanedioic acid(Glutaric acid),O=C(O)CCCC(=O)O,Al,pure,impedance,0.5M NaOH,0.7569163229005033,43.2,Rajendran et al.,2013,Archives of Applied Science Research,O=C(O)CCCC(=O)O,61.42398838954314,B~A{B}AAAA{~B}B,SAMPLE_38,BASE_1
3298,860,pentanedioic acid(Glutaric acid),O=C(O)CCCC(=O)O,Al,pure,impedance,0.5M NaOH,1.5138326458010063,49.2,Rajendran et al.,2013,Archives of Applied Science Research,O=C(O)CCCC(=O)O,60.342745720326164,B~A{B}AAAA{~B}B,SAMPLE_38,BASE_1
3299,860,pentanedioic acid(Glutaric acid),O=C(O)CCCC(=O)O,Al,pure,impedance,0.5M NaOH,2.27074896870151,55.7,Rajendran et al.,2013,Archives of Applied Science Research,O=C(O)CCCC(=O)O,59.016744413196214,B~A{B}AAAA{~B}B,SAMPLE_38,BASE_1
3300,860,pentanedioic acid(Glutaric acid),O=C(O)CCCC(=O)O,Al,pure,impedance,0.5M NaOH,3.027665291602013,62.1,Rajendran et al.,2013,Archives of Applied Science Research,O=C(O)CCCC(=O)O,57.505545990795014,B~A{B}AAAA{~B}B,SAMPLE_38,BASE_1
3301,860,pentanedioic acid(Glutaric acid),O=C(O)CCCC(=O)O,Al,pure,impedance,0.5M NaOH,4.54149793740302,68.9,Rajendran et al.,2013,Archives of Applied Science Research,O=C(O)CCCC(=O)O,55.5903852858073,B~A{B}AAAA{~B}B,SAMPLE_38,BASE_1
3302,860,pentanedioic acid(Glutaric acid),O=C(O)CCCC(=O)O,Al,pure,impedance,0.5M NaOH,6.055330583204026,74.3,Rajendran et al.,2013,Archives of Applied Science Research,O=C(O)CCCC(=O)O,53.74327650132334,B~A{B}AAAA{~B}B,SAMPLE_38,BASE_1
3303,860,pentanedioic acid(Glutaric acid),O=C(O)CCCC(=O)O,Al,pure,impedance,0.5M NaOH,7.569163229005033,77.3,Rajendran et al.,2013,Archives of Applied Science Research,O=C(O)CCCC(=O)O,52.541104921769566,B~A{B}AAAA{~B}B,SAMPLE_38,BASE_1
3304,860,pentanedioic acid(Glutaric acid),O=C(O)CCCC(=O)O,Al,powder,H2 evolution,"1M HCl, 2.5% NaCl",10.0,24,"HORNER, L. & MEISEL, K.",1978,Werkstoffe Und Korrosion-Materials and Corrosion,O=C(O)CCCC(=O)O,64.24425638197809,B~A{B}AAAA{~B}B,SAMPLE_37,BASE_1
3305,861,hexanedioic acid (Adipic acid),O=C(O)CCCCC(=O)O,Mg,CPMg220ppmFe,H2 evolution,0.5 wt.% NaCl,50.0,59,(Lamaka et al.;2017),2017,Corrosion Science,O=C(O)CCCCC(=O)O,58.26699666079451,B~A{B}AAAAA{~B}B,SAMPLE_20,BASE_4
3306,861,hexanedioic acid (Adipic acid),O=C(O)CCCCC(=O)O,Mg,HPMg51ppmFe,H2 evolution,0.5 wt.% NaCl,50.0,-22,(Lamaka et al.;2017),2017,Corrosion Science,O=C(O)CCCCC(=O)O,68.82808828040983,B~A{B}AAAAA{~B}B,SAMPLE_28,BASE_4
3307,861,hexanedioic acid (Adipic acid),O=C(O)CCCCC(=O)O,Mg,HPMg50ppmFe,H2 evolution,0.5 wt.% NaCl,50.0,89,(Lamaka et al.;2017),2017,Corrosion Science,O=C(O)CCCCC(=O)O,45.52455438040617,B~A{B}AAAAA{~B}B,SAMPLE_27,BASE_4
3308,861,hexanedioic acid (Adipic acid),O=C(O)CCCCC(=O)O,Mg,WE43,H2 evolution,0.5 wt.% NaCl,50.0,21,(Lamaka et al.;2017),2017,Corrosion Science,O=C(O)CCCCC(=O)O,64.61920974374658,B~A{B}AAAAA{~B}B,SAMPLE_33,BASE_4
3309,861,hexanedioic acid (Adipic acid),O=C(O)CCCCC(=O)O,Mg,ZE41,H2 evolution,0.5 wt.% NaCl,50.0,16,(Lamaka et al.;2017),2017,Corrosion Science,O=C(O)CCCCC(=O)O,65.21357323836033,B~A{B}AAAAA{~B}B,SAMPLE_34,BASE_4
3310,861,hexanedioic acid (Adipic acid),O=C(O)CCCCC(=O)O,Mg,E21,H2 evolution,0.5 wt.% NaCl,50.0,-106,(Lamaka et al.;2017),2017,Corrosion Science,O=C(O)CCCCC(=O)O,73.90166996285046,B~A{B}AAAAA{~B}B,SAMPLE_26,BASE_4
3311,861,hexanedioic acid (Adipic acid),O=C(O)CCCCC(=O)O,Mg,AZ31,H2 evolution,0.5 wt.% NaCl,50.0,38,(Lamaka et al.;2017),2017,Corrosion Science,O=C(O)CCCCC(=O)O,62.27238308640459,B~A{B}AAAAA{~B}B,SAMPLE_16,BASE_4
3312,861,hexanedioic acid (Adipic acid),O=C(O)CCCCC(=O)O,Mg,AZ91,H2 evolution,0.5 wt.% NaCl,50.0,-48,(Lamaka et al.;2017),2017,Corrosion Science,O=C(O)CCCCC(=O)O,70.6991618574505,B~A{B}AAAAA{~B}B,SAMPLE_17,BASE_4
3313,861,hexanedioic acid (Adipic acid),O=C(O)CCCCC(=O)O,Mg,AM50,H2 evolution,0.5 wt.% NaCl,50.0,12,(Lamaka et al.;2017),2017,Corrosion Science,O=C(O)CCCCC(=O)O,65.66412356869684,B~A{B}AAAAA{~B}B,SAMPLE_14,BASE_4
3314,862,Nonanedioic acid(Azelaic acid),O=C(O)CCCCCCCC(=O)O,Al,powder,H2 evolution,"1M HCl, 2.5% NaCl",10.0,41,"HORNER, L. & MEISEL, K.",1978,Werkstoffe Und Korrosion-Materials and Corrosion,O=C(O)CCCCCCCC(=O)O,61.7920324693841,B~A{B}AAAAAAAA{~B}B,SAMPLE_37,BASE_1
3315,862,Nonanedioic acid(Azelaic acid),O=C(O)CCCCCCCC(=O)O,Zn,unknown_probably_pure,H2 evolution,2.5% NaCl,10.0,69,"HORNER, L. & MEISEL, K.",1978,Werkstoffe Und Korrosion-Materials and Corrosion,O=C(O)CCCCCCCC(=O)O,55.55919335697437,B~A{B}AAAAAAAA{~B}B,SAMPLE_40,BASE_5
3316,863,9-oxo-9-phenylnonanoic acid (w-Benzoyloctanoic acid),O=C(O)CCCCCCCC(=O)c1ccccc1,Al,powder,H2 evolution,"1M HCl, 2.5% NaCl",10.0,37,"HORNER, L. & MEISEL, K.",1978,Werkstoffe Und Korrosion-Materials and Corrosion,O=C(O)CCCCCCCC(=O)c1ccccc1,62.427347760873204,B~A{B}AAAAAAAA{~B}araaaaar,SAMPLE_37,BASE_1
3317,864,decanedioic acid (Sebacic acid),O=C(O)CCCCCCCCC(=O)O,Al,powder,H2 evolution,"1M HCl, 2.5% NaCl",10.0,30,"HORNER, L. & MEISEL, K.",1978,Werkstoffe Und Korrosion-Materials and Corrosion,O=C(O)CCCCCCCCC(=O)O,63.44777336663013,B~A{B}AAAAAAAAA{~B}B,SAMPLE_37,BASE_1
3318,865,10-hydroxy-10-phenyldecanoic acid (10-phenyl-10-hydroxydecanic acid),O=C(O)CCCCCCCCC(O)c1ccccc1,Al,powder,H2 evolution,"1M HCl, 2.5% NaCl",10.0,27,"HORNER, L. & MEISEL, K.",1978,Werkstoffe Und Korrosion-Materials and Corrosion,O=C(O)CCCCCCCCC(O)c1ccccc1,63.85420022415238,B~A{B}AAAAAAAAA{B}araaaaar,SAMPLE_37,BASE_1
3319,866,Undecanedioic acid,O=C(O)CCCCCCCCCC(=O)O,Cu,pure,potentiodynamic polarization,500 ppm NaCl; 100 ppm NaHCO3,5.0,83,"HEFTER, G. T., NORTH, N. A. & TAN, S. H.",1997,Corrosion,O=C(O)CCCCCCCCCC(=O)O,49.740647133813546,B~A{B}AAAAAAAAAA{~B}B,SAMPLE_38,BASE_2
3320,866,Undecanedioic acid,O=C(O)CCCCCCCCCC(=O)O,Fe,AS1204-250,potentiodynamic polarization,500 ppm NaCl; 100 ppm NaHCO3,5.0,99,"HEFTER, G. T., NORTH, N. A. & TAN, S. H.",1997,Corrosion,O=C(O)CCCCCCCCCC(=O)O,22.300733568504096,B~A{B}AAAAAAAAAA{~B}B,SAMPLE_15,BASE_3
3321,867,tetradecanedioic acid,O=C(O)CCCCCCCCCCCCC(=O)O,Cu,pure,potentiodynamic polarization,500 ppm NaCl; 100 ppm NaHCO3,5.0,98,"HEFTER, G. T., NORTH, N. A. & TAN, S. H.",1997,Corrosion,O=C(O)CCCCCCCCCCCCC(=O)O,29.01392329793432,B~A{B}AAAAAAAAAAAAA{~B}B,SAMPLE_38,BASE_2
3322,867,tetradecanedioic acid,O=C(O)CCCCCCCCCCCCC(=O)O,Fe,AS1204-250,potentiodynamic polarization,500 ppm NaCl; 100 ppm NaHCO3,5.0,99,"HEFTER, G. T., NORTH, N. A. & TAN, S. H.",1997,Corrosion,O=C(O)CCCCCCCCCCCCC(=O)O,22.300733568504096,B~A{B}AAAAAAAAAAAAA{~B}B,SAMPLE_15,BASE_3
3323,868,8-Phenyloctanoic Acid,O=C(O)CCCCCCCc1ccccc1,Al,powder,H2 evolution,"1M HCl, 2.5% NaCl",10.0,37,"HORNER, L. & MEISEL, K.",1978,Werkstoffe Und Korrosion-Materials and Corrosion,O=C(O)CCCCCCCc1ccccc1,62.427347760873204,B~A{B}AAAAAAAaraaaaar,SAMPLE_37,BASE_1
3324,869,4-phenylbutanoic acid,O=C(O)CCCc1ccccc1,Al,powder,H2 evolution,"1M HCl, 2.5% NaCl",10.0,44,"HORNER, L. & MEISEL, K.",1978,Werkstoffe Und Korrosion-Materials and Corrosion,O=C(O)CCCc1ccccc1,61.28660898641726,B~A{B}AAAaraaaaar,SAMPLE_37,BASE_1
3325,870,3-sulfanylpropanoic acid(Mercaptopropionic acid),O=C(O)CCS,Al,AA2024-T3,weight loss,0.1M NaCl,1.0,100,"WINKLER, D. A., BREEDON, M., HUGHES, A. E., BURDEN, F. R., BARNARD, A. S., HARVEY, T. G. & COLE, I.",2014,Green Chemistry,O=C(O)CCS,0.0,B~A{B}AAE,SAMPLE_4,BASE_1
3326,870,3-sulfanylpropanoic acid(Mercaptopropionic acid),O=C(O)CCS,Al,AA7075-T6,weight loss,0.1M NaCl,1.0,31,"WINKLER, D. A., BREEDON, M., HUGHES, A. E., BURDEN, F. R., BARNARD, A. S., HARVEY, T. G. & COLE, I.",2014,Green Chemistry,O=C(O)CCS,63.30841721372063,B~A{B}AAE,SAMPLE_12,BASE_1
3327,871,3-[3;5-bis(2-carboxyethyl)phenyl]propanoicacid (Benzene-l;3-5-tripropionic acid) ,O=C(O)CCc1cc(CCC(=O)O)cc(CCC(=O)O)c1,Al,powder,H2 evolution,"1M HCl, 2.5% NaCl",10.0,49,"HORNER, L. & MEISEL, K.",1978,Werkstoffe Und Korrosion-Materials and Corrosion,O=C(O)CCc1cc(CCC(=O)O)cc(CCC(=O)O)c1,60.380801115186856,B~A{B}AAaraa{AAA{~B}B}aa{AAA{~B}B}ar,SAMPLE_37,BASE_1
3328,872,3-phenylpropanoic acid (Dihydrocinnamic acid),O=C(O)CCc1ccccc1,Al,powder,H2 evolution,"1M HCl, 2.5% NaCl",10.0,28,"HORNER, L. & MEISEL, K.",1978,Werkstoffe Und Korrosion-Materials and Corrosion,O=C(O)CCc1ccccc1,63.72061071954138,B~A{B}AAaraaaaar,SAMPLE_37,BASE_1
3329,873,2-chloroacetic acid (Monochloroacetic acid),O=C(O)CCl,Al,powder,H2 evolution,"1M HCl, 2.5% NaCl",10.0,19,"HORNER, L. & MEISEL, K.",1978,Werkstoffe Und Korrosion-Materials and Corrosion,O=C(O)CCl,64.86134949399732,B~A{B}AZ,SAMPLE_37,BASE_1
3330,874,2-[bis(carboxymethyl)amino]acetic acid (Nitrilotriacetic acid; NTA;  triglycollamic acid; aminotriacetic acid),O=C(O)CN(CC(=O)O)CC(=O)O,Mg,CPMg220ppmFe,H2 evolution,0.5 wt.% NaCl,50.0,-20,(Lamaka et al.;2017),2017,Corrosion Science,O=C(O)CN(CC(=O)O)CC(=O)O,68.6680005772414,B~A{B}AD{AA{~B}B}AA{~B}B,SAMPLE_20,BASE_4
3331,874,2-[bis(carboxymethyl)amino]acetic acid (Nitrilotriacetic acid; NTA;  triglycollamic acid; aminotriacetic acid),O=C(O)CN(CC(=O)O)CC(=O)O,Mg,HPMg51ppmFe,H2 evolution,0.5 wt.% NaCl,50.0,-757,(Lamaka et al.;2017),2017,Corrosion Science,O=C(O)CN(CC(=O)O)CC(=O)O,87.70835743974388,B~A{B}AD{AA{~B}B}AA{~B}B,SAMPLE_28,BASE_4
3332,874,2-[bis(carboxymethyl)amino]acetic acid (Nitrilotriacetic acid; NTA;  triglycollamic acid; aminotriacetic acid),O=C(O)CN(CC(=O)O)CC(=O)O,Mg,HPMg50ppmFe,H2 evolution,0.5 wt.% NaCl,50.0,14,(Lamaka et al.;2017),2017,Corrosion Science,O=C(O)CN(CC(=O)O)CC(=O)O,65.44146811836964,B~A{B}AD{AA{~B}B}AA{~B}B,SAMPLE_27,BASE_4
3333,874,2-[bis(carboxymethyl)amino]acetic acid (Nitrilotriacetic acid; NTA;  triglycollamic acid; aminotriacetic acid),O=C(O)CN(CC(=O)O)CC(=O)O,Mg,WE43,H2 evolution,0.5 wt.% NaCl,50.0,-296,(Lamaka et al.;2017),2017,Corrosion Science,O=C(O)CN(CC(=O)O)CC(=O)O,80.23124180201323,B~A{B}AD{AA{~B}B}AA{~B}B,SAMPLE_33,BASE_4
