Repository: MatthiasHBusch/CrossAlloyTL

# CrossAlloyTL — cross-alloy transfer learning for Mg corrosion inhibitors

Code, data, and manuscript sources for:

> **Different Alloy, Different Story? Impact of Transfer Learning on
> Predictive Models for In Silico Screening of Mg Dissolution Modulators.**
> M. Busch, M. Tacke, S. V. Lamaka, M. L. Zheludkevich, C. J. Cyron,
> R. C. Aydin, C. Feiler (2026). *Corrosion Science* (submitted).

## Summary

We probe cross-alloy transfer learning (TL) for predicting the
inhibition efficiency (IE) of small organic dissolution modulators on
magnesium alloys, using the Mg subset of the
[ExCorr](https://excorr.web.app/) electrochemical
corrosion database.

File: data/ExCorrDatasetClean.csv (part 31 of 45)
Unnamed: 0,index,IUPAC,isomeric_SMILES,BaseMaterial,Alloy,Method,AggressiveComponent,Operating_Concentration_mM,IE,References,Year,Journal,canonical_SMILES,transformed_IE,transformed_smiles,transformed_alloy,transformed_base_material
3334,874,2-[bis(carboxymethyl)amino]acetic acid (Nitrilotriacetic acid; NTA;  triglycollamic acid; aminotriacetic acid),O=C(O)CN(CC(=O)O)CC(=O)O,Mg,ZE41,H2 evolution,0.5 wt.% NaCl,50.0,-124,(Lamaka et al.;2017),2017,Corrosion Science,O=C(O)CN(CC(=O)O)CC(=O)O,74.71298844527769,B~A{B}AD{AA{~B}B}AA{~B}B,SAMPLE_34,BASE_4
3335,874,2-[bis(carboxymethyl)amino]acetic acid (Nitrilotriacetic acid; NTA;  triglycollamic acid; aminotriacetic acid),O=C(O)CN(CC(=O)O)CC(=O)O,Mg,E21,H2 evolution,0.5 wt.% NaCl,50.0,-2755,(Lamaka et al.;2017),2017,Corrosion Science,O=C(O)CN(CC(=O)O)CC(=O)O,99.36328480288459,B~A{B}AD{AA{~B}B}AA{~B}B,SAMPLE_26,BASE_4
3336,874,2-[bis(carboxymethyl)amino]acetic acid (Nitrilotriacetic acid; NTA;  triglycollamic acid; aminotriacetic acid),O=C(O)CN(CC(=O)O)CC(=O)O,Mg,AZ31,H2 evolution,0.5 wt.% NaCl,50.0,-315,(Lamaka et al.;2017),2017,Corrosion Science,O=C(O)CN(CC(=O)O)CC(=O)O,80.68512664280827,B~A{B}AD{AA{~B}B}AA{~B}B,SAMPLE_16,BASE_4
3337,874,2-[bis(carboxymethyl)amino]acetic acid (Nitrilotriacetic acid; NTA;  triglycollamic acid; aminotriacetic acid),O=C(O)CN(CC(=O)O)CC(=O)O,Mg,AZ91,H2 evolution,0.5 wt.% NaCl,50.0,-476,(Lamaka et al.;2017),2017,Corrosion Science,O=C(O)CN(CC(=O)O)CC(=O)O,83.86017990783205,B~A{B}AD{AA{~B}B}AA{~B}B,SAMPLE_17,BASE_4
3338,874,2-[bis(carboxymethyl)amino]acetic acid (Nitrilotriacetic acid; NTA;  triglycollamic acid; aminotriacetic acid),O=C(O)CN(CC(=O)O)CC(=O)O,Mg,AM50,H2 evolution,0.5 wt.% NaCl,50.0,-529,(Lamaka et al.;2017),2017,Corrosion Science,O=C(O)CN(CC(=O)O)CC(=O)O,84.71269596389953,B~A{B}AD{AA{~B}B}AA{~B}B,SAMPLE_14,BASE_4
3339,874,2-[bis(carboxymethyl)amino]acetic acid (Nitrilotriacetic acid; NTA;  triglycollamic acid; aminotriacetic acid),O=C(O)CN(CC(=O)O)CC(=O)O,Mg,CPMg342ppmFe,H2 evolution,0.5 wt.% NaCl,50.0,-495,(Lamaka et al.;2017),2017,Corrosion Science,O=C(O)CN(CC(=O)O)CC(=O)O,84.17449720250937,B~A{B}AD{AA{~B}B}AA{~B}B,SAMPLE_21,BASE_4
3340,875,2-[2-[bis(carboxymethyl)amino]ethyl-(carboxymethyl)amino]acetic acid(EDTA; ethylenediaminetetraacetic acid),O=C(O)CN(CCN(CC(=O)O)CC(=O)O)CC(=O)O,Mg,MgCa,H2 evolution,0.5M NaCl,20.0,38,"OSTANINA, T. N., RUDOI, V. M., OVSYANNIKOVA, A. N. & MALKOV, V. B.",2010,Russian Journal of Electrochemistry,O=C(O)CN(CCN(CC(=O)O)CC(=O)O)CC(=O)O,62.27238308640459,B~A{B}AD{AAD{AA{~B}B}AA{~B}B}AA{~B}B,SAMPLE_30,BASE_4
3341,875,2-[2-[bis(carboxymethyl)amino]ethyl-(carboxymethyl)amino]acetic acid(EDTA; ethylenediaminetetraacetic acid),O=C(O)CN(CCN(CC(=O)O)CC(=O)O)CC(=O)O,Fe,Steel,potentiodynamic polarization,seawater,10.0,16,"AZOOZ, R.",2019,J Material Sci Eng,O=C(O)CN(CCN(CC(=O)O)CC(=O)O)CC(=O)O,65.21357323836033,B~A{B}AD{AAD{AA{~B}B}AA{~B}B}AA{~B}B,SAMPLE_32,BASE_3
3342,875,2-[2-[bis(carboxymethyl)amino]ethyl-(carboxymethyl)amino]acetic acid(EDTA; ethylenediaminetetraacetic acid),O=C(O)CN(CCN(CC(=O)O)CC(=O)O)CC(=O)O,Fe,Steel,potentiodynamic polarization,seawater,30.0,21,"AZOOZ, R.",2019,J Material Sci Eng,O=C(O)CN(CCN(CC(=O)O)CC(=O)O)CC(=O)O,64.61920974374658,B~A{B}AD{AAD{AA{~B}B}AA{~B}B}AA{~B}B,SAMPLE_32,BASE_3
3343,875,2-[2-[bis(carboxymethyl)amino]ethyl-(carboxymethyl)amino]acetic acid(EDTA; ethylenediaminetetraacetic acid),O=C(O)CN(CCN(CC(=O)O)CC(=O)O)CC(=O)O,Fe,Steel,potentiodynamic polarization,seawater,50.0,32,"AZOOZ, R.",2019,J Material Sci Eng,O=C(O)CN(CCN(CC(=O)O)CC(=O)O)CC(=O)O,63.16702659267399,B~A{B}AD{AAD{AA{~B}B}AA{~B}B}AA{~B}B,SAMPLE_32,BASE_3
3344,875,2-[2-[bis(carboxymethyl)amino]ethyl-(carboxymethyl)amino]acetic acid(EDTA; ethylenediaminetetraacetic acid),O=C(O)CN(CCN(CC(=O)O)CC(=O)O)CC(=O)O,Fe,Steel,potentiodynamic polarization,seawater,70.0,42,"AZOOZ, R.",2019,J Material Sci Eng,O=C(O)CN(CCN(CC(=O)O)CC(=O)O)CC(=O)O,61.62647142019195,B~A{B}AD{AAD{AA{~B}B}AA{~B}B}AA{~B}B,SAMPLE_32,BASE_3
3345,875,2-[2-[bis(carboxymethyl)amino]ethyl-(carboxymethyl)amino]acetic acid(EDTA; ethylenediaminetetraacetic acid),O=C(O)CN(CCN(CC(=O)O)CC(=O)O)CC(=O)O,Fe,Steel,potentiodynamic polarization,seawater,90.0,47,"AZOOZ, R.",2019,J Material Sci Eng,O=C(O)CN(CCN(CC(=O)O)CC(=O)O)CC(=O)O,60.753350335071055,B~A{B}AD{AAD{AA{~B}B}AA{~B}B}AA{~B}B,SAMPLE_32,BASE_3
3346,875,2-[2-[bis(carboxymethyl)amino]ethyl-(carboxymethyl)amino]acetic acid(EDTA; ethylenediaminetetraacetic acid),O=C(O)CN(CCN(CC(=O)O)CC(=O)O)CC(=O)O,Fe,Steel,potentiodynamic polarization,seawater,110.0,50,"AZOOZ, R.",2019,J Material Sci Eng,O=C(O)CN(CCN(CC(=O)O)CC(=O)O)CC(=O)O,60.189010976080965,B~A{B}AD{AAD{AA{~B}B}AA{~B}B}AA{~B}B,SAMPLE_32,BASE_3
3347,875,2-[2-[bis(carboxymethyl)amino]ethyl-(carboxymethyl)amino]acetic acid(EDTA; ethylenediaminetetraacetic acid),O=C(O)CN(CCN(CC(=O)O)CC(=O)O)CC(=O)O,Fe,Steel,potentiodynamic polarization,seawater,130.0,58,"AZOOZ, R.",2019,J Material Sci Eng,O=C(O)CN(CCN(CC(=O)O)CC(=O)O)CC(=O)O,58.50038350893013,B~A{B}AD{AAD{AA{~B}B}AA{~B}B}AA{~B}B,SAMPLE_32,BASE_3
3348,875,2-[2-[bis(carboxymethyl)amino]ethyl-(carboxymethyl)amino]acetic acid(EDTA; ethylenediaminetetraacetic acid),O=C(O)CN(CCN(CC(=O)O)CC(=O)O)CC(=O)O,Fe,Steel,potentiodynamic polarization,seawater,10.0,57,"AZOOZ, R.",2019,J Material Sci Eng,O=C(O)CN(CCN(CC(=O)O)CC(=O)O)CC(=O)O,58.72827838893943,B~A{B}AD{AAD{AA{~B}B}AA{~B}B}AA{~B}B,SAMPLE_32,BASE_3
3349,875,2-[2-[bis(carboxymethyl)amino]ethyl-(carboxymethyl)amino]acetic acid(EDTA; ethylenediaminetetraacetic acid),O=C(O)CN(CCN(CC(=O)O)CC(=O)O)CC(=O)O,Fe,Steel,potentiodynamic polarization,seawater,30.0,57,"AZOOZ, R.",2019,J Material Sci Eng,O=C(O)CN(CCN(CC(=O)O)CC(=O)O)CC(=O)O,58.72827838893943,B~A{B}AD{AAD{AA{~B}B}AA{~B}B}AA{~B}B,SAMPLE_32,BASE_3
3350,875,2-[2-[bis(carboxymethyl)amino]ethyl-(carboxymethyl)amino]acetic acid(EDTA; ethylenediaminetetraacetic acid),O=C(O)CN(CCN(CC(=O)O)CC(=O)O)CC(=O)O,Fe,Steel,potentiodynamic polarization,seawater,50.0,58,"AZOOZ, R.",2019,J Material Sci Eng,O=C(O)CN(CCN(CC(=O)O)CC(=O)O)CC(=O)O,58.50038350893013,B~A{B}AD{AAD{AA{~B}B}AA{~B}B}AA{~B}B,SAMPLE_32,BASE_3
3351,875,2-[2-[bis(carboxymethyl)amino]ethyl-(carboxymethyl)amino]acetic acid(EDTA; ethylenediaminetetraacetic acid),O=C(O)CN(CCN(CC(=O)O)CC(=O)O)CC(=O)O,Fe,Steel,potentiodynamic polarization,seawater,70.0,59,"AZOOZ, R.",2019,J Material Sci Eng,O=C(O)CN(CCN(CC(=O)O)CC(=O)O)CC(=O)O,58.26699666079451,B~A{B}AD{AAD{AA{~B}B}AA{~B}B}AA{~B}B,SAMPLE_32,BASE_3
3352,875,2-[2-[bis(carboxymethyl)amino]ethyl-(carboxymethyl)amino]acetic acid(EDTA; ethylenediaminetetraacetic acid),O=C(O)CN(CCN(CC(=O)O)CC(=O)O)CC(=O)O,Fe,Steel,potentiodynamic polarization,seawater,90.0,60,"AZOOZ, R.",2019,J Material Sci Eng,O=C(O)CN(CCN(CC(=O)O)CC(=O)O)CC(=O)O,58.02784659586809,B~A{B}AD{AAD{AA{~B}B}AA{~B}B}AA{~B}B,SAMPLE_32,BASE_3
3353,875,2-[2-[bis(carboxymethyl)amino]ethyl-(carboxymethyl)amino]acetic acid(EDTA; ethylenediaminetetraacetic acid),O=C(O)CN(CCN(CC(=O)O)CC(=O)O)CC(=O)O,Fe,Steel,potentiodynamic polarization,seawater,110.0,61,"AZOOZ, R.",2019,J Material Sci Eng,O=C(O)CN(CCN(CC(=O)O)CC(=O)O)CC(=O)O,57.78264146007785,B~A{B}AD{AAD{AA{~B}B}AA{~B}B}AA{~B}B,SAMPLE_32,BASE_3
3354,875,2-[2-[bis(carboxymethyl)amino]ethyl-(carboxymethyl)amino]acetic acid(EDTA; ethylenediaminetetraacetic acid),O=C(O)CN(CCN(CC(=O)O)CC(=O)O)CC(=O)O,Fe,Steel,potentiodynamic polarization,seawater,130.0,61,"AZOOZ, R.",2019,J Material Sci Eng,O=C(O)CN(CCN(CC(=O)O)CC(=O)O)CC(=O)O,57.78264146007785,B~A{B}AD{AAD{AA{~B}B}AA{~B}B}AA{~B}B,SAMPLE_32,BASE_3
3355,875,2-[2-[bis(carboxymethyl)amino]ethyl-(carboxymethyl)amino]acetic acid(EDTA; ethylenediaminetetraacetic acid),O=C(O)CN(CCN(CC(=O)O)CC(=O)O)CC(=O)O,Fe,Steel,potentiodynamic polarization,seawater,10.0,74,"AZOOZ, R.",2019,J Material Sci Eng,O=C(O)CN(CCN(CC(=O)O)CC(=O)O)CC(=O)O,53.85567720813477,B~A{B}AD{AAD{AA{~B}B}AA{~B}B}AA{~B}B,SAMPLE_32,BASE_3
3356,875,2-[2-[bis(carboxymethyl)amino]ethyl-(carboxymethyl)amino]acetic acid(EDTA; ethylenediaminetetraacetic acid),O=C(O)CN(CCN(CC(=O)O)CC(=O)O)CC(=O)O,Fe,Steel,potentiodynamic polarization,seawater,30.0,76,"AZOOZ, R.",2019,J Material Sci Eng,O=C(O)CN(CCN(CC(=O)O)CC(=O)O)CC(=O)O,53.080456738168074,B~A{B}AD{AAD{AA{~B}B}AA{~B}B}AA{~B}B,SAMPLE_32,BASE_3
3357,875,2-[2-[bis(carboxymethyl)amino]ethyl-(carboxymethyl)amino]acetic acid(EDTA; ethylenediaminetetraacetic acid),O=C(O)CN(CCN(CC(=O)O)CC(=O)O)CC(=O)O,Fe,Steel,potentiodynamic polarization,seawater,50.0,84,"AZOOZ, R.",2019,J Material Sci Eng,O=C(O)CN(CCN(CC(=O)O)CC(=O)O)CC(=O)O,49.15349248622498,B~A{B}AD{AAD{AA{~B}B}AA{~B}B}AA{~B}B,SAMPLE_32,BASE_3
3358,875,2-[2-[bis(carboxymethyl)amino]ethyl-(carboxymethyl)amino]acetic acid(EDTA; ethylenediaminetetraacetic acid),O=C(O)CN(CCN(CC(=O)O)CC(=O)O)CC(=O)O,Fe,Steel,potentiodynamic polarization,seawater,70.0,86,"AZOOZ, R.",2019,J Material Sci Eng,O=C(O)CN(CCN(CC(=O)O)CC(=O)O)CC(=O)O,47.860229527556804,B~A{B}AD{AAD{AA{~B}B}AA{~B}B}AA{~B}B,SAMPLE_32,BASE_3
3359,875,2-[2-[bis(carboxymethyl)amino]ethyl-(carboxymethyl)amino]acetic acid(EDTA; ethylenediaminetetraacetic acid),O=C(O)CN(CCN(CC(=O)O)CC(=O)O)CC(=O)O,Fe,Steel,potentiodynamic polarization,seawater,90.0,87,"AZOOZ, R.",2019,J Material Sci Eng,O=C(O)CN(CCN(CC(=O)O)CC(=O)O)CC(=O)O,47.142487478704545,B~A{B}AD{AAD{AA{~B}B}AA{~B}B}AA{~B}B,SAMPLE_32,BASE_3
3360,875,2-[2-[bis(carboxymethyl)amino]ethyl-(carboxymethyl)amino]acetic acid(EDTA; ethylenediaminetetraacetic acid),O=C(O)CN(CCN(CC(=O)O)CC(=O)O)CC(=O)O,Fe,Steel,potentiodynamic polarization,seawater,110.0,88,"AZOOZ, R.",2019,J Material Sci Eng,O=C(O)CN(CCN(CC(=O)O)CC(=O)O)CC(=O)O,46.367267008737855,B~A{B}AD{AAD{AA{~B}B}AA{~B}B}AA{~B}B,SAMPLE_32,BASE_3
3361,875,2-[2-[bis(carboxymethyl)amino]ethyl-(carboxymethyl)amino]acetic acid(EDTA; ethylenediaminetetraacetic acid),O=C(O)CN(CCN(CC(=O)O)CC(=O)O)CC(=O)O,Fe,Steel,potentiodynamic polarization,seawater,130.0,88,"AZOOZ, R.",2019,J Material Sci Eng,O=C(O)CN(CCN(CC(=O)O)CC(=O)O)CC(=O)O,46.367267008737855,B~A{B}AD{AAD{AA{~B}B}AA{~B}B}AA{~B}B,SAMPLE_32,BASE_3
3362,875,2-[2-[bis(carboxymethyl)amino]ethyl-(carboxymethyl)amino]acetic acid(EDTA; ethylenediaminetetraacetic acid),O=C(O)CN(CCN(CC(=O)O)CC(=O)O)CC(=O)O,Mg,CPMg220ppmFe,H2 evolution,0.5 wt.% NaCl,50.0,29,(Lamaka et al.;2017),2017,Corrosion Science,O=C(O)CN(CCN(CC(=O)O)CC(=O)O)CC(=O)O,63.58515276975603,B~A{B}AD{AAD{AA{~B}B}AA{~B}B}AA{~B}B,SAMPLE_20,BASE_4
3363,875,2-[2-[bis(carboxymethyl)amino]ethyl-(carboxymethyl)amino]acetic acid(EDTA; ethylenediaminetetraacetic acid),O=C(O)CN(CCN(CC(=O)O)CC(=O)O)CC(=O)O,Mg,HPMg51ppmFe,H2 evolution,0.5 wt.% NaCl,50.0,-237,(Lamaka et al.;2017),2017,Corrosion Science,O=C(O)CN(CCN(CC(=O)O)CC(=O)O)CC(=O)O,78.66873454761884,B~A{B}AD{AAD{AA{~B}B}AA{~B}B}AA{~B}B,SAMPLE_28,BASE_4
3364,875,2-[2-[bis(carboxymethyl)amino]ethyl-(carboxymethyl)amino]acetic acid(EDTA; ethylenediaminetetraacetic acid),O=C(O)CN(CCN(CC(=O)O)CC(=O)O)CC(=O)O,Mg,HPMg50ppmFe,H2 evolution,0.5 wt.% NaCl,50.0,19,(Lamaka et al.;2017),2017,Corrosion Science,O=C(O)CN(CCN(CC(=O)O)CC(=O)O)CC(=O)O,64.86134949399732,B~A{B}AD{AAD{AA{~B}B}AA{~B}B}AA{~B}B,SAMPLE_27,BASE_4
3365,875,2-[2-[bis(carboxymethyl)amino]ethyl-(carboxymethyl)amino]acetic acid(EDTA; ethylenediaminetetraacetic acid),O=C(O)CN(CCN(CC(=O)O)CC(=O)O)CC(=O)O,Mg,ZE41,H2 evolution,0.5 wt.% NaCl,50.0,-128,(Lamaka et al.;2017),2017,Corrosion Science,O=C(O)CN(CCN(CC(=O)O)CC(=O)O)CC(=O)O,74.88441036335139,B~A{B}AD{AAD{AA{~B}B}AA{~B}B}AA{~B}B,SAMPLE_34,BASE_4
3366,875,2-[2-[bis(carboxymethyl)amino]ethyl-(carboxymethyl)amino]acetic acid(EDTA; ethylenediaminetetraacetic acid),O=C(O)CN(CCN(CC(=O)O)CC(=O)O)CC(=O)O,Mg,E21,H2 evolution,0.5 wt.% NaCl,50.0,-1482,(Lamaka et al.;2017),2017,Corrosion Science,O=C(O)CN(CCN(CC(=O)O)CC(=O)O)CC(=O)O,93.6453848909185,B~A{B}AD{AAD{AA{~B}B}AA{~B}B}AA{~B}B,SAMPLE_26,BASE_4
3367,875,2-[2-[bis(carboxymethyl)amino]ethyl-(carboxymethyl)amino]acetic acid(EDTA; ethylenediaminetetraacetic acid),O=C(O)CN(CCN(CC(=O)O)CC(=O)O)CC(=O)O,Mg,AZ31,H2 evolution,0.5 wt.% NaCl,50.0,-379,(Lamaka et al.;2017),2017,Corrosion Science,O=C(O)CN(CCN(CC(=O)O)CC(=O)O)CC(=O)O,82.07418172736044,B~A{B}AD{AAD{AA{~B}B}AA{~B}B}AA{~B}B,SAMPLE_16,BASE_4
3368,875,2-[2-[bis(carboxymethyl)amino]ethyl-(carboxymethyl)amino]acetic acid(EDTA; ethylenediaminetetraacetic acid),O=C(O)CN(CCN(CC(=O)O)CC(=O)O)CC(=O)O,Mg,AZ91,H2 evolution,0.5 wt.% NaCl,50.0,-599,(Lamaka et al.;2017),2017,Corrosion Science,O=C(O)CN(CCN(CC(=O)O)CC(=O)O)CC(=O)O,85.73466120649796,B~A{B}AD{AAD{AA{~B}B}AA{~B}B}AA{~B}B,SAMPLE_17,BASE_4
3369,875,2-[2-[bis(carboxymethyl)amino]ethyl-(carboxymethyl)amino]acetic acid(EDTA; ethylenediaminetetraacetic acid),O=C(O)CN(CCN(CC(=O)O)CC(=O)O)CC(=O)O,Mg,AM50,H2 evolution,0.5 wt.% NaCl,50.0,-750,(Lamaka et al.;2017),2017,Corrosion Science,O=C(O)CN(CCN(CC(=O)O)CC(=O)O)CC(=O)O,87.62892454139042,B~A{B}AD{AAD{AA{~B}B}AA{~B}B}AA{~B}B,SAMPLE_14,BASE_4
3370,875,2-[2-[bis(carboxymethyl)amino]ethyl-(carboxymethyl)amino]acetic acid(EDTA; ethylenediaminetetraacetic acid),O=C(O)CN(CCN(CC(=O)O)CC(=O)O)CC(=O)O,Mg,CPMg220ppmFe,H2 evolution,0.5 wt.% NaCl,20.0,20,(Lamaka et al.;2017),2017,Corrosion Science,O=C(O)CN(CCN(CC(=O)O)CC(=O)O)CC(=O)O,64.74103632529831,B~A{B}AD{AAD{AA{~B}B}AA{~B}B}AA{~B}B,SAMPLE_20,BASE_4
3371,875,2-[2-[bis(carboxymethyl)amino]ethyl-(carboxymethyl)amino]acetic acid(EDTA; ethylenediaminetetraacetic acid),O=C(O)CN(CCN(CC(=O)O)CC(=O)O)CC(=O)O,Mg,HPMg51ppmFe,H2 evolution,0.5 wt.% NaCl,20.0,-474,(Lamaka et al.;2017),2017,Corrosion Science,O=C(O)CN(CCN(CC(=O)O)CC(=O)O)CC(=O)O,83.82649261984723,B~A{B}AD{AAD{AA{~B}B}AA{~B}B}AA{~B}B,SAMPLE_28,BASE_4
3372,875,2-[2-[bis(carboxymethyl)amino]ethyl-(carboxymethyl)amino]acetic acid(EDTA; ethylenediaminetetraacetic acid),O=C(O)CN(CCN(CC(=O)O)CC(=O)O)CC(=O)O,Mg,HPMg50ppmFe,H2 evolution,0.5 wt.% NaCl,20.0,55,(Lamaka et al.;2017),2017,Corrosion Science,O=C(O)CN(CCN(CC(=O)O)CC(=O)O)CC(=O)O,59.16858537032404,B~A{B}AD{AAD{AA{~B}B}AA{~B}B}AA{~B}B,SAMPLE_27,BASE_4
3373,875,2-[2-[bis(carboxymethyl)amino]ethyl-(carboxymethyl)amino]acetic acid(EDTA; ethylenediaminetetraacetic acid),O=C(O)CN(CCN(CC(=O)O)CC(=O)O)CC(=O)O,Mg,WE43,H2 evolution,0.5 wt.% NaCl,20.0,-112,(Lamaka et al.;2017),2017,Corrosion Science,O=C(O)CN(CCN(CC(=O)O)CC(=O)O)CC(=O)O,74.1797297939315,B~A{B}AD{AAD{AA{~B}B}AA{~B}B}AA{~B}B,SAMPLE_33,BASE_4
3374,875,2-[2-[bis(carboxymethyl)amino]ethyl-(carboxymethyl)amino]acetic acid(EDTA; ethylenediaminetetraacetic acid),O=C(O)CN(CCN(CC(=O)O)CC(=O)O)CC(=O)O,Mg,ZE41,H2 evolution,0.5 wt.% NaCl,20.0,-82,(Lamaka et al.;2017),2017,Corrosion Science,O=C(O)CN(CCN(CC(=O)O)CC(=O)O)CC(=O)O,72.70198343775725,B~A{B}AD{AAD{AA{~B}B}AA{~B}B}AA{~B}B,SAMPLE_34,BASE_4
3375,875,2-[2-[bis(carboxymethyl)amino]ethyl-(carboxymethyl)amino]acetic acid(EDTA; ethylenediaminetetraacetic acid),O=C(O)CN(CCN(CC(=O)O)CC(=O)O)CC(=O)O,Mg,E21,H2 evolution,0.5 wt.% NaCl,20.0,-1723,(Lamaka et al.;2017),2017,Corrosion Science,O=C(O)CN(CCN(CC(=O)O)CC(=O)O)CC(=O)O,95.01866828990697,B~A{B}AD{AAD{AA{~B}B}AA{~B}B}AA{~B}B,SAMPLE_26,BASE_4
3376,875,2-[2-[bis(carboxymethyl)amino]ethyl-(carboxymethyl)amino]acetic acid(EDTA; ethylenediaminetetraacetic acid),O=C(O)CN(CCN(CC(=O)O)CC(=O)O)CC(=O)O,Mg,AZ31,H2 evolution,0.5 wt.% NaCl,20.0,-497,(Lamaka et al.;2017),2017,Corrosion Science,O=C(O)CN(CCN(CC(=O)O)CC(=O)O)CC(=O)O,84.206997520025,B~A{B}AD{AAD{AA{~B}B}AA{~B}B}AA{~B}B,SAMPLE_16,BASE_4
3377,875,2-[2-[bis(carboxymethyl)amino]ethyl-(carboxymethyl)amino]acetic acid(EDTA; ethylenediaminetetraacetic acid),O=C(O)CN(CCN(CC(=O)O)CC(=O)O)CC(=O)O,Mg,AZ91,H2 evolution,0.5 wt.% NaCl,20.0,-545,(Lamaka et al.;2017),2017,Corrosion Science,O=C(O)CN(CCN(CC(=O)O)CC(=O)O)CC(=O)O,84.95597620938607,B~A{B}AD{AAD{AA{~B}B}AA{~B}B}AA{~B}B,SAMPLE_17,BASE_4
3378,875,2-[2-[bis(carboxymethyl)amino]ethyl-(carboxymethyl)amino]acetic acid(EDTA; ethylenediaminetetraacetic acid),O=C(O)CN(CCN(CC(=O)O)CC(=O)O)CC(=O)O,Mg,AM50,H2 evolution,0.5 wt.% NaCl,20.0,-619,(Lamaka et al.;2017),2017,Corrosion Science,O=C(O)CN(CCN(CC(=O)O)CC(=O)O)CC(=O)O,86.00788343037954,B~A{B}AD{AAD{AA{~B}B}AA{~B}B}AA{~B}B,SAMPLE_14,BASE_4
3379,875,2-[2-[bis(carboxymethyl)amino]ethyl-(carboxymethyl)amino]acetic acid(EDTA; ethylenediaminetetraacetic acid),O=C(O)CN(CCN(CC(=O)O)CC(=O)O)CC(=O)O,Mg,CPMg220ppmFe,H2 evolution,0.5 wt.% NaCl,1.0,18,(Lamaka et al.;2017),2017,Corrosion Science,O=C(O)CN(CCN(CC(=O)O)CC(=O)O)CC(=O)O,64.98018639022474,B~A{B}AD{AAD{AA{~B}B}AA{~B}B}AA{~B}B,SAMPLE_20,BASE_4
3380,875,2-[2-[bis(carboxymethyl)amino]ethyl-(carboxymethyl)amino]acetic acid(EDTA; ethylenediaminetetraacetic acid),O=C(O)CN(CCN(CC(=O)O)CC(=O)O)CC(=O)O,Mg,WE43,H2 evolution,0.5 wt.% NaCl,1.0,14,(Lamaka et al.;2017),2017,Corrosion Science,O=C(O)CN(CCN(CC(=O)O)CC(=O)O)CC(=O)O,65.44146811836964,B~A{B}AD{AAD{AA{~B}B}AA{~B}B}AA{~B}B,SAMPLE_33,BASE_4
3381,875,2-[2-[bis(carboxymethyl)amino]ethyl-(carboxymethyl)amino]acetic acid(EDTA; ethylenediaminetetraacetic acid),O=C(O)CN(CCN(CC(=O)O)CC(=O)O)CC(=O)O,Mg,ZE41,H2 evolution,0.5 wt.% NaCl,1.0,-24,(Lamaka et al.;2017),2017,Corrosion Science,O=C(O)CN(CCN(CC(=O)O)CC(=O)O)CC(=O)O,68.98557281583481,B~A{B}AD{AAD{AA{~B}B}AA{~B}B}AA{~B}B,SAMPLE_34,BASE_4
3382,875,2-[2-[bis(carboxymethyl)amino]ethyl-(carboxymethyl)amino]acetic acid(EDTA; ethylenediaminetetraacetic acid),O=C(O)CN(CCN(CC(=O)O)CC(=O)O)CC(=O)O,Mg,E21,H2 evolution,0.5 wt.% NaCl,1.0,-29,(Lamaka et al.;2017),2017,Corrosion Science,O=C(O)CN(CCN(CC(=O)O)CC(=O)O)CC(=O)O,69.36843237031273,B~A{B}AD{AAD{AA{~B}B}AA{~B}B}AA{~B}B,SAMPLE_26,BASE_4
3383,875,2-[2-[bis(carboxymethyl)amino]ethyl-(carboxymethyl)amino]acetic acid(EDTA; ethylenediaminetetraacetic acid),O=C(O)CN(CCN(CC(=O)O)CC(=O)O)CC(=O)O,Mg,AZ31,H2 evolution,0.5 wt.% NaCl,1.0,-18,(Lamaka et al.;2017),2017,Corrosion Science,O=C(O)CN(CCN(CC(=O)O)CC(=O)O)CC(=O)O,68.50522219881432,B~A{B}AD{AAD{AA{~B}B}AA{~B}B}AA{~B}B,SAMPLE_16,BASE_4
3384,875,2-[2-[bis(carboxymethyl)amino]ethyl-(carboxymethyl)amino]acetic acid(EDTA; ethylenediaminetetraacetic acid),O=C(O)CN(CCN(CC(=O)O)CC(=O)O)CC(=O)O,Mg,AZ91,H2 evolution,0.5 wt.% NaCl,1.0,-21,(Lamaka et al.;2017),2017,Corrosion Science,O=C(O)CN(CCN(CC(=O)O)CC(=O)O)CC(=O)O,68.74837519230825,B~A{B}AD{AAD{AA{~B}B}AA{~B}B}AA{~B}B,SAMPLE_17,BASE_4
3385,875,2-[2-[bis(carboxymethyl)amino]ethyl-(carboxymethyl)amino]acetic acid(EDTA; ethylenediaminetetraacetic acid),O=C(O)CN(CCN(CC(=O)O)CC(=O)O)CC(=O)O,Mg,AM50,H2 evolution,0.5 wt.% NaCl,1.0,-25,(Lamaka et al.;2017),2017,Corrosion Science,O=C(O)CN(CCN(CC(=O)O)CC(=O)O)CC(=O)O,69.06336508572407,B~A{B}AD{AAD{AA{~B}B}AA{~B}B}AA{~B}B,SAMPLE_14,BASE_4
3386,875,2-[2-[bis(carboxymethyl)amino]ethyl-(carboxymethyl)amino]acetic acid(EDTA; ethylenediaminetetraacetic acid),O=C(O)CN(CCN(CC(=O)O)CC(=O)O)CC(=O)O,Mg,CPMg342ppmFe,H2 evolution,0.5 wt.% NaCl,50.0,-370,(Lamaka et al.;2017),2017,Corrosion Science,O=C(O)CN(CCN(CC(=O)O)CC(=O)O)CC(=O)O,81.89047596729756,B~A{B}AD{AAD{AA{~B}B}AA{~B}B}AA{~B}B,SAMPLE_21,BASE_4
3387,876,2-[bis[2-[bis(carboxymethyl)amino]ethyl]amino]aceticacid(Diethylenetriaminepenta acetic acid; DTPA;Pentetic acid),O=C(O)CN(CCN(CC(=O)O)CC(=O)O)CCN(CC(=O)O)CC(=O)O,Mg,CPMg220ppmFe,H2 evolution,0.5 wt.% NaCl,50.0,-75,"LAMAKA, S. V., VAGHEFINAZARI, B., MEI, D., PETRAUSKAS, R. P., HÖCHE, D. & ZHELUDKEVICH, M. L.",2017,Corrosion Science,O=C(O)CN(CCN(CC(=O)O)CC(=O)O)CCN(CC(=O)O)CC(=O)O,72.32212747627324,B~A{B}AD{AAD{AA{~B}B}AA{~B}B}AAD{AA{~B}B}AA{~B}B,SAMPLE_20,BASE_4
3388,877,2-[2-[bis(carboxymethyl)amino]ethyl-(2-hydroxyethyl)amino]acetic acid(N-(2-hydroxyethyl) ethylenediamine-N;N’;N’-triacetic acid; HEDTA; Versenol),O=C(O)CN(CCO)CCN(CC(=O)O)CC(=O)O,Mg,CPMg220ppmFe,H2 evolution,0.5 wt.% NaCl,50.0,6,"LAMAKA, S. V., VAGHEFINAZARI, B., MEI, D., PETRAUSKAS, R. P., HÖCHE, D. & ZHELUDKEVICH, M. L.",2017,Corrosion Science,O=C(O)CN(CCO)CCN(CC(=O)O)CC(=O)O,66.30293212822424,B~A{B}AD{AAB}AAD{AA{~B}B}AA{~B}B,SAMPLE_20,BASE_4
3389,878,2-[bis(2-hydroxyethyl)amino]acetic acid(Bicine; Diethylolglycine),O=C(O)CN(CCO)CCO,Mg,CPMg220ppmFe,H2 evolution,0.5 wt.% NaCl,50.0,-52,(Lamaka et al.;2017),2017,Corrosion Science,O=C(O)CN(CCO)CCO,70.9574461114083,B~A{B}AD{AAB}AAB,SAMPLE_20,BASE_4
3390,878,2-[bis(2-hydroxyethyl)amino]acetic acid(Bicine; Diethylolglycine),O=C(O)CN(CCO)CCO,Mg,HPMg51ppmFe,H2 evolution,0.5 wt.% NaCl,50.0,-295,(Lamaka et al.;2017),2017,Corrosion Science,O=C(O)CN(CCO)CCO,80.20675358281991,B~A{B}AD{AAB}AAB,SAMPLE_28,BASE_4
3391,878,2-[bis(2-hydroxyethyl)amino]acetic acid(Bicine; Diethylolglycine),O=C(O)CN(CCO)CCO,Mg,HPMg50ppmFe,H2 evolution,0.5 wt.% NaCl,50.0,43,(Lamaka et al.;2017),2017,Corrosion Science,O=C(O)CN(CCO)CCO,61.45803090449094,B~A{B}AD{AAB}AAB,SAMPLE_27,BASE_4
3392,878,2-[bis(2-hydroxyethyl)amino]acetic acid(Bicine; Diethylolglycine),O=C(O)CN(CCO)CCO,Mg,WE43,H2 evolution,0.5 wt.% NaCl,50.0,-82,(Lamaka et al.;2017),2017,Corrosion Science,O=C(O)CN(CCO)CCO,72.70198343775725,B~A{B}AD{AAB}AAB,SAMPLE_33,BASE_4
3393,878,2-[bis(2-hydroxyethyl)amino]acetic acid(Bicine; Diethylolglycine),O=C(O)CN(CCO)CCO,Mg,ZE41,H2 evolution,0.5 wt.% NaCl,50.0,-111,(Lamaka et al.;2017),2017,Corrosion Science,O=C(O)CN(CCO)CCO,74.1339373420452,B~A{B}AD{AAB}AAB,SAMPLE_34,BASE_4
3394,878,2-[bis(2-hydroxyethyl)amino]acetic acid(Bicine; Diethylolglycine),O=C(O)CN(CCO)CCO,Mg,E21,H2 evolution,0.5 wt.% NaCl,50.0,-743,(Lamaka et al.;2017),2017,Corrosion Science,O=C(O)CN(CCO)CCO,87.5488347775914,B~A{B}AD{AAB}AAB,SAMPLE_26,BASE_4
3395,878,2-[bis(2-hydroxyethyl)amino]acetic acid(Bicine; Diethylolglycine),O=C(O)CN(CCO)CCO,Mg,AZ31,H2 evolution,0.5 wt.% NaCl,50.0,-311,(Lamaka et al.;2017),2017,Corrosion Science,O=C(O)CN(CCO)CCO,80.59132362837421,B~A{B}AD{AAB}AAB,SAMPLE_16,BASE_4
3396,878,2-[bis(2-hydroxyethyl)amino]acetic acid(Bicine; Diethylolglycine),O=C(O)CN(CCO)CCO,Mg,AZ91,H2 evolution,0.5 wt.% NaCl,50.0,-227,(Lamaka et al.;2017),2017,Corrosion Science,O=C(O)CN(CCO)CCO,78.37699304586049,B~A{B}AD{AAB}AAB,SAMPLE_17,BASE_4
3397,878,2-[bis(2-hydroxyethyl)amino]acetic acid(Bicine; Diethylolglycine),O=C(O)CN(CCO)CCO,Mg,AM50,H2 evolution,0.5 wt.% NaCl,50.0,-372,(Lamaka et al.;2017),2017,Corrosion Science,O=C(O)CN(CCO)CCO,81.93160165767475,B~A{B}AD{AAB}AAB,SAMPLE_14,BASE_4
3398,879,2-hydroxyacetic acid(Glycolic acid),O=C(O)CO,Mg,CPMg220ppmFe,H2 evolution,0.5 wt.% NaCl,50.0,65,(Lamaka et al.;2017),2017,Corrosion Science,O=C(O)CO,56.73458363719991,B~A{B}AB,SAMPLE_20,BASE_4
3399,879,2-hydroxyacetic acid(Glycolic acid),O=C(O)CO,Mg,HPMg51ppmFe,H2 evolution,0.5 wt.% NaCl,50.0,38,(Lamaka et al.;2017),2017,Corrosion Science,O=C(O)CO,62.27238308640459,B~A{B}AB,SAMPLE_28,BASE_4
3400,879,2-hydroxyacetic acid(Glycolic acid),O=C(O)CO,Mg,HPMg50ppmFe,H2 evolution,0.5 wt.% NaCl,50.0,63,(Lamaka et al.;2017),2017,Corrosion Science,O=C(O)CO,57.272782398590074,B~A{B}AB,SAMPLE_27,BASE_4
3401,879,2-hydroxyacetic acid(Glycolic acid),O=C(O)CO,Mg,WE43,H2 evolution,0.5 wt.% NaCl,50.0,50,(Lamaka et al.;2017),2017,Corrosion Science,O=C(O)CO,60.189010976080965,B~A{B}AB,SAMPLE_33,BASE_4
3402,879,2-hydroxyacetic acid(Glycolic acid),O=C(O)CO,Mg,ZE41,H2 evolution,0.5 wt.% NaCl,50.0,59,(Lamaka et al.;2017),2017,Corrosion Science,O=C(O)CO,58.26699666079451,B~A{B}AB,SAMPLE_34,BASE_4
3403,879,2-hydroxyacetic acid(Glycolic acid),O=C(O)CO,Mg,E21,H2 evolution,0.5 wt.% NaCl,50.0,-3,(Lamaka et al.;2017),2017,Corrosion Science,O=C(O)CO,67.18848023342025,B~A{B}AB,SAMPLE_26,BASE_4
3404,879,2-hydroxyacetic acid(Glycolic acid),O=C(O)CO,Mg,AZ31,H2 evolution,0.5 wt.% NaCl,50.0,61,(Lamaka et al.;2017),2017,Corrosion Science,O=C(O)CO,57.78264146007785,B~A{B}AB,SAMPLE_16,BASE_4
3405,879,2-hydroxyacetic acid(Glycolic acid),O=C(O)CO,Mg,AZ91,H2 evolution,0.5 wt.% NaCl,50.0,49,(Lamaka et al.;2017),2017,Corrosion Science,O=C(O)CO,60.380801115186856,B~A{B}AB,SAMPLE_17,BASE_4
3406,879,2-hydroxyacetic acid(Glycolic acid),O=C(O)CO,Mg,AM50,H2 evolution,0.5 wt.% NaCl,50.0,50,(Lamaka et al.;2017),2017,Corrosion Science,O=C(O)CO,60.189010976080965,B~A{B}AB,SAMPLE_14,BASE_4
3407,880,2-(carboxymethoxy)acetic acid(Diglycolic acid),O=C(O)COCC(=O)O,Mg,CPMg220ppmFe,H2 evolution,0.5 wt.% NaCl,50.0,86,(Lamaka et al.;2017),2017,Corrosion Science,O=C(O)COCC(=O)O,47.860229527556804,B~A{B}ABAA{~B}B,SAMPLE_20,BASE_4
3408,880,2-(carboxymethoxy)acetic acid(Diglycolic acid),O=C(O)COCC(=O)O,Mg,HPMg51ppmFe,H2 evolution,0.5 wt.% NaCl,50.0,6,(Lamaka et al.;2017),2017,Corrosion Science,O=C(O)COCC(=O)O,66.30293212822424,B~A{B}ABAA{~B}B,SAMPLE_28,BASE_4
3409,880,2-(carboxymethoxy)acetic acid(Diglycolic acid),O=C(O)COCC(=O)O,Mg,HPMg50ppmFe,H2 evolution,0.5 wt.% NaCl,50.0,93,(Lamaka et al.;2017),2017,Corrosion Science,O=C(O)COCC(=O)O,41.14703979812659,B~A{B}ABAA{~B}B,SAMPLE_27,BASE_4
3410,880,2-(carboxymethoxy)acetic acid(Diglycolic acid),O=C(O)COCC(=O)O,Mg,WE43,H2 evolution,0.5 wt.% NaCl,50.0,50,(Lamaka et al.;2017),2017,Corrosion Science,O=C(O)COCC(=O)O,60.189010976080965,B~A{B}ABAA{~B}B,SAMPLE_33,BASE_4
3411,880,2-(carboxymethoxy)acetic acid(Diglycolic acid),O=C(O)COCC(=O)O,Mg,ZE41,H2 evolution,0.5 wt.% NaCl,50.0,60,(Lamaka et al.;2017),2017,Corrosion Science,O=C(O)COCC(=O)O,58.02784659586809,B~A{B}ABAA{~B}B,SAMPLE_34,BASE_4
3412,880,2-(carboxymethoxy)acetic acid(Diglycolic acid),O=C(O)COCC(=O)O,Mg,E21,H2 evolution,0.5 wt.% NaCl,50.0,-31,(Lamaka et al.;2017),2017,Corrosion Science,O=C(O)COCC(=O)O,69.51743662516358,B~A{B}ABAA{~B}B,SAMPLE_26,BASE_4
3413,880,2-(carboxymethoxy)acetic acid(Diglycolic acid),O=C(O)COCC(=O)O,Mg,AZ31,H2 evolution,0.5 wt.% NaCl,50.0,74,(Lamaka et al.;2017),2017,Corrosion Science,O=C(O)COCC(=O)O,53.85567720813477,B~A{B}ABAA{~B}B,SAMPLE_16,BASE_4
3414,880,2-(carboxymethoxy)acetic acid(Diglycolic acid),O=C(O)COCC(=O)O,Mg,AZ91,H2 evolution,0.5 wt.% NaCl,50.0,54,(Lamaka et al.;2017),2017,Corrosion Science,O=C(O)COCC(=O)O,59.38145296177755,B~A{B}ABAA{~B}B,SAMPLE_17,BASE_4
3415,880,2-(carboxymethoxy)acetic acid(Diglycolic acid),O=C(O)COCC(=O)O,Mg,AM50,H2 evolution,0.5 wt.% NaCl,50.0,59,(Lamaka et al.;2017),2017,Corrosion Science,O=C(O)COCC(=O)O,58.26699666079451,B~A{B}ABAA{~B}B,SAMPLE_14,BASE_4
3416,881,2-sulfanylacetic acid(Mercaptoacetic acid; Thioglycolic acid),O=C(O)CS,Al,AA2024-T3,weight loss,0.1M NaCl,1.0,96,"WINKLER, D. A., BREEDON, M., HUGHES, A. E., BURDEN, F. R., BARNARD, A. S., HARVEY, T. G. & COLE, I.",2014,Green Chemistry,O=C(O)CS,35.727113027364545,B~A{B}AE,SAMPLE_4,BASE_1
3417,881,2-sulfanylacetic acid(Mercaptoacetic acid; Thioglycolic acid),O=C(O)CS,Al,AA2024-T3,optical inspection,0.1M NaCl,1.0,10,"WINKLER, D. A., BREEDON, M., WHITE, P., HUGHES, A. E., SAPPER, E. D. & COLE, I.",2016,Corrosion Science,O=C(O)CS,65.88177509975425,B~A{B}AE,SAMPLE_4,BASE_1
3418,881,2-sulfanylacetic acid(Mercaptoacetic acid; Thioglycolic acid),O=C(O)CS,Al,AA2024-T3,optical inspection,0.1M NaCl,1.0,10,"WINKLER, D. A., BREEDON, M., WHITE, P., HUGHES, A. E., SAPPER, E. D. & COLE, I.",2016,Corrosion Science,O=C(O)CS,65.88177509975425,B~A{B}AE,SAMPLE_4,BASE_1
3419,881,2-sulfanylacetic acid(Mercaptoacetic acid; Thioglycolic acid),O=C(O)CS,Al,AA2024-T3,optical inspection,0.1M NaCl,1.0,0,"WINKLER, D. A., BREEDON, M., WHITE, P., HUGHES, A. E., SAPPER, E. D. & COLE, I.",2016,Corrosion Science,O=C(O)CS,66.90220070551119,B~A{B}AE,SAMPLE_4,BASE_1
3420,881,2-sulfanylacetic acid(Mercaptoacetic acid; Thioglycolic acid),O=C(O)CS,Al,AA2024-T3,optical inspection,0.1M NaCl,1.0,0,"WINKLER, D. A., BREEDON, M., WHITE, P., HUGHES, A. E., SAPPER, E. D. & COLE, I.",2016,Corrosion Science,O=C(O)CS,66.90220070551119,B~A{B}AE,SAMPLE_4,BASE_1
3421,881,2-sulfanylacetic acid(Mercaptoacetic acid; Thioglycolic acid),O=C(O)CS,Al,AA7075-T6,weight loss,0.1M NaCl,1.0,83,"WINKLER, D. A., BREEDON, M., HUGHES, A. E., BURDEN, F. R., BARNARD, A. S., HARVEY, T. G. & COLE, I.",2014,Green Chemistry,O=C(O)CS,49.740647133813546,B~A{B}AE,SAMPLE_12,BASE_1
3422,881,2-sulfanylacetic acid(Mercaptoacetic acid; Thioglycolic acid),O=C(O)CS,Al,AA7075-T6,optical inspection,0.1M NaCl,1.0,30,"WINKLER, D. A., BREEDON, M., WHITE, P., HUGHES, A. E., SAPPER, E. D. & COLE, I.",2016,Corrosion Science,O=C(O)CS,63.44777336663013,B~A{B}AE,SAMPLE_12,BASE_1
3423,881,2-sulfanylacetic acid(Mercaptoacetic acid; Thioglycolic acid),O=C(O)CS,Al,AA7075-T6,optical inspection,0.1M NaCl,1.0,30,"WINKLER, D. A., BREEDON, M., WHITE, P., HUGHES, A. E., SAPPER, E. D. & COLE, I.",2016,Corrosion Science,O=C(O)CS,63.44777336663013,B~A{B}AE,SAMPLE_12,BASE_1
3424,881,2-sulfanylacetic acid(Mercaptoacetic acid; Thioglycolic acid),O=C(O)CS,Al,AA7075-T6,optical inspection,0.1M NaCl,1.0,30,"WINKLER, D. A., BREEDON, M., WHITE, P., HUGHES, A. E., SAPPER, E. D. & COLE, I.",2016,Corrosion Science,O=C(O)CS,63.44777336663013,B~A{B}AE,SAMPLE_12,BASE_1
3425,881,2-sulfanylacetic acid(Mercaptoacetic acid; Thioglycolic acid),O=C(O)CS,Al,AA7075-T6,optical inspection,0.1M NaCl,1.0,30,"WINKLER, D. A., BREEDON, M., WHITE, P., HUGHES, A. E., SAPPER, E. D. & COLE, I.",2016,Corrosion Science,O=C(O)CS,63.44777336663013,B~A{B}AE,SAMPLE_12,BASE_1
3426,882,2-phenylacetic acid,O=C(O)Cc1ccccc1,Al,powder,H2 evolution,"1M HCl, 2.5% NaCl",10.0,53,"HORNER, L. & MEISEL, K.",1978,Werkstoffe Und Korrosion-Materials and Corrosion,O=C(O)Cc1ccccc1,59.58974239879402,B~A{B}Aaraaaaar,SAMPLE_37,BASE_1
3427,883,cyclobutane-1;1-dicarboxylic acid,O=C(O)OC1(OC(=O)O)CCC1,Al,powder,H2 evolution,"1M HCl, 2.5% NaCl",10.0,45,"HORNER, L. & MEISEL, K.",1978,Werkstoffe Und Korrosion-Materials and Corrosion,O=C(O)OC1(OC(=O)O)CCC1,61.11209821947949,B~A{B}BAr{BA{~B}B}AAAr,SAMPLE_37,BASE_1
3428,884,(2S)-pyrrolidine-2-carboxylic acid (Proline),O=C(O)[C@@H]1CCCN1,Mg,MgCa,H2 evolution,0.85 wt.% NaCl,0.5,-19,(Lamaka et al.;2017; Mei et al.;2019),2017,Corrosion Science,O=C(O)[C@@H]1CCCN1,68.58695336343604,B~A{B}<A**H>rAAADr,SAMPLE_30,BASE_4
3429,885,(2R;3S;4R;5R)-2;3;4;5;6-pentahydroxyhexanoic acid(Gluconic acid; dextronic acid; maltonic acid),O=C(O)[C@H](O)[C@@H](O)[C@H](O)[C@H](O)CO,Mg,CPMg220ppmFe,H2 evolution,0.5 wt.% NaCl,50.0,58,(Lamaka et al.;2017),2017,Corrosion Science,O=C(O)[C@H](O)[C@@H](O)[C@H](O)[C@H](O)CO,58.50038350893013,B~A{B}<A*H>{B}<A**H>{B}<A*H>{B}<A*H>{B}AB,SAMPLE_20,BASE_4
3430,885,(2R;3S;4R;5R)-2;3;4;5;6-pentahydroxyhexanoic acid(Gluconic acid; dextronic acid; maltonic acid),O=C(O)[C@H](O)[C@@H](O)[C@H](O)[C@H](O)CO,Mg,ZE41,H2 evolution,0.5 wt.% NaCl,50.0,48,(Lamaka et al.;2017),2017,Corrosion Science,O=C(O)[C@H](O)[C@@H](O)[C@H](O)[C@H](O)CO,60.568866937565,B~A{B}<A*H>{B}<A**H>{B}<A*H>{B}<A*H>{B}AB,SAMPLE_34,BASE_4
3431,885,(2R;3S;4R;5R)-2;3;4;5;6-pentahydroxyhexanoic acid(Gluconic acid; dextronic acid; maltonic acid),O=C(O)[C@H](O)[C@@H](O)[C@H](O)[C@H](O)CO,Mg,AZ31,H2 evolution,0.5 wt.% NaCl,50.0,19,(Lamaka et al.;2017),2017,Corrosion Science,O=C(O)[C@H](O)[C@@H](O)[C@H](O)[C@H](O)CO,64.86134949399732,B~A{B}<A*H>{B}<A**H>{B}<A*H>{B}<A*H>{B}AB,SAMPLE_16,BASE_4
3432,885,(2R;3S;4R;5R)-2;3;4;5;6-pentahydroxyhexanoic acid(Gluconic acid; dextronic acid; maltonic acid),O=C(O)[C@H](O)[C@@H](O)[C@H](O)[C@H](O)CO,Mg,AM50,H2 evolution,0.5 wt.% NaCl,50.0,-97,(Lamaka et al.;2017),2017,Corrosion Science,O=C(O)[C@H](O)[C@@H](O)[C@H](O)[C@H](O)CO,73.46901356006357,B~A{B}<A*H>{B}<A**H>{B}<A*H>{B}<A*H>{B}AB,SAMPLE_14,BASE_4
3433,886,(2R;3R;4R;5R)-2;3;5;6-tetrahydroxy-4-[(2S;3R;4S;5R;6R)-3;4;5-trihydroxy-6-(hydroxymethyl)oxan-2-yl]oxyhexanoic acid (Lactobionic acid),O=C(O)[C@H](O)[C@@H](O)[C@H](O[C@@H]1O[C@H](CO)[C@H](O)[C@H](O)[C@H]1O)[C@H](O)CO,Mg,CPMg220ppmFe,H2 evolution,0.5 wt.% NaCl,50.0,7,(Lamaka et al.;2017),2017,Corrosion Science,O=C(O)[C@H](O)[C@@H](O)[C@H](O[C@@H]1O[C@H](CO)[C@H](O)[C@H](O)[C@H]1O)[C@H](O)CO,66.19934733834768,B~A{B}<A*H>{B}<A**H>{B}<A*H>{B<A**H>rB<A*H>{AB}<A*H>{B}<A*H>{B}<A*H>rB}<A*H>{B}AB,SAMPLE_20,BASE_4
3434,886,(2R;3R;4R;5R)-2;3;5;6-tetrahydroxy-4-[(2S;3R;4S;5R;6R)-3;4;5-trihydroxy-6-(hydroxymethyl)oxan-2-yl]oxyhexanoic acid (Lactobionic acid),O=C(O)[C@H](O)[C@@H](O)[C@H](O[C@@H]1O[C@H](CO)[C@H](O)[C@H](O)[C@H]1O)[C@H](O)CO,Mg,HPMg50ppmFe,H2 evolution,0.5 wt.% NaCl,50.0,58,(Lamaka et al.;2017),2017,Corrosion Science,O=C(O)[C@H](O)[C@@H](O)[C@H](O[C@@H]1O[C@H](CO)[C@H](O)[C@H](O)[C@H]1O)[C@H](O)CO,58.50038350893013,B~A{B}<A*H>{B}<A**H>{B}<A*H>{B<A**H>rB<A*H>{AB}<A*H>{B}<A*H>{B}<A*H>rB}<A*H>{B}AB,SAMPLE_27,BASE_4
3435,886,(2R;3R;4R;5R)-2;3;5;6-tetrahydroxy-4-[(2S;3R;4S;5R;6R)-3;4;5-trihydroxy-6-(hydroxymethyl)oxan-2-yl]oxyhexanoic acid (Lactobionic acid),O=C(O)[C@H](O)[C@@H](O)[C@H](O[C@@H]1O[C@H](CO)[C@H](O)[C@H](O)[C@H]1O)[C@H](O)CO,Mg,WE43,H2 evolution,0.5 wt.% NaCl,50.0,59,(Lamaka et al.;2017),2017,Corrosion Science,O=C(O)[C@H](O)[C@@H](O)[C@H](O[C@@H]1O[C@H](CO)[C@H](O)[C@H](O)[C@H]1O)[C@H](O)CO,58.26699666079451,B~A{B}<A*H>{B}<A**H>{B}<A*H>{B<A**H>rB<A*H>{AB}<A*H>{B}<A*H>{B}<A*H>rB}<A*H>{B}AB,SAMPLE_33,BASE_4
3436,886,(2R;3R;4R;5R)-2;3;5;6-tetrahydroxy-4-[(2S;3R;4S;5R;6R)-3;4;5-trihydroxy-6-(hydroxymethyl)oxan-2-yl]oxyhexanoic acid (Lactobionic acid),O=C(O)[C@H](O)[C@@H](O)[C@H](O[C@@H]1O[C@H](CO)[C@H](O)[C@H](O)[C@H]1O)[C@H](O)CO,Mg,ZE41,H2 evolution,0.5 wt.% NaCl,50.0,55,(Lamaka et al.;2017),2017,Corrosion Science,O=C(O)[C@H](O)[C@@H](O)[C@H](O[C@@H]1O[C@H](CO)[C@H](O)[C@H](O)[C@H]1O)[C@H](O)CO,59.16858537032404,B~A{B}<A*H>{B}<A**H>{B}<A*H>{B<A**H>rB<A*H>{AB}<A*H>{B}<A*H>{B}<A*H>rB}<A*H>{B}AB,SAMPLE_34,BASE_4
3437,886,(2R;3R;4R;5R)-2;3;5;6-tetrahydroxy-4-[(2S;3R;4S;5R;6R)-3;4;5-trihydroxy-6-(hydroxymethyl)oxan-2-yl]oxyhexanoic acid (Lactobionic acid),O=C(O)[C@H](O)[C@@H](O)[C@H](O[C@@H]1O[C@H](CO)[C@H](O)[C@H](O)[C@H]1O)[C@H](O)CO,Mg,E21,H2 evolution,0.5 wt.% NaCl,50.0,-70,(Lamaka et al.;2017),2017,Corrosion Science,O=C(O)[C@H](O)[C@@H](O)[C@H](O[C@@H]1O[C@H](CO)[C@H](O)[C@H](O)[C@H]1O)[C@H](O)CO,72.0413807023171,B~A{B}<A*H>{B}<A**H>{B}<A*H>{B<A**H>rB<A*H>{AB}<A*H>{B}<A*H>{B}<A*H>rB}<A*H>{B}AB,SAMPLE_26,BASE_4
3438,886,(2R;3R;4R;5R)-2;3;5;6-tetrahydroxy-4-[(2S;3R;4S;5R;6R)-3;4;5-trihydroxy-6-(hydroxymethyl)oxan-2-yl]oxyhexanoic acid (Lactobionic acid),O=C(O)[C@H](O)[C@@H](O)[C@H](O[C@@H]1O[C@H](CO)[C@H](O)[C@H](O)[C@H]1O)[C@H](O)CO,Mg,AZ31,H2 evolution,0.5 wt.% NaCl,50.0,26,(Lamaka et al.;2017),2017,Corrosion Science,O=C(O)[C@H](O)[C@@H](O)[C@H](O[C@@H]1O[C@H](CO)[C@H](O)[C@H](O)[C@H]1O)[C@H](O)CO,63.985972128020286,B~A{B}<A*H>{B}<A**H>{B}<A*H>{B<A**H>rB<A*H>{AB}<A*H>{B}<A*H>{B}<A*H>rB}<A*H>{B}AB,SAMPLE_16,BASE_4
3439,886,(2R;3R;4R;5R)-2;3;5;6-tetrahydroxy-4-[(2S;3R;4S;5R;6R)-3;4;5-trihydroxy-6-(hydroxymethyl)oxan-2-yl]oxyhexanoic acid (Lactobionic acid),O=C(O)[C@H](O)[C@@H](O)[C@H](O[C@@H]1O[C@H](CO)[C@H](O)[C@H](O)[C@H]1O)[C@H](O)CO,Mg,AZ91,H2 evolution,0.5 wt.% NaCl,50.0,48,(Lamaka et al.;2017),2017,Corrosion Science,O=C(O)[C@H](O)[C@@H](O)[C@H](O[C@@H]1O[C@H](CO)[C@H](O)[C@H](O)[C@H]1O)[C@H](O)CO,60.568866937565,B~A{B}<A*H>{B}<A**H>{B}<A*H>{B<A**H>rB<A*H>{AB}<A*H>{B}<A*H>{B}<A*H>rB}<A*H>{B}AB,SAMPLE_17,BASE_4
3440,886,(2R;3R;4R;5R)-2;3;5;6-tetrahydroxy-4-[(2S;3R;4S;5R;6R)-3;4;5-trihydroxy-6-(hydroxymethyl)oxan-2-yl]oxyhexanoic acid (Lactobionic acid),O=C(O)[C@H](O)[C@@H](O)[C@H](O[C@@H]1O[C@H](CO)[C@H](O)[C@H](O)[C@H]1O)[C@H](O)CO,Mg,AM50,H2 evolution,0.5 wt.% NaCl,50.0,53,(Lamaka et al.;2017),2017,Corrosion Science,O=C(O)[C@H](O)[C@@H](O)[C@H](O[C@@H]1O[C@H](CO)[C@H](O)[C@H](O)[C@H]1O)[C@H](O)CO,59.58974239879402,B~A{B}<A*H>{B}<A**H>{B}<A*H>{B<A**H>rB<A*H>{AB}<A*H>{B}<A*H>{B}<A*H>rB}<A*H>{B}AB,SAMPLE_14,BASE_4
3441,887,(2S;3S;4S;5R)-3;4;5;6-tetrahydroxyoxane-2-carboxylic acid (Glucuronic acid; Hexuronic acid),O=C(O)[C@H]1OC(O)[C@H](O)[C@@H](O)[C@@H]1O,Mg,CPMg342ppmFe,H2 evolution,0.85 wt.% NaCl,0.0567,7,"MEI, D., LAMAKA, S. V., FEILER, C. & ZHELUDKEVICH, M. L.",2019,Corrosion Science,O=C(O)[C@H]1OC(O)[C@H](O)[C@@H](O)[C@@H]1O,66.19934733834768,B~A{B}<A*H>rBA{B}<A*H>{B}<A**H>{B}<A**H>rB,SAMPLE_21,BASE_4
3442,887,(2S;3S;4S;5R)-3;4;5;6-tetrahydroxyoxane-2-carboxylic acid (Glucuronic acid; Hexuronic acid),O=C(O)[C@H]1OC(O)[C@H](O)[C@@H](O)[C@@H]1O,Mg,MgCa,H2 evolution,0.85 wt.% NaCl,0.0567,-6,"MEI, D., LAMAKA, S. V., FEILER, C. & ZHELUDKEVICH, M. L.",2019,Corrosion Science,O=C(O)[C@H]1OC(O)[C@H](O)[C@@H](O)[C@@H]1O,67.46654006450127,B~A{B}<A*H>rBA{B}<A*H>{B}<A**H>{B}<A**H>rB,SAMPLE_30,BASE_4
3443,888,Anthracene-9-carboxylic acid,O=C(O)c1c2ccccc2cc2ccccc12,Al,powder,H2 evolution,"1M HCl, 2.5% NaCl",10.0,16,"HORNER, L. & MEISEL, K.",1978,Werkstoffe Und Korrosion-Materials and Corrosion,O=C(O)c1c2ccccc2cc2ccccc12,65.21357323836033,B~A{B}araeaaaaaeaaeaaaaare,SAMPLE_37,BASE_1
3444,889,1;2;4;5-benzenetetracarboxylic acid,O=C(O)c1cc(C(=O)O)c(C(=O)O)cc1C(=O)O,Al,powder,H2 evolution,"1M HCl, 2.5% NaCl",10.0,44,"HORNER, L. & MEISEL, K.",1978,Werkstoffe Und Korrosion-Materials and Corrosion,O=C(O)c1cc(C(=O)O)c(C(=O)O)cc1C(=O)O,61.28660898641726,B~A{B}araa{A{~B}B}a{A{~B}B}aarA{~B}B,SAMPLE_37,BASE_1
3445,889,1;2;4;5-benzenetetracarboxylic acid,O=C(O)c1cc(C(=O)O)c(C(=O)O)cc1C(=O)O,Al,powder,H2 evolution,"1M HCl, 2.5% NaCl",10.0,44,"HORNER, L. & MEISEL, K.",1978,Werkstoffe Und Korrosion-Materials and Corrosion,O=C(O)c1cc(C(=O)O)c(C(=O)O)cc1C(=O)O,61.28660898641726,B~A{B}araa{A{~B}B}a{A{~B}B}aarA{~B}B,SAMPLE_37,BASE_1
3446,890,"benzene-1,3,5-tricarboxylic acid  ",O=C(O)c1cc(C(=O)O)cc(C(=O)O)c1,Mg,CPMg220ppmFe,H2 evolution,0.5 wt.% NaCl,50.0,90,"FEILER, C., MEI, D., VAGHEFINAZARI, B., WÜRGER, T., MEISSNE, R. H., LUTHRINGER-FEYERABEND, B. J. C., WINKLER, D. A., ZHELUDKEVICH, M. L. & LAMAKA, S. V.",2019,Corrosion Science,O=C(O)c1cc(C(=O)O)cc(C(=O)O)c1,44.601467137007646,B~A{B}araa{A{~B}B}aa{A{~B}B}ar,SAMPLE_20,BASE_4
3447,890,"benzene-1,3,5-tricarboxylic acid  ",O=C(O)c1cc(C(=O)O)cc(C(=O)O)c1,Mg,CPMg342ppmFe,H2 evolution,0.5 wt.% NaCl,50.0,87,"FEILER, C., MEI, D., VAGHEFINAZARI, B., WÜRGER, T., MEISSNE, R. H., LUTHRINGER-FEYERABEND, B. J. C., WINKLER, D. A., ZHELUDKEVICH, M. L. & LAMAKA, S. V.",2019,Corrosion Science,O=C(O)c1cc(C(=O)O)cc(C(=O)O)c1,47.142487478704545,B~A{B}araa{A{~B}B}aa{A{~B}B}ar,SAMPLE_21,BASE_4
3448,891,3;4;5-trihydroxybenzoic acid (Gallic acid),O=C(O)c1cc(O)c(O)c(O)c1,Al,powder,H2 evolution,"1M HCl, 2.5% NaCl",10.0,19,"HORNER, L. & MEISEL, K.",1978,Werkstoffe Und Korrosion-Materials and Corrosion,O=C(O)c1cc(O)c(O)c(O)c1,64.86134949399732,B~A{B}araa{B}a{B}a{B}ar,SAMPLE_37,BASE_1
3449,892,"1,4-dihydroxy-9,10-dioxoanthracene-2-carboxylic acid",O=C(O)c1cc(O)c2c(c1O)C(=O)c1ccccc1C2=O,Al,powder,H2 evolution,"1M HCl, 2.5% NaCl",10.0,25,"HORNER, L. & MEISEL, K.",1978,Werkstoffe Und Korrosion-Materials and Corrosion,O=C(O)c1cc(O)c2c(c1O)C(=O)c1ccccc1C2=O,64.11597522802404,B~A{B}araa{B}aea{arB}A{~B}araaaaarAe~B,SAMPLE_37,BASE_1
3450,893,2;5-dihydroxybenzoic acid (Gentisic Acid),O=C(O)c1cc(O)ccc1O,Al,unknown_probably_pure,potentiodynamic polarization,0.5M NaCl,0.01,34.4,"VRSALOVIĆ, L., KLIŠKIĆ, M. & GUDIĆ, S.",2009,International Journal of Electrochemical Science,O=C(O)c1cc(O)ccc1O,62.81902201001186,B~A{B}araa{B}aaarB,SAMPLE_40,BASE_1
3451,893,2;5-dihydroxybenzoic acid (Gentisic Acid),O=C(O)c1cc(O)ccc1O,Al,unknown_probably_pure,potentiodynamic polarization,0.5M NaCl,0.05,41.1,"VRSALOVIĆ, L., KLIŠKIĆ, M. & GUDIĆ, S.",2009,International Journal of Electrochemical Science,O=C(O)c1cc(O)ccc1O,61.77560314308435,B~A{B}araa{B}aaarB,SAMPLE_40,BASE_1
3452,893,2;5-dihydroxybenzoic acid (Gentisic Acid),O=C(O)c1cc(O)ccc1O,Al,unknown_probably_pure,potentiodynamic polarization,0.5M NaCl,0.1,47.8,"VRSALOVIĆ, L., KLIŠKIĆ, M. & GUDIĆ, S.",2009,International Journal of Electrochemical Science,O=C(O)c1cc(O)ccc1O,60.60604581443502,B~A{B}araa{B}aaarB,SAMPLE_40,BASE_1
3453,893,2;5-dihydroxybenzoic acid (Gentisic Acid),O=C(O)c1cc(O)ccc1O,Al,unknown_probably_pure,potentiodynamic polarization,0.5M NaCl,0.5,55.6,"VRSALOVIĆ, L., KLIŠKIĆ, M. & GUDIĆ, S.",2009,International Journal of Electrochemical Science,O=C(O)c1cc(O)ccc1O,59.038582270320276,B~A{B}araa{B}aaarB,SAMPLE_40,BASE_1
3454,893,2;5-dihydroxybenzoic acid (Gentisic Acid),O=C(O)c1cc(O)ccc1O,Al,unknown_probably_pure,potentiodynamic polarization,0.5M NaCl,5.0,61.1,"VRSALOVIĆ, L., KLIŠKIĆ, M. & GUDIĆ, S.",2009,International Journal of Electrochemical Science,O=C(O)c1cc(O)ccc1O,57.757776015017136,B~A{B}araa{B}aaarB,SAMPLE_40,BASE_1
3455,894,2-hydroxy-5-sulfobenzoic acid(5-Sulfosalicylic acid),O=C(O)c1cc(S(=O)(=O)O)ccc1O,Mg,CPMg220ppmFe,H2 evolution,0.5 wt.% NaCl,50.0,60,(Lamaka et al.;2017),2017,Corrosion Science,O=C(O)c1cc(S(=O)(=O)O)ccc1O,58.02784659586809,B~A{B}araa{E{~B}{~B}B}aaarB,SAMPLE_20,BASE_4
