Repository: MatthiasHBusch/CrossAlloyTL

# CrossAlloyTL — cross-alloy transfer learning for Mg corrosion inhibitors

Code, data, and manuscript sources for:

> **Different Alloy, Different Story? Impact of Transfer Learning on
> Predictive Models for In Silico Screening of Mg Dissolution Modulators.**
> M. Busch, M. Tacke, S. V. Lamaka, M. L. Zheludkevich, C. J. Cyron,
> R. C. Aydin, C. Feiler (2026). *Corrosion Science* (submitted).

## Summary

We probe cross-alloy transfer learning (TL) for predicting the
inhibition efficiency (IE) of small organic dissolution modulators on
magnesium alloys, using the Mg subset of the
[ExCorr](https://excorr.web.app/) electrochemical
corrosion database.

File: data/ExCorrDatasetClean.csv (part 32 of 45)
Unnamed: 0,index,IUPAC,isomeric_SMILES,BaseMaterial,Alloy,Method,AggressiveComponent,Operating_Concentration_mM,IE,References,Year,Journal,canonical_SMILES,transformed_IE,transformed_smiles,transformed_alloy,transformed_base_material
3456,894,2-hydroxy-5-sulfobenzoic acid(5-Sulfosalicylic acid),O=C(O)c1cc(S(=O)(=O)O)ccc1O,Mg,HPMg51ppmFe,H2 evolution,0.5 wt.% NaCl,50.0,-460,(Lamaka et al.;2017),2017,Corrosion Science,O=C(O)c1cc(S(=O)(=O)O)ccc1O,83.58734255492078,B~A{B}araa{E{~B}{~B}B}aaarB,SAMPLE_28,BASE_4
3457,894,2-hydroxy-5-sulfobenzoic acid(5-Sulfosalicylic acid),O=C(O)c1cc(S(=O)(=O)O)ccc1O,Mg,HPMg50ppmFe,H2 evolution,0.5 wt.% NaCl,50.0,46,(Lamaka et al.;2017),2017,Corrosion Science,O=C(O)c1cc(S(=O)(=O)O)ccc1O,60.93438524205424,B~A{B}araa{E{~B}{~B}B}aaarB,SAMPLE_27,BASE_4
3458,894,2-hydroxy-5-sulfobenzoic acid(5-Sulfosalicylic acid),O=C(O)c1cc(S(=O)(=O)O)ccc1O,Mg,WE43,H2 evolution,0.5 wt.% NaCl,50.0,-131,(Lamaka et al.;2017),2017,Corrosion Science,O=C(O)c1cc(S(=O)(=O)O)ccc1O,75.01101459140196,B~A{B}araa{E{~B}{~B}B}aaarB,SAMPLE_33,BASE_4
3459,894,2-hydroxy-5-sulfobenzoic acid(5-Sulfosalicylic acid),O=C(O)c1cc(S(=O)(=O)O)ccc1O,Mg,ZE41,H2 evolution,0.5 wt.% NaCl,50.0,-50,(Lamaka et al.;2017),2017,Corrosion Science,O=C(O)c1cc(S(=O)(=O)O)ccc1O,70.82916495745427,B~A{B}araa{E{~B}{~B}B}aaarB,SAMPLE_34,BASE_4
3460,894,2-hydroxy-5-sulfobenzoic acid(5-Sulfosalicylic acid),O=C(O)c1cc(S(=O)(=O)O)ccc1O,Mg,AZ31,H2 evolution,0.5 wt.% NaCl,50.0,-73,(Lamaka et al.;2017),2017,Corrosion Science,O=C(O)c1cc(S(=O)(=O)O)ccc1O,72.21080342840698,B~A{B}araa{E{~B}{~B}B}aaarB,SAMPLE_16,BASE_4
3461,894,2-hydroxy-5-sulfobenzoic acid(5-Sulfosalicylic acid),O=C(O)c1cc(S(=O)(=O)O)ccc1O,Mg,AZ91,H2 evolution,0.5 wt.% NaCl,50.0,-125,(Lamaka et al.;2017),2017,Corrosion Science,O=C(O)c1cc(S(=O)(=O)O)ccc1O,74.75612920939736,B~A{B}araa{E{~B}{~B}B}aaarB,SAMPLE_17,BASE_4
3462,894,2-hydroxy-5-sulfobenzoic acid(5-Sulfosalicylic acid),O=C(O)c1cc(S(=O)(=O)O)ccc1O,Mg,AM50,H2 evolution,0.5 wt.% NaCl,50.0,-737,(Lamaka et al.;2017),2017,Corrosion Science,O=C(O)c1cc(S(=O)(=O)O)ccc1O,87.47965530109428,B~A{B}araa{E{~B}{~B}B}aaarB,SAMPLE_14,BASE_4
3463,895,4-Chloro-3;5-dinitrobenzoic acid,O=C(O)c1cc([N+](=O)[O-])c(Cl)c([N+](=O)[O-])c1,Al,powder,H2 evolution,"1M HCl, 2.5% NaCl",10.0,-12,"HORNER, L. & MEISEL, K.",1978,Werkstoffe Und Korrosion-Materials and Corrosion,O=C(O)c1cc([N+](=O)[O-])c(Cl)c([N+](=O)[O-])c1,67.99979871584748,B~A{B}araa{<DT>{~B}<BM>}a{Z}a{<DT>{~B}<BM>}ar,SAMPLE_37,BASE_1
3464,896,3;5-Dinitrobenzoic acid,O=C(O)c1cc([N+](=O)[O-])cc([N+](=O)[O-])c1,Al,powder,H2 evolution,"1M HCl, 2.5% NaCl",10.0,-50,"HORNER, L. & MEISEL, K.",1978,Werkstoffe Und Korrosion-Materials and Corrosion,O=C(O)c1cc([N+](=O)[O-])cc([N+](=O)[O-])c1,70.82916495745427,B~A{B}araa{<DT>{~B}<BM>}aa{<DT>{~B}<BM>}ar,SAMPLE_37,BASE_1
3465,897,2-hydroxy-3;5-dinitrobenzoic acid(3;5-dinitrosalicylic acid; 3;5-Dinitro-2-hydroxybenzoic acid),O=C(O)c1cc([N+](=O)[O-])cc([N+](=O)[O-])c1O,Mg,CPMg220ppmFe,H2 evolution,0.5 wt.% NaCl,50.0,12,(Lamaka et al.;2017),2017,Corrosion Science,O=C(O)c1cc([N+](=O)[O-])cc([N+](=O)[O-])c1O,65.66412356869684,B~A{B}araa{<DT>{~B}<BM>}aa{<DT>{~B}<BM>}arB,SAMPLE_20,BASE_4
3466,897,2-hydroxy-3;5-dinitrobenzoic acid(3;5-dinitrosalicylic acid; 3;5-Dinitro-2-hydroxybenzoic acid),O=C(O)c1cc([N+](=O)[O-])cc([N+](=O)[O-])c1O,Mg,WE43,H2 evolution,0.5 wt.% NaCl,50.0,66,(Lamaka et al.;2017),2017,Corrosion Science,O=C(O)c1cc([N+](=O)[O-])cc([N+](=O)[O-])c1O,56.45383686324378,B~A{B}araa{<DT>{~B}<BM>}aa{<DT>{~B}<BM>}arB,SAMPLE_33,BASE_4
3467,897,2-hydroxy-3;5-dinitrobenzoic acid(3;5-dinitrosalicylic acid; 3;5-Dinitro-2-hydroxybenzoic acid),O=C(O)c1cc([N+](=O)[O-])cc([N+](=O)[O-])c1O,Mg,ZE41,H2 evolution,0.5 wt.% NaCl,50.0,-38,(Lamaka et al.;2017),2017,Corrosion Science,O=C(O)c1cc([N+](=O)[O-])cc([N+](=O)[O-])c1O,70.02160694315086,B~A{B}araa{<DT>{~B}<BM>}aa{<DT>{~B}<BM>}arB,SAMPLE_34,BASE_4
3468,897,2-hydroxy-3;5-dinitrobenzoic acid(3;5-dinitrosalicylic acid; 3;5-Dinitro-2-hydroxybenzoic acid),O=C(O)c1cc([N+](=O)[O-])cc([N+](=O)[O-])c1O,Mg,E21,H2 evolution,0.5 wt.% NaCl,50.0,-158,(Lamaka et al.;2017),2017,Corrosion Science,O=C(O)c1cc([N+](=O)[O-])cc([N+](=O)[O-])c1O,76.08162209974296,B~A{B}araa{<DT>{~B}<BM>}aa{<DT>{~B}<BM>}arB,SAMPLE_26,BASE_4
3469,897,2-hydroxy-3;5-dinitrobenzoic acid(3;5-dinitrosalicylic acid; 3;5-Dinitro-2-hydroxybenzoic acid),O=C(O)c1cc([N+](=O)[O-])cc([N+](=O)[O-])c1O,Mg,AZ31,H2 evolution,0.5 wt.% NaCl,50.0,3,(Lamaka et al.;2017),2017,Corrosion Science,O=C(O)c1cc([N+](=O)[O-])cc([N+](=O)[O-])c1O,66.60720067580934,B~A{B}araa{<DT>{~B}<BM>}aa{<DT>{~B}<BM>}arB,SAMPLE_16,BASE_4
3470,897,2-hydroxy-3;5-dinitrobenzoic acid(3;5-dinitrosalicylic acid; 3;5-Dinitro-2-hydroxybenzoic acid),O=C(O)c1cc([N+](=O)[O-])cc([N+](=O)[O-])c1O,Mg,AZ91,H2 evolution,0.5 wt.% NaCl,50.0,15,(Lamaka et al.;2017),2017,Corrosion Science,O=C(O)c1cc([N+](=O)[O-])cc([N+](=O)[O-])c1O,65.32819097288687,B~A{B}araa{<DT>{~B}<BM>}aa{<DT>{~B}<BM>}arB,SAMPLE_17,BASE_4
3471,897,2-hydroxy-3;5-dinitrobenzoic acid(3;5-dinitrosalicylic acid; 3;5-Dinitro-2-hydroxybenzoic acid),O=C(O)c1cc([N+](=O)[O-])cc([N+](=O)[O-])c1O,Mg,AM50,H2 evolution,0.5 wt.% NaCl,50.0,-27,(Lamaka et al.;2017),2017,Corrosion Science,O=C(O)c1cc([N+](=O)[O-])cc([N+](=O)[O-])c1O,69.21709982996927,B~A{B}araa{<DT>{~B}<BM>}aa{<DT>{~B}<BM>}arB,SAMPLE_14,BASE_4
3472,897,2-hydroxy-3;5-dinitrobenzoic acid(3;5-dinitrosalicylic acid; 3;5-Dinitro-2-hydroxybenzoic acid),O=C(O)c1cc([N+](=O)[O-])cc([N+](=O)[O-])c1O,Mg,CPMg220ppmFe,H2 evolution,0.5 wt.% NaCl,2.0,54,(Lamaka et al.;2017),2017,Corrosion Science,O=C(O)c1cc([N+](=O)[O-])cc([N+](=O)[O-])c1O,59.38145296177755,B~A{B}araa{<DT>{~B}<BM>}aa{<DT>{~B}<BM>}arB,SAMPLE_20,BASE_4
3473,897,2-hydroxy-3;5-dinitrobenzoic acid(3;5-dinitrosalicylic acid; 3;5-Dinitro-2-hydroxybenzoic acid),O=C(O)c1cc([N+](=O)[O-])cc([N+](=O)[O-])c1O,Mg,HPMg51ppmFe,H2 evolution,0.5 wt.% NaCl,2.0,81,(Lamaka et al.;2017),2017,Corrosion Science,O=C(O)c1cc([N+](=O)[O-])cc([N+](=O)[O-])c1O,50.81787692311764,B~A{B}araa{<DT>{~B}<BM>}aa{<DT>{~B}<BM>}arB,SAMPLE_28,BASE_4
3474,897,2-hydroxy-3;5-dinitrobenzoic acid(3;5-dinitrosalicylic acid; 3;5-Dinitro-2-hydroxybenzoic acid),O=C(O)c1cc([N+](=O)[O-])cc([N+](=O)[O-])c1O,Mg,HPMg50ppmFe,H2 evolution,0.5 wt.% NaCl,2.0,36,(Lamaka et al.;2017),2017,Corrosion Science,O=C(O)c1cc([N+](=O)[O-])cc([N+](=O)[O-])c1O,62.57987194508542,B~A{B}araa{<DT>{~B}<BM>}aa{<DT>{~B}<BM>}arB,SAMPLE_27,BASE_4
3475,897,2-hydroxy-3;5-dinitrobenzoic acid(3;5-dinitrosalicylic acid; 3;5-Dinitro-2-hydroxybenzoic acid),O=C(O)c1cc([N+](=O)[O-])cc([N+](=O)[O-])c1O,Mg,WE43,H2 evolution,0.5 wt.% NaCl,2.0,63,(Lamaka et al.;2017),2017,Corrosion Science,O=C(O)c1cc([N+](=O)[O-])cc([N+](=O)[O-])c1O,57.272782398590074,B~A{B}araa{<DT>{~B}<BM>}aa{<DT>{~B}<BM>}arB,SAMPLE_33,BASE_4
3476,897,2-hydroxy-3;5-dinitrobenzoic acid(3;5-dinitrosalicylic acid; 3;5-Dinitro-2-hydroxybenzoic acid),O=C(O)c1cc([N+](=O)[O-])cc([N+](=O)[O-])c1O,Mg,ZE41,H2 evolution,0.5 wt.% NaCl,2.0,11,(Lamaka et al.;2017),2017,Corrosion Science,O=C(O)c1cc([N+](=O)[O-])cc([N+](=O)[O-])c1O,65.77356072779565,B~A{B}araa{<DT>{~B}<BM>}aa{<DT>{~B}<BM>}arB,SAMPLE_34,BASE_4
3477,897,2-hydroxy-3;5-dinitrobenzoic acid(3;5-dinitrosalicylic acid; 3;5-Dinitro-2-hydroxybenzoic acid),O=C(O)c1cc([N+](=O)[O-])cc([N+](=O)[O-])c1O,Mg,E21,H2 evolution,0.5 wt.% NaCl,2.0,82,(Lamaka et al.;2017),2017,Corrosion Science,O=C(O)c1cc([N+](=O)[O-])cc([N+](=O)[O-])c1O,50.29423126068093,B~A{B}araa{<DT>{~B}<BM>}aa{<DT>{~B}<BM>}arB,SAMPLE_26,BASE_4
3478,897,2-hydroxy-3;5-dinitrobenzoic acid(3;5-dinitrosalicylic acid; 3;5-Dinitro-2-hydroxybenzoic acid),O=C(O)c1cc([N+](=O)[O-])cc([N+](=O)[O-])c1O,Mg,AZ31,H2 evolution,0.5 wt.% NaCl,2.0,64,(Lamaka et al.;2017),2017,Corrosion Science,O=C(O)c1cc([N+](=O)[O-])cc([N+](=O)[O-])c1O,57.00742099011115,B~A{B}araa{<DT>{~B}<BM>}aa{<DT>{~B}<BM>}arB,SAMPLE_16,BASE_4
3479,897,2-hydroxy-3;5-dinitrobenzoic acid(3;5-dinitrosalicylic acid; 3;5-Dinitro-2-hydroxybenzoic acid),O=C(O)c1cc([N+](=O)[O-])cc([N+](=O)[O-])c1O,Mg,AZ91,H2 evolution,0.5 wt.% NaCl,2.0,86,(Lamaka et al.;2017),2017,Corrosion Science,O=C(O)c1cc([N+](=O)[O-])cc([N+](=O)[O-])c1O,47.860229527556804,B~A{B}araa{<DT>{~B}<BM>}aa{<DT>{~B}<BM>}arB,SAMPLE_17,BASE_4
3480,897,2-hydroxy-3;5-dinitrobenzoic acid(3;5-dinitrosalicylic acid; 3;5-Dinitro-2-hydroxybenzoic acid),O=C(O)c1cc([N+](=O)[O-])cc([N+](=O)[O-])c1O,Mg,AM50,H2 evolution,0.5 wt.% NaCl,2.0,81,(Lamaka et al.;2017),2017,Corrosion Science,O=C(O)c1cc([N+](=O)[O-])cc([N+](=O)[O-])c1O,50.81787692311764,B~A{B}araa{<DT>{~B}<BM>}aa{<DT>{~B}<BM>}arB,SAMPLE_14,BASE_4
3481,898,3-hydroxynaphthalene-2-carboxylic acid (2-hydroxynaphthalene-3-carboxylic acid),O=C(O)c1cc2ccccc2cc1O,Al,powder,H2 evolution,"1M HCl, 2.5% NaCl",10.0,21,"HORNER, L. & MEISEL, K.",1978,Werkstoffe Und Korrosion-Materials and Corrosion,O=C(O)c1cc2ccccc2cc1O,64.61920974374658,B~A{B}araaeaaaaaeaarB,SAMPLE_37,BASE_1
3482,899,4-Phenylbenzoate,O=C(O)c1ccc(-c2ccccc2)cc1,Al,AA2024-T3,weight loss,0.1M NaCl,1.0,-72,"WINKLER, D. A., BREEDON, M., HUGHES, A. E., BURDEN, F. R., BARNARD, A. S., HARVEY, T. G. & COLE, I.",2014,Green Chemistry,O=C(O)c1ccc(-c2ccccc2)cc1,72.15465784779987,B~A{B}araaa{Maeaaaaae}aar,SAMPLE_4,BASE_1
3483,899,4-Phenylbenzoate,O=C(O)c1ccc(-c2ccccc2)cc1,Al,AA7075-T6,weight loss,0.1M NaCl,1.0,-143,"WINKLER, D. A., BREEDON, M., HUGHES, A. E., BURDEN, F. R., BARNARD, A. S., HARVEY, T. G. & COLE, I.",2014,Green Chemistry,O=C(O)c1ccc(-c2ccccc2)cc1,75.50150347537063,B~A{B}araaa{Maeaaaaae}aar,SAMPLE_12,BASE_1
3484,900,6-sulfanylidene-1H-pyridine-3-carboxylic acid(6-mercaptonicotinic acid),O=C(O)c1ccc(=S)[nH]c1,Al,AA2024-T3,weight loss,0.1M NaCl,1.0,94,"WINKLER, D. A., BREEDON, M., HUGHES, A. E., BURDEN, F. R., BARNARD, A. S., HARVEY, T. G. & COLE, I.",2014,Green Chemistry,O=C(O)c1ccc(=S)[nH]c1,39.65407727930763,B~A{B}araaa{~E}<dH>ar,SAMPLE_4,BASE_1
3485,900,6-sulfanylidene-1H-pyridine-3-carboxylic acid(6-mercaptonicotinic acid),O=C(O)c1ccc(=S)[nH]c1,Al,AA2024-T3,optical inspection,0.1M NaCl,1.0,60,"WINKLER, D. A., BREEDON, M., WHITE, P., HUGHES, A. E., SAPPER, E. D. & COLE, I.",2016,Corrosion Science,O=C(O)c1ccc(=S)[nH]c1,58.02784659586809,B~A{B}araaa{~E}<dH>ar,SAMPLE_4,BASE_1
3486,900,6-sulfanylidene-1H-pyridine-3-carboxylic acid(6-mercaptonicotinic acid),O=C(O)c1ccc(=S)[nH]c1,Al,AA2024-T3,optical inspection,0.1M NaCl,1.0,40,"WINKLER, D. A., BREEDON, M., WHITE, P., HUGHES, A. E., SAPPER, E. D. & COLE, I.",2016,Corrosion Science,O=C(O)c1ccc(=S)[nH]c1,61.95481084781117,B~A{B}araaa{~E}<dH>ar,SAMPLE_4,BASE_1
3487,900,6-sulfanylidene-1H-pyridine-3-carboxylic acid(6-mercaptonicotinic acid),O=C(O)c1ccc(=S)[nH]c1,Al,AA2024-T3,optical inspection,0.1M NaCl,1.0,40,"WINKLER, D. A., BREEDON, M., WHITE, P., HUGHES, A. E., SAPPER, E. D. & COLE, I.",2016,Corrosion Science,O=C(O)c1ccc(=S)[nH]c1,61.95481084781117,B~A{B}araaa{~E}<dH>ar,SAMPLE_4,BASE_1
3488,900,6-sulfanylidene-1H-pyridine-3-carboxylic acid(6-mercaptonicotinic acid),O=C(O)c1ccc(=S)[nH]c1,Al,AA2024-T3,optical inspection,0.1M NaCl,1.0,50,"WINKLER, D. A., BREEDON, M., WHITE, P., HUGHES, A. E., SAPPER, E. D. & COLE, I.",2016,Corrosion Science,O=C(O)c1ccc(=S)[nH]c1,60.189010976080965,B~A{B}araaa{~E}<dH>ar,SAMPLE_4,BASE_1
3489,901,4-boronobenzoic acid (p-Carboxyphenylboronic acid),O=C(O)c1ccc(B(O)O)cc1,Al,powder,H2 evolution,"1M HCl, 2.5% NaCl",10.0,32,"HORNER, L. & MEISEL, K.",1978,Werkstoffe Und Korrosion-Materials and Corrosion,O=C(O)c1ccc(B(O)O)cc1,63.16702659267399,B~A{B}araaa{B{B}B}aar,SAMPLE_37,BASE_1
3490,902,4-bromobenzoic acid (p-bromobenzoic acid),O=C(O)c1ccc(Br)cc1,Al,powder,H2 evolution,"1M HCl, 2.5% NaCl",10.0,15,"HORNER, L. & MEISEL, K.",1978,Werkstoffe Und Korrosion-Materials and Corrosion,O=C(O)c1ccc(Br)cc1,65.32819097288687,B~A{B}araaa{X}aar,SAMPLE_37,BASE_1
3491,903,2-Nitroterephthalic acid,O=C(O)c1ccc(C(=O)O)c([N+](=O)[O-])c1,Mg,CPMg220ppmFe,H2 evolution,0.5 wt.% NaCl,50.0,68,"WÜRGER, T., MEI, D., VAGHEFINAZARI, B., WINKLER, D. A., LAMAKA, S. V., ZHELUDKEVICH, M. L., MEISSNE, R. H. & FEILER, C.",2021,npj Materials Degradation,O=C(O)c1ccc(C(=O)O)c([N+](=O)[O-])c1,55.8666822156552,B~A{B}araaa{A{~B}B}a{<DT>{~B}<BM>}ar,SAMPLE_20,BASE_4
3492,904,pyridine-2;5-dicarboxylic acid (2;5- Pyridinedicarboxylic (Isocinchomeronic;Pyridine-3;4-dicarboxylic) acid),O=C(O)c1ccc(C(=O)O)nc1,Mg,CPMg220ppmFe,H2 evolution,0.5 wt.% NaCl,50.0,83,(Lamaka et al.;2017),2017,Corrosion Science,O=C(O)c1ccc(C(=O)O)nc1,49.740647133813546,B~A{B}araaa{A{~B}B}dar,SAMPLE_20,BASE_4
3493,904,pyridine-2;5-dicarboxylic acid (2;5- Pyridinedicarboxylic (Isocinchomeronic;Pyridine-3;4-dicarboxylic) acid),O=C(O)c1ccc(C(=O)O)nc1,Mg,HPMg51ppmFe,H2 evolution,0.5 wt.% NaCl,50.0,92,(Lamaka et al.;2017),2017,Corrosion Science,O=C(O)c1ccc(C(=O)O)nc1,42.44030275679476,B~A{B}araaa{A{~B}B}dar,SAMPLE_28,BASE_4
3494,904,pyridine-2;5-dicarboxylic acid (2;5- Pyridinedicarboxylic (Isocinchomeronic;Pyridine-3;4-dicarboxylic) acid),O=C(O)c1ccc(C(=O)O)nc1,Mg,HPMg50ppmFe,H2 evolution,0.5 wt.% NaCl,50.0,99,(Lamaka et al.;2017),2017,Corrosion Science,O=C(O)c1ccc(C(=O)O)nc1,22.300733568504096,B~A{B}araaa{A{~B}B}dar,SAMPLE_27,BASE_4
3495,904,pyridine-2;5-dicarboxylic acid (2;5- Pyridinedicarboxylic (Isocinchomeronic;Pyridine-3;4-dicarboxylic) acid),O=C(O)c1ccc(C(=O)O)nc1,Mg,WE43,H2 evolution,0.5 wt.% NaCl,50.0,83,(Lamaka et al.;2017),2017,Corrosion Science,O=C(O)c1ccc(C(=O)O)nc1,49.740647133813546,B~A{B}araaa{A{~B}B}dar,SAMPLE_33,BASE_4
3496,904,pyridine-2;5-dicarboxylic acid (2;5- Pyridinedicarboxylic (Isocinchomeronic;Pyridine-3;4-dicarboxylic) acid),O=C(O)c1ccc(C(=O)O)nc1,Mg,ZE41,H2 evolution,0.5 wt.% NaCl,50.0,52,(Lamaka et al.;2017),2017,Corrosion Science,O=C(O)c1ccc(C(=O)O)nc1,59.7936464675983,B~A{B}araaa{A{~B}B}dar,SAMPLE_34,BASE_4
3497,904,pyridine-2;5-dicarboxylic acid (2;5- Pyridinedicarboxylic (Isocinchomeronic;Pyridine-3;4-dicarboxylic) acid),O=C(O)c1ccc(C(=O)O)nc1,Mg,E21,H2 evolution,0.5 wt.% NaCl,50.0,83,(Lamaka et al.;2017),2017,Corrosion Science,O=C(O)c1ccc(C(=O)O)nc1,49.740647133813546,B~A{B}araaa{A{~B}B}dar,SAMPLE_26,BASE_4
3498,904,pyridine-2;5-dicarboxylic acid (2;5- Pyridinedicarboxylic (Isocinchomeronic;Pyridine-3;4-dicarboxylic) acid),O=C(O)c1ccc(C(=O)O)nc1,Mg,AZ31,H2 evolution,0.5 wt.% NaCl,50.0,84,(Lamaka et al.;2017),2017,Corrosion Science,O=C(O)c1ccc(C(=O)O)nc1,49.15349248622498,B~A{B}araaa{A{~B}B}dar,SAMPLE_16,BASE_4
3499,904,pyridine-2;5-dicarboxylic acid (2;5- Pyridinedicarboxylic (Isocinchomeronic;Pyridine-3;4-dicarboxylic) acid),O=C(O)c1ccc(C(=O)O)nc1,Mg,AZ91,H2 evolution,0.5 wt.% NaCl,50.0,68,(Lamaka et al.;2017),2017,Corrosion Science,O=C(O)c1ccc(C(=O)O)nc1,55.8666822156552,B~A{B}araaa{A{~B}B}dar,SAMPLE_17,BASE_4
3500,904,pyridine-2;5-dicarboxylic acid (2;5- Pyridinedicarboxylic (Isocinchomeronic;Pyridine-3;4-dicarboxylic) acid),O=C(O)c1ccc(C(=O)O)nc1,Mg,AM50,H2 evolution,0.5 wt.% NaCl,50.0,70,(Lamaka et al.;2017),2017,Corrosion Science,O=C(O)c1ccc(C(=O)O)nc1,55.24162111838095,B~A{B}araaa{A{~B}B}dar,SAMPLE_14,BASE_4
3501,905,4-chloro-3-nitrobenzoic acid,O=C(O)c1ccc(Cl)c([N+](=O)[O-])c1,Al,powder,H2 evolution,"1M HCl, 2.5% NaCl",10.0,-4,"HORNER, L. & MEISEL, K.",1978,Werkstoffe Und Korrosion-Materials and Corrosion,O=C(O)c1ccc(Cl)c([N+](=O)[O-])c1,67.2820566669952,B~A{B}araaa{Z}a{<DT>{~B}<BM>}ar,SAMPLE_37,BASE_1
3502,906,3;4-dihydroxybenzoic acid (protocatechuic acid),O=C(O)c1ccc(O)c(O)c1,Mg,CPMg220ppmFe,H2 evolution,0.5 wt.% NaCl,50.0,-12,(Lamaka et al.;2017),2017,Corrosion Science,O=C(O)c1ccc(O)c(O)c1,67.99979871584748,B~A{B}araaa{B}a{B}ar,SAMPLE_20,BASE_4
3503,906,3;4-dihydroxybenzoic acid (protocatechuic acid),O=C(O)c1ccc(O)c(O)c1,Mg,HPMg51ppmFe,H2 evolution,0.5 wt.% NaCl,50.0,-989,(Lamaka et al.;2017),2017,Corrosion Science,O=C(O)c1ccc(O)c(O)c1,90.02868315505485,B~A{B}araaa{B}a{B}ar,SAMPLE_28,BASE_4
3504,906,3;4-dihydroxybenzoic acid (protocatechuic acid),O=C(O)c1ccc(O)c(O)c1,Mg,HPMg50ppmFe,H2 evolution,0.5 wt.% NaCl,50.0,-3,(Lamaka et al.;2017),2017,Corrosion Science,O=C(O)c1ccc(O)c(O)c1,67.18848023342025,B~A{B}araaa{B}a{B}ar,SAMPLE_27,BASE_4
3505,906,3;4-dihydroxybenzoic acid (protocatechuic acid),O=C(O)c1ccc(O)c(O)c1,Mg,WE43,H2 evolution,0.5 wt.% NaCl,50.0,-344,(Lamaka et al.;2017),2017,Corrosion Science,O=C(O)c1ccc(O)c(O)c1,81.33931583882381,B~A{B}araaa{B}a{B}ar,SAMPLE_33,BASE_4
3506,906,3;4-dihydroxybenzoic acid (protocatechuic acid),O=C(O)c1ccc(O)c(O)c1,Mg,ZE41,H2 evolution,0.5 wt.% NaCl,50.0,-270,(Lamaka et al.;2017),2017,Corrosion Science,O=C(O)c1ccc(O)c(O)c1,79.57351596709361,B~A{B}araaa{B}a{B}ar,SAMPLE_34,BASE_4
3507,906,3;4-dihydroxybenzoic acid (protocatechuic acid),O=C(O)c1ccc(O)c(O)c1,Mg,E21,H2 evolution,0.5 wt.% NaCl,50.0,-2949,(Lamaka et al.;2017),2017,Corrosion Science,O=C(O)c1ccc(O)c(O)c1,100.0,B~A{B}araaa{B}a{B}ar,SAMPLE_26,BASE_4
3508,906,3;4-dihydroxybenzoic acid (protocatechuic acid),O=C(O)c1ccc(O)c(O)c1,Mg,AZ31,H2 evolution,0.5 wt.% NaCl,50.0,-696,(Lamaka et al.;2017),2017,Corrosion Science,O=C(O)c1ccc(O)c(O)c1,86.99322299751212,B~A{B}araaa{B}a{B}ar,SAMPLE_16,BASE_4
3509,906,3;4-dihydroxybenzoic acid (protocatechuic acid),O=C(O)c1ccc(O)c(O)c1,Mg,AZ91,H2 evolution,0.5 wt.% NaCl,50.0,-800,(Lamaka et al.;2017),2017,Corrosion Science,O=C(O)c1ccc(O)c(O)c1,88.18250866825781,B~A{B}araaa{B}a{B}ar,SAMPLE_17,BASE_4
3510,906,3;4-dihydroxybenzoic acid (protocatechuic acid),O=C(O)c1ccc(O)c(O)c1,Mg,AM50,H2 evolution,0.5 wt.% NaCl,50.0,-1119,(Lamaka et al.;2017),2017,Corrosion Science,O=C(O)c1ccc(O)c(O)c1,91.12087999891428,B~A{B}araaa{B}a{B}ar,SAMPLE_14,BASE_4
3511,906,3;4-dihydroxybenzoic acid (protocatechuic acid),O=C(O)c1ccc(O)c(O)c1,Mg,CPMg342ppmFe,H2 evolution,0.5 wt.% NaCl,50.0,-378,"FEILER, C., MEI, D., VAGHEFINAZARI, B., WÜRGER, T., MEISSNE, R. H., LUTHRINGER-FEYERABEND, B. J. C., WINKLER, D. A., ZHELUDKEVICH, M. L. & LAMAKA, S. V.",2019,Corrosion Science,O=C(O)c1ccc(O)c(O)c1,82.05394120686684,B~A{B}araaa{B}a{B}ar,SAMPLE_21,BASE_4
3512,907,4-carboxyphenolate(4-Hydroxybenzoate),O=C(O)c1ccc(O)cc1,Al,AA2024,weight loss,0.1M NaCl,1.0,-34,"WINKLER, D. A., BREEDON, M., HUGHES, A. E., BURDEN, F. R., BARNARD, A. S., HARVEY, T. G. & COLE, I.",2014,Green Chemistry,O=C(O)c1ccc(O)cc1,69.73673094912313,B~A{B}araaa{B}aar,SAMPLE_3,BASE_1
3513,907,4-carboxyphenolate(4-Hydroxybenzoate),O=C(O)c1ccc(O)cc1,Al,AA2024-T3,H2 evolution,1M HCl,1.0,-34,"HARVEY, T. G., HARDIN, S. G., HUGHES, A. E., MUSTER, T. H., WHITE, P. A., MARKLEY, T. A., CORRIGAN, P. A., MARDEL, J., GARCIA, S. J., MOL, J. M. C. & GLENN, A. M.",2011,Corrosion Science,O=C(O)c1ccc(O)cc1,69.73673094912313,B~A{B}araaa{B}aar,SAMPLE_4,BASE_1
3514,907,4-carboxyphenolate(4-Hydroxybenzoate),O=C(O)c1ccc(O)cc1,Al,AA7075,weight loss,0.1M NaCl,1.0,-56,"WINKLER, D. A., BREEDON, M., HUGHES, A. E., BURDEN, F. R., BARNARD, A. S., HARVEY, T. G. & COLE, I.",2014,Green Chemistry,O=C(O)c1ccc(O)cc1,71.2090209189383,B~A{B}araaa{B}aar,SAMPLE_11,BASE_1
3515,907,4-carboxyphenolate(4-Hydroxybenzoate),O=C(O)c1ccc(O)cc1,Al,AA7075,H2 evolution,1M HCl; 2.5% NaCl,1.0,-56,"HARVEY, T. G., HARDIN, S. G., HUGHES, A. E., MUSTER, T. H., WHITE, P. A., MARKLEY, T. A., CORRIGAN, P. A., MARDEL, J., GARCIA, S. J., MOL, J. M. C. & GLENN, A. M.",2011,Corrosion Science,O=C(O)c1ccc(O)cc1,71.2090209189383,B~A{B}araaa{B}aar,SAMPLE_11,BASE_1
3516,907,4-carboxyphenolate(4-Hydroxybenzoate),O=C(O)c1ccc(O)cc1,Al,powder,H2 evolution,"1M HCl, 2.5% NaCl",10.0,12,"HORNER, L. & MEISEL, K.",1978,Werkstoffe Und Korrosion-Materials and Corrosion,O=C(O)c1ccc(O)cc1,65.66412356869684,B~A{B}araaa{B}aar,SAMPLE_37,BASE_1
3517,907,4-carboxyphenolate(4-Hydroxybenzoate),O=C(O)c1ccc(O)cc1,Mg,CPMg220ppmFe,H2 evolution,0.5 wt.% NaCl,50.0,10,(Lamaka et al.;2017),2017,Corrosion Science,O=C(O)c1ccc(O)cc1,65.88177509975425,B~A{B}araaa{B}aar,SAMPLE_20,BASE_4
3518,907,4-carboxyphenolate(4-Hydroxybenzoate),O=C(O)c1ccc(O)cc1,Mg,WE43,H2 evolution,0.5 wt.% NaCl,50.0,-281,(Lamaka et al.;2017),2017,Corrosion Science,O=C(O)c1ccc(O)cc1,79.85725381134257,B~A{B}araaa{B}aar,SAMPLE_33,BASE_4
3519,907,4-carboxyphenolate(4-Hydroxybenzoate),O=C(O)c1ccc(O)cc1,Mg,ZE41,H2 evolution,0.5 wt.% NaCl,50.0,-170,(Lamaka et al.;2017),2017,Corrosion Science,O=C(O)c1ccc(O)cc1,76.52192908112755,B~A{B}araaa{B}aar,SAMPLE_34,BASE_4
3520,907,4-carboxyphenolate(4-Hydroxybenzoate),O=C(O)c1ccc(O)cc1,Mg,E21,H2 evolution,0.5 wt.% NaCl,50.0,-1868,(Lamaka et al.;2017),2017,Corrosion Science,O=C(O)c1ccc(O)cc1,95.7599095598887,B~A{B}araaa{B}aar,SAMPLE_26,BASE_4
3521,907,4-carboxyphenolate(4-Hydroxybenzoate),O=C(O)c1ccc(O)cc1,Mg,AZ31,H2 evolution,0.5 wt.% NaCl,50.0,-399,(Lamaka et al.;2017),2017,Corrosion Science,O=C(O)c1ccc(O)cc1,82.47035497748536,B~A{B}araaa{B}aar,SAMPLE_16,BASE_4
3522,907,4-carboxyphenolate(4-Hydroxybenzoate),O=C(O)c1ccc(O)cc1,Mg,AZ91,H2 evolution,0.5 wt.% NaCl,50.0,-261,(Lamaka et al.;2017),2017,Corrosion Science,O=C(O)c1ccc(O)cc1,79.33502027773119,B~A{B}araaa{B}aar,SAMPLE_17,BASE_4
3523,907,4-carboxyphenolate(4-Hydroxybenzoate),O=C(O)c1ccc(O)cc1,Mg,AM50,H2 evolution,0.5 wt.% NaCl,50.0,-623,(Lamaka et al.;2017),2017,Corrosion Science,O=C(O)c1ccc(O)cc1,86.06161497197431,B~A{B}araaa{B}aar,SAMPLE_14,BASE_4
3524,908,4-bis(4-carboxyphenyl)phosphanylbenzoicacid (Tris (p-carboxyphenyl)phosphine),O=C(O)c1ccc(P(c2ccc(C(=O)O)cc2)c2ccc(C(=O)O)cc2)cc1,Al,powder,H2 evolution,"1M HCl, 2.5% NaCl",10.0,-11,"HORNER, L. & MEISEL, K.",1978,Werkstoffe Und Korrosion-Materials and Corrosion,O=C(O)c1ccc(P(c2ccc(C(=O)O)cc2)c2ccc(C(=O)O)cc2)cc1,67.91293637996337,B~A{B}araaa{K{aeaaa{A{~B}B}aae}aeaaa{A{~B}B}aae}aar,SAMPLE_37,BASE_1
3525,909,4-sulfanylbenzoic acid(4-mercaptobenzoic acid),O=C(O)c1ccc(S)cc1,Al,AA2024-T3,weight loss,0.1M NaCl,1.0,97,"HARVEY, T. G., HARDIN, S. G., HUGHES, A. E., MUSTER, T. H., WHITE, P. A., MARKLEY, T. A., CORRIGAN, P. A., MARDEL, J., GARCIA, S. J., MOL, J. M. C. & GLENN, A. M.",2011,Corrosion Science,O=C(O)c1ccc(S)cc1,32.94088754987741,B~A{B}araaa{E}aar,SAMPLE_4,BASE_1
3526,909,4-sulfanylbenzoic acid(4-mercaptobenzoic acid),O=C(O)c1ccc(S)cc1,Al,AA2024-T3,optical inspection,0.1M NaCl,1.0,30,"WINKLER, D. A., BREEDON, M., WHITE, P., HUGHES, A. E., SAPPER, E. D. & COLE, I.",2016,Corrosion Science,O=C(O)c1ccc(S)cc1,63.44777336663013,B~A{B}araaa{E}aar,SAMPLE_4,BASE_1
3527,909,4-sulfanylbenzoic acid(4-mercaptobenzoic acid),O=C(O)c1ccc(S)cc1,Al,AA2024-T3,optical inspection,0.1M NaCl,1.0,30,"WINKLER, D. A., BREEDON, M., WHITE, P., HUGHES, A. E., SAPPER, E. D. & COLE, I.",2016,Corrosion Science,O=C(O)c1ccc(S)cc1,63.44777336663013,B~A{B}araaa{E}aar,SAMPLE_4,BASE_1
3528,909,4-sulfanylbenzoic acid(4-mercaptobenzoic acid),O=C(O)c1ccc(S)cc1,Al,AA2024-T3,optical inspection,0.1M NaCl,1.0,25,"WINKLER, D. A., BREEDON, M., WHITE, P., HUGHES, A. E., SAPPER, E. D. & COLE, I.",2016,Corrosion Science,O=C(O)c1ccc(S)cc1,64.11597522802404,B~A{B}araaa{E}aar,SAMPLE_4,BASE_1
3529,909,4-sulfanylbenzoic acid(4-mercaptobenzoic acid),O=C(O)c1ccc(S)cc1,Al,AA2024-T3,optical inspection,0.1M NaCl,1.0,20,"WINKLER, D. A., BREEDON, M., WHITE, P., HUGHES, A. E., SAPPER, E. D. & COLE, I.",2016,Corrosion Science,O=C(O)c1ccc(S)cc1,64.74103632529831,B~A{B}araaa{E}aar,SAMPLE_4,BASE_1
3530,909,4-sulfanylbenzoic acid(4-mercaptobenzoic acid),O=C(O)c1ccc(S)cc1,Al,AA7075,weight loss,0.1M NaCl,1.0,76,"HARVEY, T. G., HARDIN, S. G., HUGHES, A. E., MUSTER, T. H., WHITE, P. A., MARKLEY, T. A., CORRIGAN, P. A., MARDEL, J., GARCIA, S. J., MOL, J. M. C. & GLENN, A. M.",2011,Corrosion Science,O=C(O)c1ccc(S)cc1,53.080456738168074,B~A{B}araaa{E}aar,SAMPLE_11,BASE_1
3531,909,4-sulfanylbenzoic acid(4-mercaptobenzoic acid),O=C(O)c1ccc(S)cc1,Al,AA7075-T6,optical inspection,0.1M NaCl,1.0,30,"WINKLER, D. A., BREEDON, M., WHITE, P., HUGHES, A. E., SAPPER, E. D. & COLE, I.",2016,Corrosion Science,O=C(O)c1ccc(S)cc1,63.44777336663013,B~A{B}araaa{E}aar,SAMPLE_12,BASE_1
3532,909,4-sulfanylbenzoic acid(4-mercaptobenzoic acid),O=C(O)c1ccc(S)cc1,Al,AA7075-T6,optical inspection,0.1M NaCl,1.0,35,"WINKLER, D. A., BREEDON, M., WHITE, P., HUGHES, A. E., SAPPER, E. D. & COLE, I.",2016,Corrosion Science,O=C(O)c1ccc(S)cc1,62.730031317777865,B~A{B}araaa{E}aar,SAMPLE_12,BASE_1
3533,909,4-sulfanylbenzoic acid(4-mercaptobenzoic acid),O=C(O)c1ccc(S)cc1,Al,AA7075-T6,optical inspection,0.1M NaCl,1.0,20,"WINKLER, D. A., BREEDON, M., WHITE, P., HUGHES, A. E., SAPPER, E. D. & COLE, I.",2016,Corrosion Science,O=C(O)c1ccc(S)cc1,64.74103632529831,B~A{B}araaa{E}aar,SAMPLE_12,BASE_1
3534,909,4-sulfanylbenzoic acid(4-mercaptobenzoic acid),O=C(O)c1ccc(S)cc1,Al,AA7075-T6,optical inspection,0.1M NaCl,1.0,20,"WINKLER, D. A., BREEDON, M., WHITE, P., HUGHES, A. E., SAPPER, E. D. & COLE, I.",2016,Corrosion Science,O=C(O)c1ccc(S)cc1,64.74103632529831,B~A{B}araaa{E}aar,SAMPLE_12,BASE_1
3535,910,4-nitrobenzoic acid (p-nitrobenzoic acid),O=C(O)c1ccc([N+](=O)[O-])cc1,Al,powder,H2 evolution,"1M HCl, 2.5% NaCl",10.0,0,"HORNER, L. & MEISEL, K.",1978,Werkstoffe Und Korrosion-Materials and Corrosion,O=C(O)c1ccc([N+](=O)[O-])cc1,66.90220070551119,B~A{B}araaa{<DT>{~B}<BM>}aar,SAMPLE_37,BASE_1
3536,911,naphthalene-2-carboxylic acid,O=C(O)c1ccc2ccccc2c1,Al,powder,H2 evolution,"1M HCl, 2.5% NaCl",10.0,3,"HORNER, L. & MEISEL, K.",1978,Werkstoffe Und Korrosion-Materials and Corrosion,O=C(O)c1ccc2ccccc2c1,66.60720067580934,B~A{B}araaaeaaaaaear,SAMPLE_37,BASE_1
3537,912,quinoline-2-carboxylic acid (Quinaldic acid),O=C(O)c1ccc2ccccc2n1,Mg,CPMg220ppmFe,H2 evolution,0.5 wt.% NaCl,15.0,55,(Lamaka et al.;2017),2017,Corrosion Science,O=C(O)c1ccc2ccccc2n1,59.16858537032404,B~A{B}araaaeaaaaaedr,SAMPLE_20,BASE_4
3538,912,quinoline-2-carboxylic acid (Quinaldic acid),O=C(O)c1ccc2ccccc2n1,Mg,CPMg220ppmFe,H2 evolution,0.5 wt.% NaCl,50.0,85,(Lamaka et al.;2017),2017,Corrosion Science,O=C(O)c1ccc2ccccc2n1,48.52843138895072,B~A{B}araaaeaaaaaedr,SAMPLE_20,BASE_4
3539,912,quinoline-2-carboxylic acid (Quinaldic acid),O=C(O)c1ccc2ccccc2n1,Mg,HPMg51ppmFe,H2 evolution,0.5 wt.% NaCl,50.0,70,(Lamaka et al.;2017),2017,Corrosion Science,O=C(O)c1ccc2ccccc2n1,55.24162111838095,B~A{B}araaaeaaaaaedr,SAMPLE_28,BASE_4
3540,912,quinoline-2-carboxylic acid (Quinaldic acid),O=C(O)c1ccc2ccccc2n1,Mg,HPMg50ppmFe,H2 evolution,0.5 wt.% NaCl,50.0,51,(Lamaka et al.;2017),2017,Corrosion Science,O=C(O)c1ccc2ccccc2n1,59.99334602774907,B~A{B}araaaeaaaaaedr,SAMPLE_27,BASE_4
3541,912,quinoline-2-carboxylic acid (Quinaldic acid),O=C(O)c1ccc2ccccc2n1,Mg,WE43,H2 evolution,0.5 wt.% NaCl,50.0,62,(Lamaka et al.;2017),2017,Corrosion Science,O=C(O)c1ccc2ccccc2n1,57.53106665254786,B~A{B}araaaeaaaaaedr,SAMPLE_33,BASE_4
3542,912,quinoline-2-carboxylic acid (Quinaldic acid),O=C(O)c1ccc2ccccc2n1,Mg,ZE41,H2 evolution,0.5 wt.% NaCl,50.0,21,(Lamaka et al.;2017),2017,Corrosion Science,O=C(O)c1ccc2ccccc2n1,64.61920974374658,B~A{B}araaaeaaaaaedr,SAMPLE_34,BASE_4
3543,912,quinoline-2-carboxylic acid (Quinaldic acid),O=C(O)c1ccc2ccccc2n1,Mg,E21,H2 evolution,0.5 wt.% NaCl,50.0,70,(Lamaka et al.;2017),2017,Corrosion Science,O=C(O)c1ccc2ccccc2n1,55.24162111838095,B~A{B}araaaeaaaaaedr,SAMPLE_26,BASE_4
3544,912,quinoline-2-carboxylic acid (Quinaldic acid),O=C(O)c1ccc2ccccc2n1,Mg,AZ31,H2 evolution,0.5 wt.% NaCl,50.0,86,(Lamaka et al.;2017),2017,Corrosion Science,O=C(O)c1ccc2ccccc2n1,47.860229527556804,B~A{B}araaaeaaaaaedr,SAMPLE_16,BASE_4
3545,912,quinoline-2-carboxylic acid (Quinaldic acid),O=C(O)c1ccc2ccccc2n1,Mg,AZ91,H2 evolution,0.5 wt.% NaCl,50.0,74,(Lamaka et al.;2017),2017,Corrosion Science,O=C(O)c1ccc2ccccc2n1,53.85567720813477,B~A{B}araaaeaaaaaedr,SAMPLE_17,BASE_4
3546,912,quinoline-2-carboxylic acid (Quinaldic acid),O=C(O)c1ccc2ccccc2n1,Mg,AM50,H2 evolution,0.5 wt.% NaCl,50.0,77,(Lamaka et al.;2017),2017,Corrosion Science,O=C(O)c1ccc2ccccc2n1,52.668263232347314,B~A{B}araaaeaaaaaedr,SAMPLE_14,BASE_4
3547,913,2-sulfanylidene-1H-pyridine-3-carboxylic acid(2-mercaptonicotinic acid),O=C(O)c1ccc[nH]c1=S,Al,AA2024-T3,weight loss,0.1M NaCl,1.0,83,"WINKLER, D. A., BREEDON, M., HUGHES, A. E., BURDEN, F. R., BARNARD, A. S., HARVEY, T. G. & COLE, I.",2014,Green Chemistry,O=C(O)c1ccc[nH]c1=S,49.740647133813546,B~A{B}araaa<dH>ar~E,SAMPLE_4,BASE_1
3548,913,2-sulfanylidene-1H-pyridine-3-carboxylic acid(2-mercaptonicotinic acid),O=C(O)c1ccc[nH]c1=S,Al,AA2024-T3,optical inspection,0.1M NaCl,1.0,30,"WINKLER, D. A., BREEDON, M., WHITE, P., HUGHES, A. E., SAPPER, E. D. & COLE, I.",2016,Corrosion Science,O=C(O)c1ccc[nH]c1=S,63.44777336663013,B~A{B}araaa<dH>ar~E,SAMPLE_4,BASE_1
3549,913,2-sulfanylidene-1H-pyridine-3-carboxylic acid(2-mercaptonicotinic acid),O=C(O)c1ccc[nH]c1=S,Al,AA2024-T3,optical inspection,0.1M NaCl,1.0,30,"WINKLER, D. A., BREEDON, M., WHITE, P., HUGHES, A. E., SAPPER, E. D. & COLE, I.",2016,Corrosion Science,O=C(O)c1ccc[nH]c1=S,63.44777336663013,B~A{B}araaa<dH>ar~E,SAMPLE_4,BASE_1
3550,913,2-sulfanylidene-1H-pyridine-3-carboxylic acid(2-mercaptonicotinic acid),O=C(O)c1ccc[nH]c1=S,Al,AA2024-T3,optical inspection,0.1M NaCl,1.0,20,"WINKLER, D. A., BREEDON, M., WHITE, P., HUGHES, A. E., SAPPER, E. D. & COLE, I.",2016,Corrosion Science,O=C(O)c1ccc[nH]c1=S,64.74103632529831,B~A{B}araaa<dH>ar~E,SAMPLE_4,BASE_1
3551,913,2-sulfanylidene-1H-pyridine-3-carboxylic acid(2-mercaptonicotinic acid),O=C(O)c1ccc[nH]c1=S,Al,AA2024-T3,optical inspection,0.1M NaCl,1.0,10,"WINKLER, D. A., BREEDON, M., WHITE, P., HUGHES, A. E., SAPPER, E. D. & COLE, I.",2016,Corrosion Science,O=C(O)c1ccc[nH]c1=S,65.88177509975425,B~A{B}araaa<dH>ar~E,SAMPLE_4,BASE_1
3552,913,2-sulfanylidene-1H-pyridine-3-carboxylic acid(2-mercaptonicotinic acid),O=C(O)c1ccc[nH]c1=S,Al,AA7075-T6,weight loss,0.1M NaCl,1.0,70,"WINKLER, D. A., BREEDON, M., HUGHES, A. E., BURDEN, F. R., BARNARD, A. S., HARVEY, T. G. & COLE, I.",2014,Green Chemistry,O=C(O)c1ccc[nH]c1=S,55.24162111838095,B~A{B}araaa<dH>ar~E,SAMPLE_12,BASE_1
3553,913,2-sulfanylidene-1H-pyridine-3-carboxylic acid(2-mercaptonicotinic acid),O=C(O)c1ccc[nH]c1=S,Al,AA7075-T6,weight loss,0.1M NaCl,1.0,86,"WINKLER, D. A., BREEDON, M., HUGHES, A. E., BURDEN, F. R., BARNARD, A. S., HARVEY, T. G. & COLE, I.",2014,Green Chemistry,O=C(O)c1ccc[nH]c1=S,47.860229527556804,B~A{B}araaa<dH>ar~E,SAMPLE_12,BASE_1
3554,913,2-sulfanylidene-1H-pyridine-3-carboxylic acid(2-mercaptonicotinic acid),O=C(O)c1ccc[nH]c1=S,Al,AA7075-T6,weight loss,0.1M NaCl,1.0,70,"WINKLER, D. A., BREEDON, M., HUGHES, A. E., BURDEN, F. R., BARNARD, A. S., HARVEY, T. G. & COLE, I.",2014,Green Chemistry,O=C(O)c1ccc[nH]c1=S,55.24162111838095,B~A{B}araaa<dH>ar~E,SAMPLE_12,BASE_1
3555,913,2-sulfanylidene-1H-pyridine-3-carboxylic acid(2-mercaptonicotinic acid),O=C(O)c1ccc[nH]c1=S,Al,AA7075-T6,optical inspection,0.1M NaCl,1.0,30,"WINKLER, D. A., BREEDON, M., WHITE, P., HUGHES, A. E., SAPPER, E. D. & COLE, I.",2016,Corrosion Science,O=C(O)c1ccc[nH]c1=S,63.44777336663013,B~A{B}araaa<dH>ar~E,SAMPLE_12,BASE_1
3556,913,2-sulfanylidene-1H-pyridine-3-carboxylic acid(2-mercaptonicotinic acid),O=C(O)c1ccc[nH]c1=S,Al,AA7075-T6,optical inspection,0.1M NaCl,1.0,30,"WINKLER, D. A., BREEDON, M., WHITE, P., HUGHES, A. E., SAPPER, E. D. & COLE, I.",2016,Corrosion Science,O=C(O)c1ccc[nH]c1=S,63.44777336663013,B~A{B}araaa<dH>ar~E,SAMPLE_12,BASE_1
3557,913,2-sulfanylidene-1H-pyridine-3-carboxylic acid(2-mercaptonicotinic acid),O=C(O)c1ccc[nH]c1=S,Al,AA7075-T6,optical inspection,0.1M NaCl,1.0,20,"WINKLER, D. A., BREEDON, M., WHITE, P., HUGHES, A. E., SAPPER, E. D. & COLE, I.",2016,Corrosion Science,O=C(O)c1ccc[nH]c1=S,64.74103632529831,B~A{B}araaa<dH>ar~E,SAMPLE_12,BASE_1
3558,913,2-sulfanylidene-1H-pyridine-3-carboxylic acid(2-mercaptonicotinic acid),O=C(O)c1ccc[nH]c1=S,Al,AA7075-T6,optical inspection,0.1M NaCl,1.0,10,"WINKLER, D. A., BREEDON, M., WHITE, P., HUGHES, A. E., SAPPER, E. D. & COLE, I.",2016,Corrosion Science,O=C(O)c1ccc[nH]c1=S,65.88177509975425,B~A{B}araaa<dH>ar~E,SAMPLE_12,BASE_1
3559,914,3-[(2-Hydroxy-naphthalen-1-ylmethylene)-amino]-benzoic acid (HNCAMB),O=C(O)c1cccc(/N=C/c2c(O)ccc3ccccc23)c1,Fe,Carbon Steel,potentiodynamic polarization,1.0M HCL,1.0,89.13,Evaluation-of-some-amino-benzoic-acid-and-4-aminoantipyrine-d_2020_Journal-o,2020,Journal of Molecular Liquids,O=C(O)c1cccc(/N=C/c2c(O)ccc3ccccc23)c1,45.409412546984456,B~A{B}araaaa{LD~ALaea{B}aaataaaaaet}ar,SAMPLE_23,BASE_3
3560,914,3-[(2-Hydroxy-naphthalen-1-ylmethylene)-amino]-benzoic acid (HNCAMB),O=C(O)c1cccc(/N=C/c2c(O)ccc3ccccc23)c1,Fe,Carbon Steel,potentiodynamic polarization,1.0M HCL,0.1,78.2,Evaluation-of-some-amino-benzoic-acid-and-4-aminoantipyrine-d_2020_Journal-o,2020,Journal of Molecular Liquids,O=C(O)c1cccc(/N=C/c2c(O)ccc3ccccc23)c1,52.14929522541385,B~A{B}araaaa{LD~ALaea{B}aaataaaaaet}ar,SAMPLE_23,BASE_3
3561,914,3-[(2-Hydroxy-naphthalen-1-ylmethylene)-amino]-benzoic acid (HNCAMB),O=C(O)c1cccc(/N=C/c2c(O)ccc3ccccc23)c1,Fe,Carbon Steel,potentiodynamic polarization,1.0M HCL,0.5,86.45,Evaluation-of-some-amino-benzoic-acid-and-4-aminoantipyrine-d_2020_Journal-o,2020,Journal of Molecular Liquids,O=C(O)c1cccc(/N=C/c2c(O)ccc3ccccc23)c1,47.54381020671145,B~A{B}araaaa{LD~ALaea{B}aaataaaaaet}ar,SAMPLE_23,BASE_3
3562,914,3-[(2-Hydroxy-naphthalen-1-ylmethylene)-amino]-benzoic acid (HNCAMB),O=C(O)c1cccc(/N=C/c2c(O)ccc3ccccc23)c1,Fe,Carbon Steel,potentiodynamic polarization,1.0M HCL,0.25,85.87,Evaluation-of-some-amino-benzoic-acid-and-4-aminoantipyrine-d_2020_Journal-o,2020,Journal of Molecular Liquids,O=C(O)c1cccc(/N=C/c2c(O)ccc3ccccc23)c1,47.949747485791484,B~A{B}araaaa{LD~ALaea{B}aaataaaaaet}ar,SAMPLE_23,BASE_3
3563,914,3-[(2-Hydroxy-naphthalen-1-ylmethylene)-amino]-benzoic acid (HNCAMB),O=C(O)c1cccc(/N=C/c2c(O)ccc3ccccc23)c1,Fe,Carbon Steel,potentiodynamic polarization,1.0M HCL,0.75,88.22,Evaluation-of-some-amino-benzoic-acid-and-4-aminoantipyrine-d_2020_Journal-o,2020,Journal of Molecular Liquids,O=C(O)c1cccc(/N=C/c2c(O)ccc3ccccc23)c1,46.188059304011034,B~A{B}araaaa{LD~ALaea{B}aaataaaaaet}ar,SAMPLE_23,BASE_3
3564,916,pyridine-2;6-dicarboxylic acid (2;6-Pyridinedicarboxylic; pyridine-3;4-dicarboxylic; dipicolinic acid),O=C(O)c1cccc(C(=O)O)n1,Mg,CPMg220ppmFe,H2 evolution,0.5 wt.% NaCl,50.0,90,(Lamaka et al.;2017); (Lamaka etal.; 2016b),2017,Corrosion Science,O=C(O)c1cccc(C(=O)O)n1,44.601467137007646,B~A{B}araaaa{A{~B}B}dr,SAMPLE_20,BASE_4
3565,916,pyridine-2;6-dicarboxylic acid (2;6-Pyridinedicarboxylic; pyridine-3;4-dicarboxylic; dipicolinic acid),O=C(O)c1cccc(C(=O)O)n1,Mg,HPMg51ppmFe,H2 evolution,0.5 wt.% NaCl,30.0,82,(Lamaka et al.;2017); (Lamaka etal.; 2016b),2017,Corrosion Science,O=C(O)c1cccc(C(=O)O)n1,50.29423126068093,B~A{B}araaaa{A{~B}B}dr,SAMPLE_28,BASE_4
3566,916,pyridine-2;6-dicarboxylic acid (2;6-Pyridinedicarboxylic; pyridine-3;4-dicarboxylic; dipicolinic acid),O=C(O)c1cccc(C(=O)O)n1,Mg,HPMg51ppmFe,H2 evolution,0.5 wt.% NaCl,30.0,75,(Lamaka et al.;2017); (Lamaka etal.; 2016b),2017,Corrosion Science,O=C(O)c1cccc(C(=O)O)n1,53.47582124665074,B~A{B}araaaa{A{~B}B}dr,SAMPLE_28,BASE_4
3567,916,pyridine-2;6-dicarboxylic acid (2;6-Pyridinedicarboxylic; pyridine-3;4-dicarboxylic; dipicolinic acid),O=C(O)c1cccc(C(=O)O)n1,Mg,HPMg50ppmFe,H2 evolution,0.5 wt.% NaCl,30.0,99,(Lamaka et al.;2017); (Lamaka etal.; 2016b),2017,Corrosion Science,O=C(O)c1cccc(C(=O)O)n1,22.300733568504096,B~A{B}araaaa{A{~B}B}dr,SAMPLE_27,BASE_4
3568,916,pyridine-2;6-dicarboxylic acid (2;6-Pyridinedicarboxylic; pyridine-3;4-dicarboxylic; dipicolinic acid),O=C(O)c1cccc(C(=O)O)n1,Mg,WE43,H2 evolution,0.5 wt.% NaCl,30.0,73,(Lamaka et al.;2017); (Lamaka etal.; 2016b),2017,Corrosion Science,O=C(O)c1cccc(C(=O)O)n1,54.22119551262402,B~A{B}araaaa{A{~B}B}dr,SAMPLE_33,BASE_4
3569,916,pyridine-2;6-dicarboxylic acid (2;6-Pyridinedicarboxylic; pyridine-3;4-dicarboxylic; dipicolinic acid),O=C(O)c1cccc(C(=O)O)n1,Mg,ZE41,H2 evolution,0.5 wt.% NaCl,30.0,71,(Lamaka et al.;2017); (Lamaka etal.; 2016b),2017,Corrosion Science,O=C(O)c1cccc(C(=O)O)n1,54.913281690761714,B~A{B}araaaa{A{~B}B}dr,SAMPLE_34,BASE_4
3570,916,pyridine-2;6-dicarboxylic acid (2;6-Pyridinedicarboxylic; pyridine-3;4-dicarboxylic; dipicolinic acid),O=C(O)c1cccc(C(=O)O)n1,Mg,E21,H2 evolution,0.5 wt.% NaCl,30.0,69,(Lamaka et al.;2017); (Lamaka etal.; 2016b),2017,Corrosion Science,O=C(O)c1cccc(C(=O)O)n1,55.55919335697437,B~A{B}araaaa{A{~B}B}dr,SAMPLE_26,BASE_4
3571,916,pyridine-2;6-dicarboxylic acid (2;6-Pyridinedicarboxylic; pyridine-3;4-dicarboxylic; dipicolinic acid),O=C(O)c1cccc(C(=O)O)n1,Mg,AZ31,H2 evolution,0.5 wt.% NaCl,30.0,79,(Lamaka et al.;2017); (Lamaka etal.; 2016b),2017,Corrosion Science,O=C(O)c1cccc(C(=O)O)n1,51.787193779499894,B~A{B}araaaa{A{~B}B}dr,SAMPLE_16,BASE_4
3572,916,pyridine-2;6-dicarboxylic acid (2;6-Pyridinedicarboxylic; pyridine-3;4-dicarboxylic; dipicolinic acid),O=C(O)c1cccc(C(=O)O)n1,Mg,AZ91,H2 evolution,0.5 wt.% NaCl,30.0,65,(Lamaka et al.;2017); (Lamaka etal.; 2016b),2017,Corrosion Science,O=C(O)c1cccc(C(=O)O)n1,56.73458363719991,B~A{B}araaaa{A{~B}B}dr,SAMPLE_17,BASE_4
3573,916,pyridine-2;6-dicarboxylic acid (2;6-Pyridinedicarboxylic; pyridine-3;4-dicarboxylic; dipicolinic acid),O=C(O)c1cccc(C(=O)O)n1,Mg,AM50,H2 evolution,0.5 wt.% NaCl,30.0,69,(Lamaka et al.;2017); (Lamaka etal.; 2016b),2017,Corrosion Science,O=C(O)c1cccc(C(=O)O)n1,55.55919335697437,B~A{B}araaaa{A{~B}B}dr,SAMPLE_14,BASE_4
3574,917,3-sulfanylbenzoic acid(3-Mercaptobenzoic acid),O=C(O)c1cccc(S)c1,Al,AA2024-T3,weight loss,0.1M NaCl,1.0,16,"WINKLER, D. A., BREEDON, M., HUGHES, A. E., BURDEN, F. R., BARNARD, A. S., HARVEY, T. G. & COLE, I.",2014,Green Chemistry,O=C(O)c1cccc(S)c1,65.21357323836033,B~A{B}araaaa{E}ar,SAMPLE_4,BASE_1
3575,917,3-sulfanylbenzoic acid(3-Mercaptobenzoic acid),O=C(O)c1cccc(S)c1,Al,AA2024-T3,optical inspection,0.1M NaCl,1.0,40,"WINKLER, D. A., BREEDON, M., WHITE, P., HUGHES, A. E., SAPPER, E. D. & COLE, I.",2016,Corrosion Science,O=C(O)c1cccc(S)c1,61.95481084781117,B~A{B}araaaa{E}ar,SAMPLE_4,BASE_1
3576,917,3-sulfanylbenzoic acid(3-Mercaptobenzoic acid),O=C(O)c1cccc(S)c1,Al,AA2024-T3,optical inspection,0.1M NaCl,1.0,30,"WINKLER, D. A., BREEDON, M., WHITE, P., HUGHES, A. E., SAPPER, E. D. & COLE, I.",2016,Corrosion Science,O=C(O)c1cccc(S)c1,63.44777336663013,B~A{B}araaaa{E}ar,SAMPLE_4,BASE_1
3577,917,3-sulfanylbenzoic acid(3-Mercaptobenzoic acid),O=C(O)c1cccc(S)c1,Al,AA2024-T3,optical inspection,0.1M NaCl,1.0,20,"WINKLER, D. A., BREEDON, M., WHITE, P., HUGHES, A. E., SAPPER, E. D. & COLE, I.",2016,Corrosion Science,O=C(O)c1cccc(S)c1,64.74103632529831,B~A{B}araaaa{E}ar,SAMPLE_4,BASE_1
3578,917,3-sulfanylbenzoic acid(3-Mercaptobenzoic acid),O=C(O)c1cccc(S)c1,Al,AA2024-T3,optical inspection,0.1M NaCl,1.0,20,"WINKLER, D. A., BREEDON, M., WHITE, P., HUGHES, A. E., SAPPER, E. D. & COLE, I.",2016,Corrosion Science,O=C(O)c1cccc(S)c1,64.74103632529831,B~A{B}araaaa{E}ar,SAMPLE_4,BASE_1
3579,917,3-sulfanylbenzoic acid(3-Mercaptobenzoic acid),O=C(O)c1cccc(S)c1,Al,AA7075-T6,weight loss,0.1M NaCl,1.0,-22,"WINKLER, D. A., BREEDON, M., HUGHES, A. E., BURDEN, F. R., BARNARD, A. S., HARVEY, T. G. & COLE, I.",2014,Green Chemistry,O=C(O)c1cccc(S)c1,68.82808828040983,B~A{B}araaaa{E}ar,SAMPLE_12,BASE_1
3580,918,3-Nitrobenzoic acid (m-Nitrobenzoic acid),O=C(O)c1cccc([N+](=O)[O-])c1,Al,powder,H2 evolution,"1M HCl, 2.5% NaCl",10.0,3,"HORNER, L. & MEISEL, K.",1978,Werkstoffe Und Korrosion-Materials and Corrosion,O=C(O)c1cccc([N+](=O)[O-])c1,66.60720067580934,B~A{B}araaaa{<DT>{~B}<BM>}ar,SAMPLE_37,BASE_1
3581,919,3-nitrophthalic acid (m-nitrophthalic acid),O=C(O)c1cccc([N+](=O)[O-])c1C(=O)O,Al,powder,H2 evolution,"1M HCl, 2.5% NaCl",10.0,21,"HORNER, L. & MEISEL, K.",1978,Werkstoffe Und Korrosion-Materials and Corrosion,O=C(O)c1cccc([N+](=O)[O-])c1C(=O)O,64.61920974374658,B~A{B}araaaa{<DT>{~B}<BM>}arA{~B}B,SAMPLE_37,BASE_1
3582,920,2-chloro-3-nitrobenzoic acid (m-Nitrochlorobenzoic acid),O=C(O)c1cccc([N+](=O)[O-])c1Cl,Al,powder,H2 evolution,"1M HCl, 2.5% NaCl",10.0,3,"HORNER, L. & MEISEL, K.",1978,Werkstoffe Und Korrosion-Materials and Corrosion,O=C(O)c1cccc([N+](=O)[O-])c1Cl,66.60720067580934,B~A{B}araaaa{<DT>{~B}<BM>}arZ,SAMPLE_37,BASE_1
3583,921,2-Hydroxy-3-nitrobenzoic acid(3-Nitrosalicylic acid),O=C(O)c1cccc([N+](=O)[O-])c1O,Mg,CPMg220ppmFe,H2 evolution,0.5 wt.% NaCl,5.0,28,(Lamaka et al.;2017),2017,Corrosion Science,O=C(O)c1cccc([N+](=O)[O-])c1O,63.72061071954138,B~A{B}araaaa{<DT>{~B}<BM>}arB,SAMPLE_20,BASE_4
3584,921,2-Hydroxy-3-nitrobenzoic acid(3-Nitrosalicylic acid),O=C(O)c1cccc([N+](=O)[O-])c1O,Mg,WE43,H2 evolution,0.5 wt.% NaCl,5.0,65,(Lamaka et al.;2017),2017,Corrosion Science,O=C(O)c1cccc([N+](=O)[O-])c1O,56.73458363719991,B~A{B}araaaa{<DT>{~B}<BM>}arB,SAMPLE_33,BASE_4
