Repository: MatthiasHBusch/CrossAlloyTL

# CrossAlloyTL — cross-alloy transfer learning for Mg corrosion inhibitors

Code, data, and manuscript sources for:

> **Different Alloy, Different Story? Impact of Transfer Learning on
> Predictive Models for In Silico Screening of Mg Dissolution Modulators.**
> M. Busch, M. Tacke, S. V. Lamaka, M. L. Zheludkevich, C. J. Cyron,
> R. C. Aydin, C. Feiler (2026). *Corrosion Science* (submitted).

## Summary

We probe cross-alloy transfer learning (TL) for predicting the
inhibition efficiency (IE) of small organic dissolution modulators on
magnesium alloys, using the Mg subset of the
[ExCorr](https://excorr.web.app/) electrochemical
corrosion database.

File: data/ExCorrDatasetClean.csv (part 33 of 45)
Unnamed: 0,index,IUPAC,isomeric_SMILES,BaseMaterial,Alloy,Method,AggressiveComponent,Operating_Concentration_mM,IE,References,Year,Journal,canonical_SMILES,transformed_IE,transformed_smiles,transformed_alloy,transformed_base_material
3585,921,2-Hydroxy-3-nitrobenzoic acid(3-Nitrosalicylic acid),O=C(O)c1cccc([N+](=O)[O-])c1O,Mg,ZE41,H2 evolution,0.5 wt.% NaCl,5.0,51,(Lamaka et al.;2017),2017,Corrosion Science,O=C(O)c1cccc([N+](=O)[O-])c1O,59.99334602774907,B~A{B}araaaa{<DT>{~B}<BM>}arB,SAMPLE_34,BASE_4
3586,921,2-Hydroxy-3-nitrobenzoic acid(3-Nitrosalicylic acid),O=C(O)c1cccc([N+](=O)[O-])c1O,Mg,E21,H2 evolution,0.5 wt.% NaCl,5.0,17,(Lamaka et al.;2017),2017,Corrosion Science,O=C(O)c1cccc([N+](=O)[O-])c1O,65.09758280373495,B~A{B}araaaa{<DT>{~B}<BM>}arB,SAMPLE_26,BASE_4
3587,921,2-Hydroxy-3-nitrobenzoic acid(3-Nitrosalicylic acid),O=C(O)c1cccc([N+](=O)[O-])c1O,Mg,AZ31,H2 evolution,0.5 wt.% NaCl,5.0,68,(Lamaka et al.;2017),2017,Corrosion Science,O=C(O)c1cccc([N+](=O)[O-])c1O,55.8666822156552,B~A{B}araaaa{<DT>{~B}<BM>}arB,SAMPLE_16,BASE_4
3588,921,2-Hydroxy-3-nitrobenzoic acid(3-Nitrosalicylic acid),O=C(O)c1cccc([N+](=O)[O-])c1O,Mg,AZ91,H2 evolution,0.5 wt.% NaCl,5.0,74,(Lamaka et al.;2017),2017,Corrosion Science,O=C(O)c1cccc([N+](=O)[O-])c1O,53.85567720813477,B~A{B}araaaa{<DT>{~B}<BM>}arB,SAMPLE_17,BASE_4
3589,921,2-Hydroxy-3-nitrobenzoic acid(3-Nitrosalicylic acid),O=C(O)c1cccc([N+](=O)[O-])c1O,Mg,AM50,H2 evolution,0.5 wt.% NaCl,5.0,68,(Lamaka et al.;2017),2017,Corrosion Science,O=C(O)c1cccc([N+](=O)[O-])c1O,55.8666822156552,B~A{B}araaaa{<DT>{~B}<BM>}arB,SAMPLE_14,BASE_4
3590,922,Benzoic acid,O=C(O)c1ccccc1,Al,AA2024-T3,weight loss,0.1M NaCl,1.0,-80,"WINKLER, D. A., BREEDON, M., HUGHES, A. E., BURDEN, F. R., BARNARD, A. S., HARVEY, T. G. & COLE, I.",2014,Green Chemistry,O=C(O)c1ccccc1,72.59496482918448,B~A{B}araaaaar,SAMPLE_4,BASE_1
3591,922,Benzoic acid,O=C(O)c1ccccc1,Al,AA7075-T6,weight loss,0.1M NaCl,1.0,-62,"WINKLER, D. A., BREEDON, M., HUGHES, A. E., BURDEN, F. R., BARNARD, A. S., HARVEY, T. G. & COLE, I.",2014,Green Chemistry,O=C(O)c1ccccc1,71.57453922342754,B~A{B}araaaaar,SAMPLE_12,BASE_1
3592,922,Benzoic acid,O=C(O)c1ccccc1,Al,powder,H2 evolution,"1M HCl, 2.5% NaCl",10.0,7,"HORNER, L. & MEISEL, K.",1978,Werkstoffe Und Korrosion-Materials and Corrosion,O=C(O)c1ccccc1,66.19934733834768,B~A{B}araaaaar,SAMPLE_37,BASE_1
3593,922,Benzoic acid,O=C(O)c1ccccc1,Mg,AZ31,impedance,3.5% NaCl,100.0,19.09,"LEI, J., LI, L. & PAN, F.",2011,"magnesium Alloys, Corrosion and Surface Treatmetns",O=C(O)c1ccccc1,64.85058230497151,B~A{B}araaaaar,SAMPLE_16,BASE_4
3594,922,Benzoic acid,O=C(O)c1ccccc1,Mg,AZ31,impedance,3.5% NaCl,200.0,40.06,"LEI, J., LI, L. & PAN, F.",2011,"magnesium Alloys, Corrosion and Surface Treatmetns",O=C(O)c1ccccc1,61.94512091650643,B~A{B}araaaaar,SAMPLE_16,BASE_4
3595,922,Benzoic acid,O=C(O)c1ccccc1,Mg,AZ31,impedance,3.5% NaCl,300.0,62.81,"LEI, J., LI, L. & PAN, F.",2011,"magnesium Alloys, Corrosion and Surface Treatmetns",O=C(O)c1ccccc1,57.32238936109077,B~A{B}araaaaar,SAMPLE_16,BASE_4
3596,922,Benzoic acid,O=C(O)c1ccccc1,Mg,AZ31,impedance,3.5% NaCl,400.0,65.75,"LEI, J., LI, L. & PAN, F.",2011,"magnesium Alloys, Corrosion and Surface Treatmetns",O=C(O)c1ccccc1,56.524790188140464,B~A{B}araaaaar,SAMPLE_16,BASE_4
3597,922,Benzoic acid,O=C(O)c1ccccc1,Mg,AZ31,impedance,3.5% NaCl,500.0,67.81,"LEI, J., LI, L. & PAN, F.",2011,"magnesium Alloys, Corrosion and Surface Treatmetns",O=C(O)c1ccccc1,55.92401736521391,B~A{B}araaaaar,SAMPLE_16,BASE_4
3598,922,Benzoic acid,O=C(O)c1ccccc1,Mg,AZ31,impedance,3.5% NaCl,100.0,20.25,"LEI, J., LI, L. & PAN, F.",2011,"magnesium Alloys, Corrosion and Surface Treatmetns",O=C(O)c1ccccc1,64.71072304380334,B~A{B}araaaaar,SAMPLE_16,BASE_4
3599,922,Benzoic acid,O=C(O)c1ccccc1,Mg,AZ31,impedance,3.5% NaCl,200.0,55.39,"LEI, J., LI, L. & PAN, F.",2011,"magnesium Alloys, Corrosion and Surface Treatmetns",O=C(O)c1ccccc1,59.08428211831985,B~A{B}araaaaar,SAMPLE_16,BASE_4
3600,922,Benzoic acid,O=C(O)c1ccccc1,Mg,AZ31,impedance,3.5% NaCl,300.0,64.29,"LEI, J., LI, L. & PAN, F.",2011,"magnesium Alloys, Corrosion and Surface Treatmetns",O=C(O)c1ccccc1,56.92908630552985,B~A{B}araaaaar,SAMPLE_16,BASE_4
3601,922,Benzoic acid,O=C(O)c1ccccc1,Mg,AZ31,impedance,3.5% NaCl,400.0,88.53,"LEI, J., LI, L. & PAN, F.",2011,"magnesium Alloys, Corrosion and Surface Treatmetns",O=C(O)c1ccccc1,45.92977505005325,B~A{B}araaaaar,SAMPLE_16,BASE_4
3602,922,Benzoic acid,O=C(O)c1ccccc1,Mg,AZ31,impedance,3.5% NaCl,500.0,89.16,"LEI, J., LI, L. & PAN, F.",2011,"magnesium Alloys, Corrosion and Surface Treatmetns",O=C(O)c1ccccc1,45.38264582649859,B~A{B}araaaaar,SAMPLE_16,BASE_4
3603,922,Benzoic acid,O=C(O)c1ccccc1,Mg,HPMg51ppmFe,H2 evolution,0.5 wt.% NaCl,50.0,48,(Lamaka et al.;2017),2017,Corrosion Science,O=C(O)c1ccccc1,60.568866937565,B~A{B}araaaaar,SAMPLE_28,BASE_4
3604,922,Benzoic acid,O=C(O)c1ccccc1,Mg,HPMg50ppmFe,H2 evolution,0.5 wt.% NaCl,50.0,84,(Lamaka et al.;2017),2017,Corrosion Science,O=C(O)c1ccccc1,49.15349248622498,B~A{B}araaaaar,SAMPLE_27,BASE_4
3605,922,Benzoic acid,O=C(O)c1ccccc1,Mg,WE43,H2 evolution,0.5 wt.% NaCl,50.0,24,(Lamaka et al.;2017),2017,Corrosion Science,O=C(O)c1ccccc1,64.24425638197809,B~A{B}araaaaar,SAMPLE_33,BASE_4
3606,922,Benzoic acid,O=C(O)c1ccccc1,Mg,ZE41,H2 evolution,0.5 wt.% NaCl,50.0,34,(Lamaka et al.;2017),2017,Corrosion Science,O=C(O)c1ccccc1,62.877898091209694,B~A{B}araaaaar,SAMPLE_34,BASE_4
3607,922,Benzoic acid,O=C(O)c1ccccc1,Mg,E21,H2 evolution,0.5 wt.% NaCl,50.0,51,(Lamaka et al.;2017),2017,Corrosion Science,O=C(O)c1ccccc1,59.99334602774907,B~A{B}araaaaar,SAMPLE_26,BASE_4
3608,922,Benzoic acid,O=C(O)c1ccccc1,Mg,AZ31,H2 evolution,0.5 wt.% NaCl,50.0,58,(Lamaka et al.;2017),2017,Corrosion Science,O=C(O)c1ccccc1,58.50038350893013,B~A{B}araaaaar,SAMPLE_16,BASE_4
3609,922,Benzoic acid,O=C(O)c1ccccc1,Mg,AZ91,H2 evolution,0.5 wt.% NaCl,50.0,40,(Lamaka et al.;2017),2017,Corrosion Science,O=C(O)c1ccccc1,61.95481084781117,B~A{B}araaaaar,SAMPLE_17,BASE_4
3610,922,Benzoic acid,O=C(O)c1ccccc1,Mg,AM50,H2 evolution,0.5 wt.% NaCl,50.0,70,(Lamaka et al.;2017),2017,Corrosion Science,O=C(O)c1ccccc1,55.24162111838095,B~A{B}araaaaar,SAMPLE_14,BASE_4
3611,923,C-phenyl-N-phenyl-N-'o-Carboxyphenylformazan,O=C(O)c1ccccc1/N=N/C(/N=N/c1ccccc1)c1ccccc1,Al,powder,H2 evolution,"1M HCl, 2.5% NaCl",10.0,11,"HORNER, L. & MEISEL, K.",1978,Werkstoffe Und Korrosion-Materials and Corrosion,O=C(O)c1ccccc1/N=N/C(/N=N/c1ccccc1)c1ccccc1,65.77356072779565,B~A{B}araaaaarLD~DLA{LD~DLaraaaaar}araaaaar,SAMPLE_37,BASE_1
3612,924,Phthalic acid(o-phthalic acid),O=C(O)c1ccccc1C(=O)O,Al,unknown_probably_pure,potentiodynamic polarization,0.6M NaCl,0.04,39.8,Banerjee et al.,2011,Indian Journal of Chemical Technology,O=C(O)c1ccccc1C(=O)O,61.987040779488595,B~A{B}araaaaarA{~B}B,SAMPLE_40,BASE_1
3613,924,Phthalic acid(o-phthalic acid),O=C(O)c1ccccc1C(=O)O,Al,unknown_probably_pure,potentiodynamic polarization,0.6M NaCl,0.4,57.6,Banerjee et al.,2011,Indian Journal of Chemical Technology,O=C(O)c1ccccc1C(=O)O,58.592185954858174,B~A{B}araaaaarA{~B}B,SAMPLE_40,BASE_1
3614,924,Phthalic acid(o-phthalic acid),O=C(O)c1ccccc1C(=O)O,Al,unknown_probably_pure,potentiodynamic polarization,0.6M NaCl,4.0,26.9,Banerjee et al.,2011,Indian Journal of Chemical Technology,O=C(O)c1ccccc1C(=O)O,63.86745838574534,B~A{B}araaaaarA{~B}B,SAMPLE_40,BASE_1
3615,924,Phthalic acid(o-phthalic acid),O=C(O)c1ccccc1C(=O)O,Al,powder,H2 evolution,"1M HCl, 2.5% NaCl",10.0,37,"HORNER, L. & MEISEL, K.",1978,Werkstoffe Und Korrosion-Materials and Corrosion,O=C(O)c1ccccc1C(=O)O,62.427347760873204,B~A{B}araaaaarA{~B}B,SAMPLE_37,BASE_1
3616,924,Phthalic acid(o-phthalic acid),O=C(O)c1ccccc1C(=O)O,Mg,CPMg220ppmFe,H2 evolution,0.5 wt.% NaCl,50.0,41,(Lamaka et al.;2017),2017,Corrosion Science,O=C(O)c1ccccc1C(=O)O,61.7920324693841,B~A{B}araaaaarA{~B}B,SAMPLE_20,BASE_4
3617,924,Phthalic acid(o-phthalic acid),O=C(O)c1ccccc1C(=O)O,Mg,HPMg51ppmFe,H2 evolution,0.5 wt.% NaCl,50.0,-36,(Lamaka et al.;2017),2017,Corrosion Science,O=C(O)c1ccccc1C(=O)O,69.88021632210422,B~A{B}araaaaarA{~B}B,SAMPLE_28,BASE_4
3618,924,Phthalic acid(o-phthalic acid),O=C(O)c1ccccc1C(=O)O,Mg,HPMg50ppmFe,H2 evolution,0.5 wt.% NaCl,50.0,90,(Lamaka et al.;2017),2017,Corrosion Science,O=C(O)c1ccccc1C(=O)O,44.601467137007646,B~A{B}araaaaarA{~B}B,SAMPLE_27,BASE_4
3619,924,Phthalic acid(o-phthalic acid),O=C(O)c1ccccc1C(=O)O,Mg,WE43,H2 evolution,0.5 wt.% NaCl,50.0,-20,(Lamaka et al.;2017),2017,Corrosion Science,O=C(O)c1ccccc1C(=O)O,68.6680005772414,B~A{B}araaaaarA{~B}B,SAMPLE_33,BASE_4
3620,924,Phthalic acid(o-phthalic acid),O=C(O)c1ccccc1C(=O)O,Mg,ZE41,H2 evolution,0.5 wt.% NaCl,50.0,31,(Lamaka et al.;2017),2017,Corrosion Science,O=C(O)c1ccccc1C(=O)O,63.30841721372063,B~A{B}araaaaarA{~B}B,SAMPLE_34,BASE_4
3621,924,Phthalic acid(o-phthalic acid),O=C(O)c1ccccc1C(=O)O,Mg,E21,H2 evolution,0.5 wt.% NaCl,50.0,-181,(Lamaka et al.;2017),2017,Corrosion Science,O=C(O)c1ccccc1C(=O)O,76.90868079621809,B~A{B}araaaaarA{~B}B,SAMPLE_26,BASE_4
3622,924,Phthalic acid(o-phthalic acid),O=C(O)c1ccccc1C(=O)O,Mg,AZ31,H2 evolution,0.5 wt.% NaCl,50.0,36,(Lamaka et al.;2017),2017,Corrosion Science,O=C(O)c1ccccc1C(=O)O,62.57987194508542,B~A{B}araaaaarA{~B}B,SAMPLE_16,BASE_4
3623,924,Phthalic acid(o-phthalic acid),O=C(O)c1ccccc1C(=O)O,Mg,AZ91,H2 evolution,0.5 wt.% NaCl,50.0,33,(Lamaka et al.;2017),2017,Corrosion Science,O=C(O)c1ccccc1C(=O)O,63.0235412196929,B~A{B}araaaaarA{~B}B,SAMPLE_17,BASE_4
3624,924,Phthalic acid(o-phthalic acid),O=C(O)c1ccccc1C(=O)O,Mg,AM50,H2 evolution,0.5 wt.% NaCl,50.0,10,(Lamaka et al.;2017),2017,Corrosion Science,O=C(O)c1ccccc1C(=O)O,65.88177509975425,B~A{B}araaaaarA{~B}B,SAMPLE_14,BASE_4
3625,925,2-chlorobenzoic acid (o-Chlorobenzoic acid),O=C(O)c1ccccc1Cl,Al,powder,H2 evolution,"1M HCl, 2.5% NaCl",10.0,21,"HORNER, L. & MEISEL, K.",1978,Werkstoffe Und Korrosion-Materials and Corrosion,O=C(O)c1ccccc1Cl,64.61920974374658,B~A{B}araaaaarZ,SAMPLE_37,BASE_1
3626,926,2-Hydroxybenzoic Acid(Salicylic acid),O=C(O)c1ccccc1O,Al,AA2024-T3,weight loss,0.1M NaCl,1.0,-175,"HARVEY, T. G., HARDIN, S. G., HUGHES, A. E., MUSTER, T. H., WHITE, P. A., MARKLEY, T. A., CORRIGAN, P. A., MARDEL, J., GARCIA, S. J., MOL, J. M. C. & GLENN, A. M.",2011,Corrosion Science,O=C(O)c1ccccc1O,76.69964205855283,B~A{B}araaaaarB,SAMPLE_4,BASE_1
3627,926,2-Hydroxybenzoic Acid(Salicylic acid),O=C(O)c1ccccc1O,Al,AA7075-T6,weight loss,0.1M NaCl,1.0,-89,"WINKLER, D. A., BREEDON, M., HUGHES, A. E., BURDEN, F. R., BARNARD, A. S., HARVEY, T. G. & COLE, I.",2014,Green Chemistry,O=C(O)c1ccccc1O,73.0675017422465,B~A{B}araaaaarB,SAMPLE_12,BASE_1
3628,926,2-Hydroxybenzoic Acid(Salicylic acid),O=C(O)c1ccccc1O,Al,powder,H2 evolution,"1M HCl, 2.5% NaCl",10.0,18,"HORNER, L. & MEISEL, K.",1978,Werkstoffe Und Korrosion-Materials and Corrosion,O=C(O)c1ccccc1O,64.98018639022474,B~A{B}araaaaarB,SAMPLE_37,BASE_1
3629,926,2-Hydroxybenzoic Acid(Salicylic acid),O=C(O)c1ccccc1O,Mg,CPMg220ppmFe,H2 evolution,0.5 wt.% NaCl,50.0,92,(Lamaka et al.;2017),2017,Corrosion Science,O=C(O)c1ccccc1O,42.44030275679476,B~A{B}araaaaarB,SAMPLE_20,BASE_4
3630,926,2-Hydroxybenzoic Acid(Salicylic acid),O=C(O)c1ccccc1O,Mg,HPMg50ppmFe,H2 evolution,0.5 wt.% NaCl,50.0,86,(Lamaka et al.;2017),2017,Corrosion Science,O=C(O)c1ccccc1O,47.860229527556804,B~A{B}araaaaarB,SAMPLE_27,BASE_4
3631,926,2-Hydroxybenzoic Acid(Salicylic acid),O=C(O)c1ccccc1O,Mg,WE43,H2 evolution,0.5 wt.% NaCl,50.0,14,(Lamaka et al.;2017),2017,Corrosion Science,O=C(O)c1ccccc1O,65.44146811836964,B~A{B}araaaaarB,SAMPLE_33,BASE_4
3632,926,2-Hydroxybenzoic Acid(Salicylic acid),O=C(O)c1ccccc1O,Mg,ZE41,H2 evolution,0.5 wt.% NaCl,50.0,37,(Lamaka et al.;2017),2017,Corrosion Science,O=C(O)c1ccccc1O,62.427347760873204,B~A{B}araaaaarB,SAMPLE_34,BASE_4
3633,926,2-Hydroxybenzoic Acid(Salicylic acid),O=C(O)c1ccccc1O,Mg,E21,H2 evolution,0.5 wt.% NaCl,50.0,-259,(Lamaka et al.;2017),2017,Corrosion Science,O=C(O)c1ccccc1O,79.28121410861168,B~A{B}araaaaarB,SAMPLE_26,BASE_4
3634,926,2-Hydroxybenzoic Acid(Salicylic acid),O=C(O)c1ccccc1O,Mg,AZ31,H2 evolution,0.5 wt.% NaCl,50.0,36,(Lamaka et al.;2017),2017,Corrosion Science,O=C(O)c1ccccc1O,62.57987194508542,B~A{B}araaaaarB,SAMPLE_16,BASE_4
3635,926,2-Hydroxybenzoic Acid(Salicylic acid),O=C(O)c1ccccc1O,Mg,AZ91,H2 evolution,0.5 wt.% NaCl,50.0,26,(Lamaka et al.;2017),2017,Corrosion Science,O=C(O)c1ccccc1O,63.985972128020286,B~A{B}araaaaarB,SAMPLE_17,BASE_4
3636,926,2-Hydroxybenzoic Acid(Salicylic acid),O=C(O)c1ccccc1O,Mg,AM50,H2 evolution,0.5 wt.% NaCl,50.0,-97,(Lamaka et al.;2017),2017,Corrosion Science,O=C(O)c1ccccc1O,73.46901356006357,B~A{B}araaaaarB,SAMPLE_14,BASE_4
3637,927,2-mercaptobenzoatethiosalicylic acid (TSA),O=C(O)c1ccccc1S,Al,AA2024-T3,weight loss,0.1M NaCl,1.0,88,"HARVEY, T. G., HARDIN, S. G., HUGHES, A. E., MUSTER, T. H., WHITE, P. A., MARKLEY, T. A., CORRIGAN, P. A., MARDEL, J., GARCIA, S. J., MOL, J. M. C. & GLENN, A. M.",2011,Corrosion Science,O=C(O)c1ccccc1S,46.367267008737855,B~A{B}araaaaarE,SAMPLE_4,BASE_1
3638,927,2-mercaptobenzoatethiosalicylic acid (TSA),O=C(O)c1ccccc1S,Al,AA2024-T3,weight loss,0.1M NaCl,1.0,88,"WINKLER, D. A., BREEDON, M., HUGHES, A. E., BURDEN, F. R., BARNARD, A. S., HARVEY, T. G. & COLE, I.",2014,Green Chemistry,O=C(O)c1ccccc1S,46.367267008737855,B~A{B}araaaaarE,SAMPLE_4,BASE_1
3639,927,2-mercaptobenzoatethiosalicylic acid (TSA),O=C(O)c1ccccc1S,Al,AA2024-T3,optical inspection,0.1M NaCl,1.0,20,"WINKLER, D. A., BREEDON, M., WHITE, P., HUGHES, A. E., SAPPER, E. D. & COLE, I.",2016,Corrosion Science,O=C(O)c1ccccc1S,64.74103632529831,B~A{B}araaaaarE,SAMPLE_4,BASE_1
3640,927,2-mercaptobenzoatethiosalicylic acid (TSA),O=C(O)c1ccccc1S,Al,AA2024-T3,optical inspection,0.1M NaCl,1.0,10,"WINKLER, D. A., BREEDON, M., WHITE, P., HUGHES, A. E., SAPPER, E. D. & COLE, I.",2016,Corrosion Science,O=C(O)c1ccccc1S,65.88177509975425,B~A{B}araaaaarE,SAMPLE_4,BASE_1
3641,927,2-mercaptobenzoatethiosalicylic acid (TSA),O=C(O)c1ccccc1S,Al,AA2024-T3,optical inspection,0.1M NaCl,1.0,10,"WINKLER, D. A., BREEDON, M., WHITE, P., HUGHES, A. E., SAPPER, E. D. & COLE, I.",2016,Corrosion Science,O=C(O)c1ccccc1S,65.88177509975425,B~A{B}araaaaarE,SAMPLE_4,BASE_1
3642,927,2-mercaptobenzoatethiosalicylic acid (TSA),O=C(O)c1ccccc1S,Al,AA2024-T3,optical inspection,0.1M NaCl,1.0,0,"WINKLER, D. A., BREEDON, M., WHITE, P., HUGHES, A. E., SAPPER, E. D. & COLE, I.",2016,Corrosion Science,O=C(O)c1ccccc1S,66.90220070551119,B~A{B}araaaaarE,SAMPLE_4,BASE_1
3643,927,2-mercaptobenzoatethiosalicylic acid (TSA),O=C(O)c1ccccc1S,Al,AA7075,weight loss,0.1M NaCl,1.0,80,"HARVEY, T. G., HARDIN, S. G., HUGHES, A. E., MUSTER, T. H., WHITE, P. A., MARKLEY, T. A., CORRIGAN, P. A., MARDEL, J., GARCIA, S. J., MOL, J. M. C. & GLENN, A. M.",2011,Corrosion Science,O=C(O)c1ccccc1S,51.31465686643787,B~A{B}araaaaarE,SAMPLE_11,BASE_1
3644,927,2-mercaptobenzoatethiosalicylic acid (TSA),O=C(O)c1ccccc1S,Al,AA7075-T6,weight loss,0.1M NaCl,1.0,80,"WINKLER, D. A., BREEDON, M., HUGHES, A. E., BURDEN, F. R., BARNARD, A. S., HARVEY, T. G. & COLE, I.",2014,Green Chemistry,O=C(O)c1ccccc1S,51.31465686643787,B~A{B}araaaaarE,SAMPLE_12,BASE_1
3645,927,2-mercaptobenzoatethiosalicylic acid (TSA),O=C(O)c1ccccc1S,Al,AA7075-T6,optical inspection,0.1M NaCl,1.0,20,"WINKLER, D. A., BREEDON, M., WHITE, P., HUGHES, A. E., SAPPER, E. D. & COLE, I.",2016,Corrosion Science,O=C(O)c1ccccc1S,64.74103632529831,B~A{B}araaaaarE,SAMPLE_12,BASE_1
3646,927,2-mercaptobenzoatethiosalicylic acid (TSA),O=C(O)c1ccccc1S,Al,AA7075-T6,optical inspection,0.1M NaCl,1.0,20,"WINKLER, D. A., BREEDON, M., WHITE, P., HUGHES, A. E., SAPPER, E. D. & COLE, I.",2016,Corrosion Science,O=C(O)c1ccccc1S,64.74103632529831,B~A{B}araaaaarE,SAMPLE_12,BASE_1
3647,927,2-mercaptobenzoatethiosalicylic acid (TSA),O=C(O)c1ccccc1S,Al,AA7075-T6,optical inspection,0.1M NaCl,1.0,20,"WINKLER, D. A., BREEDON, M., WHITE, P., HUGHES, A. E., SAPPER, E. D. & COLE, I.",2016,Corrosion Science,O=C(O)c1ccccc1S,64.74103632529831,B~A{B}araaaaarE,SAMPLE_12,BASE_1
3648,927,2-mercaptobenzoatethiosalicylic acid (TSA),O=C(O)c1ccccc1S,Al,AA7075-T6,optical inspection,0.1M NaCl,1.0,20,"WINKLER, D. A., BREEDON, M., WHITE, P., HUGHES, A. E., SAPPER, E. D. & COLE, I.",2016,Corrosion Science,O=C(O)c1ccccc1S,64.74103632529831,B~A{B}araaaaarE,SAMPLE_12,BASE_1
3649,927,2-mercaptobenzoatethiosalicylic acid (TSA),O=C(O)c1ccccc1S,Al,powder,H2 evolution,"1M HCl, 2.5% NaCl",10.0,3,"HORNER, L. & MEISEL, K.",1978,Werkstoffe Und Korrosion-Materials and Corrosion,O=C(O)c1ccccc1S,66.60720067580934,B~A{B}araaaaarE,SAMPLE_37,BASE_1
3650,928,pyridine-2-carboxylic acid(Picolinic acid),O=C(O)c1ccccn1,Al,AA2024-T3,weight loss,0.1M NaCl,1.0,58,"HARVEY, T. G., HARDIN, S. G., HUGHES, A. E., MUSTER, T. H., WHITE, P. A., MARKLEY, T. A., CORRIGAN, P. A., MARDEL, J., GARCIA, S. J., MOL, J. M. C. & GLENN, A. M.",2011,Corrosion Science,O=C(O)c1ccccn1,58.50038350893013,B~A{B}araaaadr,SAMPLE_4,BASE_1
3651,928,pyridine-2-carboxylic acid(Picolinic acid),O=C(O)c1ccccn1,Al,AA2024-T3,weight loss,0.1M NaCl,1.0,58,"WINKLER, D. A., BREEDON, M., HUGHES, A. E., BURDEN, F. R., BARNARD, A. S., HARVEY, T. G. & COLE, I.",2014,Green Chemistry,O=C(O)c1ccccn1,58.50038350893013,B~A{B}araaaadr,SAMPLE_4,BASE_1
3652,928,pyridine-2-carboxylic acid(Picolinic acid),O=C(O)c1ccccn1,Al,AA7075,weight loss,0.1M NaCl,1.0,14,"HARVEY, T. G., HARDIN, S. G., HUGHES, A. E., MUSTER, T. H., WHITE, P. A., MARKLEY, T. A., CORRIGAN, P. A., MARDEL, J., GARCIA, S. J., MOL, J. M. C. & GLENN, A. M.",2011,Corrosion Science,O=C(O)c1ccccn1,65.44146811836964,B~A{B}araaaadr,SAMPLE_11,BASE_1
3653,928,pyridine-2-carboxylic acid(Picolinic acid),O=C(O)c1ccccn1,Al,AA7075-T6,weight loss,0.1M NaCl,1.0,14,"WINKLER, D. A., BREEDON, M., HUGHES, A. E., BURDEN, F. R., BARNARD, A. S., HARVEY, T. G. & COLE, I.",2014,Green Chemistry,O=C(O)c1ccccn1,65.44146811836964,B~A{B}araaaadr,SAMPLE_12,BASE_1
3654,928,pyridine-2-carboxylic acid(Picolinic acid),O=C(O)c1ccccn1,Al,powder,H2 evolution,"1M HCl, 2.5% NaCl",10.0,47,"HORNER, L. & MEISEL, K.",1978,Werkstoffe Und Korrosion-Materials and Corrosion,O=C(O)c1ccccn1,60.753350335071055,B~A{B}araaaadr,SAMPLE_37,BASE_1
3655,928,pyridine-2-carboxylic acid(Picolinic acid),O=C(O)c1ccccn1,Mg,CPMg220ppmFe,H2 evolution,0.5 wt.% NaCl,50.0,21,(Lamaka et al.;2017),2017,Corrosion Science,O=C(O)c1ccccn1,64.61920974374658,B~A{B}araaaadr,SAMPLE_20,BASE_4
3656,928,pyridine-2-carboxylic acid(Picolinic acid),O=C(O)c1ccccn1,Mg,WE43,H2 evolution,0.5 wt.% NaCl,50.0,41,(Lamaka et al.;2017),2017,Corrosion Science,O=C(O)c1ccccn1,61.7920324693841,B~A{B}araaaadr,SAMPLE_33,BASE_4
3657,928,pyridine-2-carboxylic acid(Picolinic acid),O=C(O)c1ccccn1,Mg,ZE41,H2 evolution,0.5 wt.% NaCl,50.0,54,(Lamaka et al.;2017),2017,Corrosion Science,O=C(O)c1ccccn1,59.38145296177755,B~A{B}araaaadr,SAMPLE_34,BASE_4
3658,928,pyridine-2-carboxylic acid(Picolinic acid),O=C(O)c1ccccn1,Mg,E21,H2 evolution,0.5 wt.% NaCl,50.0,47,(Lamaka et al.;2017),2017,Corrosion Science,O=C(O)c1ccccn1,60.753350335071055,B~A{B}araaaadr,SAMPLE_26,BASE_4
3659,928,pyridine-2-carboxylic acid(Picolinic acid),O=C(O)c1ccccn1,Mg,AZ31,H2 evolution,0.5 wt.% NaCl,50.0,54,(Lamaka et al.;2017),2017,Corrosion Science,O=C(O)c1ccccn1,59.38145296177755,B~A{B}araaaadr,SAMPLE_16,BASE_4
3660,928,pyridine-2-carboxylic acid(Picolinic acid),O=C(O)c1ccccn1,Mg,AZ91,H2 evolution,0.5 wt.% NaCl,50.0,45,(Lamaka et al.;2017),2017,Corrosion Science,O=C(O)c1ccccn1,61.11209821947949,B~A{B}araaaadr,SAMPLE_17,BASE_4
3661,928,pyridine-2-carboxylic acid(Picolinic acid),O=C(O)c1ccccn1,Mg,AM50,H2 evolution,0.5 wt.% NaCl,50.0,22,(Lamaka et al.;2017),2017,Corrosion Science,O=C(O)c1ccccn1,64.49583118950808,B~A{B}araaaadr,SAMPLE_14,BASE_4
3662,929,pyridine-3-carboxylic acid(Nicotinic acid); Niacin;  3-Picolinic acid; Vitamin B3),O=C(O)c1cccnc1,Al,AA2024-T3,weight loss,0.1M NaCl,1.0,-107,"WINKLER, D. A., BREEDON, M., HUGHES, A. E., BURDEN, F. R., BARNARD, A. S., HARVEY, T. G. & COLE, I.",2014,Green Chemistry,O=C(O)c1cccnc1,73.94857119509393,B~A{B}araaadar,SAMPLE_4,BASE_1
3663,929,pyridine-3-carboxylic acid(Nicotinic acid); Niacin;  3-Picolinic acid; Vitamin B3),O=C(O)c1cccnc1,Al,AA7075-T6,weight loss,0.1M NaCl,1.0,-91,"WINKLER, D. A., BREEDON, M., HUGHES, A. E., BURDEN, F. R., BARNARD, A. S., HARVEY, T. G. & COLE, I.",2014,Green Chemistry,O=C(O)c1cccnc1,73.16945095236217,B~A{B}araaadar,SAMPLE_12,BASE_1
3664,929,pyridine-3-carboxylic acid(Nicotinic acid); Niacin;  3-Picolinic acid; Vitamin B3),O=C(O)c1cccnc1,Al,powder,H2 evolution,"1M HCl, 2.5% NaCl",10.0,43,"HORNER, L. & MEISEL, K.",1978,Werkstoffe Und Korrosion-Materials and Corrosion,O=C(O)c1cccnc1,61.45803090449094,B~A{B}araaadar,SAMPLE_37,BASE_1
3665,929,pyridine-3-carboxylic acid(Nicotinic acid); Niacin;  3-Picolinic acid; Vitamin B3),O=C(O)c1cccnc1,Mg,CPMg220ppmFe,H2 evolution,0.5 wt.% NaCl,50.0,66,(Lamaka et al.;2017),2017,Corrosion Science,O=C(O)c1cccnc1,56.45383686324378,B~A{B}araaadar,SAMPLE_20,BASE_4
3666,929,pyridine-3-carboxylic acid(Nicotinic acid); Niacin;  3-Picolinic acid; Vitamin B3),O=C(O)c1cccnc1,Mg,HPMg51ppmFe,H2 evolution,0.5 wt.% NaCl,50.0,13,(Lamaka et al.;2017),2017,Corrosion Science,O=C(O)c1cccnc1,65.55343567213504,B~A{B}araaadar,SAMPLE_28,BASE_4
3667,929,pyridine-3-carboxylic acid(Nicotinic acid); Niacin;  3-Picolinic acid; Vitamin B3),O=C(O)c1cccnc1,Mg,HPMg50ppmFe,H2 evolution,0.5 wt.% NaCl,50.0,80,(Lamaka et al.;2017),2017,Corrosion Science,O=C(O)c1cccnc1,51.31465686643787,B~A{B}araaadar,SAMPLE_27,BASE_4
3668,929,pyridine-3-carboxylic acid(Nicotinic acid); Niacin;  3-Picolinic acid; Vitamin B3),O=C(O)c1cccnc1,Mg,WE43,H2 evolution,0.5 wt.% NaCl,50.0,18,(Lamaka et al.;2017),2017,Corrosion Science,O=C(O)c1cccnc1,64.98018639022474,B~A{B}araaadar,SAMPLE_33,BASE_4
3669,929,pyridine-3-carboxylic acid(Nicotinic acid); Niacin;  3-Picolinic acid; Vitamin B3),O=C(O)c1cccnc1,Mg,ZE41,H2 evolution,0.5 wt.% NaCl,50.0,3,(Lamaka et al.;2017),2017,Corrosion Science,O=C(O)c1cccnc1,66.60720067580934,B~A{B}araaadar,SAMPLE_34,BASE_4
3670,929,pyridine-3-carboxylic acid(Nicotinic acid); Niacin;  3-Picolinic acid; Vitamin B3),O=C(O)c1cccnc1,Mg,E21,H2 evolution,0.5 wt.% NaCl,50.0,-19,(Lamaka et al.;2017),2017,Corrosion Science,O=C(O)c1cccnc1,68.58695336343604,B~A{B}araaadar,SAMPLE_26,BASE_4
3671,929,pyridine-3-carboxylic acid(Nicotinic acid); Niacin;  3-Picolinic acid; Vitamin B3),O=C(O)c1cccnc1,Mg,AZ31,H2 evolution,0.5 wt.% NaCl,50.0,37,(Lamaka et al.;2017),2017,Corrosion Science,O=C(O)c1cccnc1,62.427347760873204,B~A{B}araaadar,SAMPLE_16,BASE_4
3672,929,pyridine-3-carboxylic acid(Nicotinic acid); Niacin;  3-Picolinic acid; Vitamin B3),O=C(O)c1cccnc1,Mg,AZ91,H2 evolution,0.5 wt.% NaCl,50.0,24,(Lamaka et al.;2017),2017,Corrosion Science,O=C(O)c1cccnc1,64.24425638197809,B~A{B}araaadar,SAMPLE_17,BASE_4
3673,929,pyridine-3-carboxylic acid(Nicotinic acid); Niacin;  3-Picolinic acid; Vitamin B3),O=C(O)c1cccnc1,Mg,AM50,H2 evolution,0.5 wt.% NaCl,50.0,27,(Lamaka et al.;2017),2017,Corrosion Science,O=C(O)c1cccnc1,63.85420022415238,B~A{B}araaadar,SAMPLE_14,BASE_4
3674,930,pyridine-2;3-dicarboxylic acid (2;3-Pyridinedicarboxylic acid; Quinolinic acid),O=C(O)c1cccnc1C(=O)O,Mg,CPMg220ppmFe,H2 evolution,0.5 wt.% NaCl,50.0,64,(Lamaka et al.;2017),2017,Corrosion Science,O=C(O)c1cccnc1C(=O)O,57.00742099011115,B~A{B}araaadarA{~B}B,SAMPLE_20,BASE_4
3675,930,pyridine-2;3-dicarboxylic acid (2;3-Pyridinedicarboxylic acid; Quinolinic acid),O=C(O)c1cccnc1C(=O)O,Mg,HPMg51ppmFe,H2 evolution,0.5 wt.% NaCl,50.0,70,(Lamaka et al.;2017),2017,Corrosion Science,O=C(O)c1cccnc1C(=O)O,55.24162111838095,B~A{B}araaadarA{~B}B,SAMPLE_28,BASE_4
3676,930,pyridine-2;3-dicarboxylic acid (2;3-Pyridinedicarboxylic acid; Quinolinic acid),O=C(O)c1cccnc1C(=O)O,Mg,HPMg50ppmFe,H2 evolution,0.5 wt.% NaCl,50.0,98,(Lamaka et al.;2017),2017,Corrosion Science,O=C(O)c1cccnc1C(=O)O,29.01392329793432,B~A{B}araaadarA{~B}B,SAMPLE_27,BASE_4
3677,930,pyridine-2;3-dicarboxylic acid (2;3-Pyridinedicarboxylic acid; Quinolinic acid),O=C(O)c1cccnc1C(=O)O,Mg,WE43,H2 evolution,0.5 wt.% NaCl,50.0,51,(Lamaka et al.;2017),2017,Corrosion Science,O=C(O)c1cccnc1C(=O)O,59.99334602774907,B~A{B}araaadarA{~B}B,SAMPLE_33,BASE_4
3678,930,pyridine-2;3-dicarboxylic acid (2;3-Pyridinedicarboxylic acid; Quinolinic acid),O=C(O)c1cccnc1C(=O)O,Mg,ZE41,H2 evolution,0.5 wt.% NaCl,50.0,32,(Lamaka et al.;2017),2017,Corrosion Science,O=C(O)c1cccnc1C(=O)O,63.16702659267399,B~A{B}araaadarA{~B}B,SAMPLE_34,BASE_4
3679,930,pyridine-2;3-dicarboxylic acid (2;3-Pyridinedicarboxylic acid; Quinolinic acid),O=C(O)c1cccnc1C(=O)O,Mg,E21,H2 evolution,0.5 wt.% NaCl,50.0,54,(Lamaka et al.;2017),2017,Corrosion Science,O=C(O)c1cccnc1C(=O)O,59.38145296177755,B~A{B}araaadarA{~B}B,SAMPLE_26,BASE_4
3680,930,pyridine-2;3-dicarboxylic acid (2;3-Pyridinedicarboxylic acid; Quinolinic acid),O=C(O)c1cccnc1C(=O)O,Mg,AZ31,H2 evolution,0.5 wt.% NaCl,50.0,62,(Lamaka et al.;2017),2017,Corrosion Science,O=C(O)c1cccnc1C(=O)O,57.53106665254786,B~A{B}araaadarA{~B}B,SAMPLE_16,BASE_4
3681,930,pyridine-2;3-dicarboxylic acid (2;3-Pyridinedicarboxylic acid; Quinolinic acid),O=C(O)c1cccnc1C(=O)O,Mg,AZ91,H2 evolution,0.5 wt.% NaCl,50.0,47,(Lamaka et al.;2017),2017,Corrosion Science,O=C(O)c1cccnc1C(=O)O,60.753350335071055,B~A{B}araaadarA{~B}B,SAMPLE_17,BASE_4
3682,930,pyridine-2;3-dicarboxylic acid (2;3-Pyridinedicarboxylic acid; Quinolinic acid),O=C(O)c1cccnc1C(=O)O,Mg,AM50,H2 evolution,0.5 wt.% NaCl,50.0,47,(Lamaka et al.;2017),2017,Corrosion Science,O=C(O)c1cccnc1C(=O)O,60.753350335071055,B~A{B}araaadarA{~B}B,SAMPLE_14,BASE_4
3683,931,2-(4-carboxypyridin-2-yl)pyridine-4-carboxylic acid (2;2′-Bipyridyl-4;4′-dicarboxylic acid),O=C(O)c1ccnc(-c2cc(C(=O)O)ccn2)c1,Mg,CPMg342ppmFe,H2 evolution,0.5 wt.% NaCl,10.0,82,"FEILER, C., MEI, D., LUTHRINGER-FEYERABEND, B. J. C., LAMAKA, S. V. & ZHELUDKEVICH, M. L.",2021,Corrosion,O=C(O)c1ccnc(-c2cc(C(=O)O)ccn2)c1,50.29423126068093,B~A{B}araada{Maeaa{A{~B}B}aade}ar,SAMPLE_21,BASE_4
3684,931,2-(4-carboxypyridin-2-yl)pyridine-4-carboxylic acid (2;2′-Bipyridyl-4;4′-dicarboxylic acid),O=C(O)c1ccnc(-c2cc(C(=O)O)ccn2)c1,Mg,HPMg51ppmFe,H2 evolution,0.5 wt.% NaCl,10.0,80,"FEILER, C., MEI, D., LUTHRINGER-FEYERABEND, B. J. C., LAMAKA, S. V. & ZHELUDKEVICH, M. L.",2021,Corrosion,O=C(O)c1ccnc(-c2cc(C(=O)O)ccn2)c1,51.31465686643787,B~A{B}araada{Maeaa{A{~B}B}aade}ar,SAMPLE_28,BASE_4
3685,932,pyridine-4-carboxylic acid(Isonicotinic acid),O=C(O)c1ccncc1,Al,AA2024-T3,weight loss,0.1M NaCl,1.0,-12,"WINKLER, D. A., BREEDON, M., HUGHES, A. E., BURDEN, F. R., BARNARD, A. S., HARVEY, T. G. & COLE, I.",2014,Green Chemistry,O=C(O)c1ccncc1,67.99979871584748,B~A{B}araadaar,SAMPLE_4,BASE_1
3686,932,pyridine-4-carboxylic acid(Isonicotinic acid),O=C(O)c1ccncc1,Al,AA7075-T6,weight loss,0.1M NaCl,1.0,-45,"WINKLER, D. A., BREEDON, M., HUGHES, A. E., BURDEN, F. R., BARNARD, A. S., HARVEY, T. G. & COLE, I.",2014,Green Chemistry,O=C(O)c1ccncc1,70.50082552983504,B~A{B}araadaar,SAMPLE_12,BASE_1
3687,933,pyridine-3;4-dicarboxylic acid(3;4-Pyridinedicarboxylic (Cinchomeronic;Pyridine-3;4-dicarboxylic) Acid,O=C(O)c1ccncc1C(=O)O,Mg,CPMg220ppmFe,H2 evolution,0.5 wt.% NaCl,38.0,80,(Lamaka et al.;2017; Lamaka et al.;2016b),2017,Corrosion Science,O=C(O)c1ccncc1C(=O)O,51.31465686643787,B~A{B}araadaarA{~B}B,SAMPLE_20,BASE_4
3688,933,pyridine-3;4-dicarboxylic acid(3;4-Pyridinedicarboxylic (Cinchomeronic;Pyridine-3;4-dicarboxylic) Acid,O=C(O)c1ccncc1C(=O)O,Mg,HPMg51ppmFe,H2 evolution,0.5 wt.% NaCl,38.0,64,(Lamaka et al.;2017; Lamaka et al.;2016b),2017,Corrosion Science,O=C(O)c1ccncc1C(=O)O,57.00742099011115,B~A{B}araadaarA{~B}B,SAMPLE_28,BASE_4
3689,933,pyridine-3;4-dicarboxylic acid(3;4-Pyridinedicarboxylic (Cinchomeronic;Pyridine-3;4-dicarboxylic) Acid,O=C(O)c1ccncc1C(=O)O,Mg,HPMg50ppmFe,H2 evolution,0.5 wt.% NaCl,38.0,97,(Lamaka et al.;2017; Lamaka et al.;2016b),2017,Corrosion Science,O=C(O)c1ccncc1C(=O)O,32.94088754987741,B~A{B}araadaarA{~B}B,SAMPLE_27,BASE_4
3690,933,pyridine-3;4-dicarboxylic acid(3;4-Pyridinedicarboxylic (Cinchomeronic;Pyridine-3;4-dicarboxylic) Acid,O=C(O)c1ccncc1C(=O)O,Mg,WE43,H2 evolution,0.5 wt.% NaCl,38.0,71,(Lamaka et al.;2017; Lamaka et al.;2016b),2017,Corrosion Science,O=C(O)c1ccncc1C(=O)O,54.913281690761714,B~A{B}araadaarA{~B}B,SAMPLE_33,BASE_4
3691,933,pyridine-3;4-dicarboxylic acid(3;4-Pyridinedicarboxylic (Cinchomeronic;Pyridine-3;4-dicarboxylic) Acid,O=C(O)c1ccncc1C(=O)O,Mg,ZE41,H2 evolution,0.5 wt.% NaCl,38.0,57,(Lamaka et al.;2017; Lamaka et al.;2016b),2017,Corrosion Science,O=C(O)c1ccncc1C(=O)O,58.72827838893943,B~A{B}araadaarA{~B}B,SAMPLE_34,BASE_4
3692,933,pyridine-3;4-dicarboxylic acid(3;4-Pyridinedicarboxylic (Cinchomeronic;Pyridine-3;4-dicarboxylic) Acid,O=C(O)c1ccncc1C(=O)O,Mg,E21,H2 evolution,0.5 wt.% NaCl,38.0,81,(Lamaka et al.;2017; Lamaka et al.;2016b),2017,Corrosion Science,O=C(O)c1ccncc1C(=O)O,50.81787692311764,B~A{B}araadaarA{~B}B,SAMPLE_26,BASE_4
3693,933,pyridine-3;4-dicarboxylic acid(3;4-Pyridinedicarboxylic (Cinchomeronic;Pyridine-3;4-dicarboxylic) Acid,O=C(O)c1ccncc1C(=O)O,Mg,AZ31,H2 evolution,0.5 wt.% NaCl,38.0,82,(Lamaka et al.;2017; Lamaka et al.;2016b),2017,Corrosion Science,O=C(O)c1ccncc1C(=O)O,50.29423126068093,B~A{B}araadaarA{~B}B,SAMPLE_16,BASE_4
3694,933,pyridine-3;4-dicarboxylic acid(3;4-Pyridinedicarboxylic (Cinchomeronic;Pyridine-3;4-dicarboxylic) Acid,O=C(O)c1ccncc1C(=O)O,Mg,AZ91,H2 evolution,0.5 wt.% NaCl,38.0,67,(Lamaka et al.;2017; Lamaka et al.;2016b),2017,Corrosion Science,O=C(O)c1ccncc1C(=O)O,56.16470836177948,B~A{B}araadaarA{~B}B,SAMPLE_17,BASE_4
3695,933,pyridine-3;4-dicarboxylic acid(3;4-Pyridinedicarboxylic (Cinchomeronic;Pyridine-3;4-dicarboxylic) Acid,O=C(O)c1ccncc1C(=O)O,Mg,AM50,H2 evolution,0.5 wt.% NaCl,38.0,74,(Lamaka et al.;2017; Lamaka et al.;2016b),2017,Corrosion Science,O=C(O)c1ccncc1C(=O)O,53.85567720813477,B~A{B}araadaarA{~B}B,SAMPLE_14,BASE_4
3696,934,Furan-3-carboxylic acid (3-furoic acid),O=C(O)c1ccoc1,Al,powder,H2 evolution,"1M HCl, 2.5% NaCl",10.0,11,"HORNER, L. & MEISEL, K.",1978,Werkstoffe Und Korrosion-Materials and Corrosion,O=C(O)c1ccoc1,65.77356072779565,B~A{B}araabar,SAMPLE_37,BASE_1
3697,935,Thiophene-3-carboxylic acid,O=C(O)c1ccsc1,Al,powder,H2 evolution,"1M HCl, 2.5% NaCl",10.0,28,"HORNER, L. & MEISEL, K.",1978,Werkstoffe Und Korrosion-Materials and Corrosion,O=C(O)c1ccsc1,63.72061071954138,B~A{B}araaear,SAMPLE_37,BASE_1
3698,936,pyrazine-2-carboxylic acid,O=C(O)c1cnccn1,Mg,CPMg220ppmFe,H2 evolution,0.5 wt.% NaCl,50.0,1,"WÜRGER, T., MEI, D., VAGHEFINAZARI, B., WINKLER, D. A., LAMAKA, S. V., ZHELUDKEVICH, M. L., MEISSNE, R. H. & FEILER, C.",2021,npj Materials Degradation,O=C(O)c1cnccn1,66.80486234315278,B~A{B}aradaadr,SAMPLE_20,BASE_4
3699,937,2;3-Pyrazinedicarboxylic acid,O=C(O)c1nccnc1C(=O)O,Mg,CPMg220ppmFe,H2 evolution,0.5 wt.% NaCl,50.0,59,"FEILER, C., MEI, D., VAGHEFINAZARI, B., WÜRGER, T., MEISSNE, R. H., LUTHRINGER-FEYERABEND, B. J. C., WINKLER, D. A., ZHELUDKEVICH, M. L. & LAMAKA, S. V.",2019,Corrosion Science,O=C(O)c1nccnc1C(=O)O,58.26699666079451,B~A{B}ardaadarA{~B}B,SAMPLE_20,BASE_4
3700,937,2;3-Pyrazinedicarboxylic acid,O=C(O)c1nccnc1C(=O)O,Mg,CPMg220ppmFe,H2 evolution,0.5 wt.% NaCl,50.0,98,"FEILER, C., MEI, D., VAGHEFINAZARI, B., WÜRGER, T., MEISSNE, R. H., LUTHRINGER-FEYERABEND, B. J. C., WINKLER, D. A., ZHELUDKEVICH, M. L. & LAMAKA, S. V.",2019,Corrosion Science,O=C(O)c1nccnc1C(=O)O,29.01392329793432,B~A{B}ardaadarA{~B}B,SAMPLE_20,BASE_4
3701,938,benzhydryl benzoate (Benzoic acid benzhydryl ester),O=C(OC(c1ccccc1)c1ccccc1)c1ccccc1,Al,powder,H2 evolution,"1M HCl, 2.5% NaCl",10.0,32,"HORNER, L. & MEISEL, K.",1978,Werkstoffe Und Korrosion-Materials and Corrosion,O=C(OC(c1ccccc1)c1ccccc1)c1ccccc1,63.16702659267399,B~A{BA{araaaaar}araaaaar}araaaaar,SAMPLE_37,BASE_1
3702,939,Proline,O=C(OC1CN[C@H](C(=O)O)C1)C1CCCN1,Mg,CPMg342ppmFe,H2 evolution,0.85 wt.% NaCl,0.5,-5,"LAMAKA, S. V., VAGHEFINAZARI, B., MEI, D., PETRAUSKAS, R. P., HÖCHE, D. & ZHELUDKEVICH, M. L.",2017,Corrosion Science,O=C(OC1CN[C@H](C(=O)O)C1)C1CCCN1,67.37473761857322,B~A{BArAD<A*H>{A{~B}B}Ar}ArAAADr,SAMPLE_21,BASE_4
3703,939,Proline,O=C(OC1CN[C@H](C(=O)O)C1)C1CCCN1,Mg,CPMg220ppmFe,H2 evolution,0.5 wt.% NaCl,50.0,-34,"LAMAKA, S. V., VAGHEFINAZARI, B., MEI, D., PETRAUSKAS, R. P., HÖCHE, D. & ZHELUDKEVICH, M. L.",2017,Corrosion Science,O=C(OC1CN[C@H](C(=O)O)C1)C1CCCN1,69.73673094912313,B~A{BArAD<A*H>{A{~B}B}Ar}ArAAADr,SAMPLE_20,BASE_4
3704,941,(8-hydroxyquinolin-5-yl)methyl-4-chlorobenzoate,O=C(OCc1ccc(O)c2ncccc12)c1ccc(Cl)cc1,Fe,Carbon Steel,potentiodynamic polarization,1.0M HCL,1.0,93.1,"Two new 8-hydroxyquinoline derivatives as an efficient corrosion inhibitors for mild steel in hydrochloric acid: synthesis, electrochemical, surface morphological, UV–visible and theoretical studies",2019,Journal of Molecular Liquids,O=C(OCc1ccc(O)c2ncccc12)c1ccc(Cl)cc1,41.00768364521709,B~A{BAaraaa{B}aedaaaare}araaa{Z}aar,SAMPLE_23,BASE_3
3705,942,(8-hydroxyquinolin-5-yl)methyl-4-nitrobenzoate,O=C(OCc1ccc(O)c2ncccc12)c1ccc([N+](=O)[O-])cc1,Fe,Carbon Steel,potentiodynamic polarization,1.0M HCL,1.0,90.1,"Two new 8-hydroxyquinoline derivatives as an efficient corrosion inhibitors for mild steel in hydrochloric acid: synthesis, electrochemical, surface morphological, UV–visible and theoretical studies",2019,Journal of Molecular Liquids,O=C(OCc1ccc(O)c2ncccc12)c1ccc([N+](=O)[O-])cc1,44.504128774649246,B~A{BAaraaa{B}aedaaaare}araaa{<DT>{~B}<BM>}aar,SAMPLE_23,BASE_3
3706,943,Potassium 3-(1H-indol-3-yl)-2-(((E)-3-phenylallylidene)amino)propanoate,O=C(O[K])C(Cc1c[nH]c2ccccc12)/N=C\C=C\c1ccccc1,Fe,Carbon Steel,potentiodynamic polarization,1.0M HCL,1.0,98,Amino-acid-and-cinnamaldehyde-conjugated-Schiff-bases-as-profic_2021_Journal,2021,Journal of Molecular Liquids,O=C(O[K])C(Cc1c[nH]c2ccccc12)/N=C\C=C\c1ccccc1,29.01392329793432,B~A{B<K>}A{Aara<dH>aeaaaaare}LD~ARA~ARaraaaaar,SAMPLE_23,BASE_3
3707,943,Potassium 3-(1H-indol-3-yl)-2-(((E)-3-phenylallylidene)amino)propanoate,O=C(O[K])C(Cc1c[nH]c2ccccc12)/N=C\C=C\c1ccccc1,Fe,Carbon Steel,potentiodynamic polarization,1.0M HCL,0.25,94.5,Amino-acid-and-cinnamaldehyde-conjugated-Schiff-bases-as-profic_2021_Journal,2021,Journal of Molecular Liquids,O=C(O[K])C(Cc1c[nH]c2ccccc12)/N=C\C=C\c1ccccc1,38.81136465097595,B~A{B<K>}A{Aara<dH>aeaaaaare}LD~ARA~ARaraaaaar,SAMPLE_23,BASE_3
3708,943,Potassium 3-(1H-indol-3-yl)-2-(((E)-3-phenylallylidene)amino)propanoate,O=C(O[K])C(Cc1c[nH]c2ccccc12)/N=C\C=C\c1ccccc1,Fe,Carbon Steel,potentiodynamic polarization,1.0M HCL,0.01,44,Amino-acid-and-cinnamaldehyde-conjugated-Schiff-bases-as-profic_2021_Journal,2021,Journal of Molecular Liquids,O=C(O[K])C(Cc1c[nH]c2ccccc12)/N=C\C=C\c1ccccc1,61.28660898641726,B~A{B<K>}A{Aara<dH>aeaaaaare}LD~ARA~ARaraaaaar,SAMPLE_23,BASE_3
3709,943,Potassium 3-(1H-indol-3-yl)-2-(((E)-3-phenylallylidene)amino)propanoate,O=C(O[K])C(Cc1c[nH]c2ccccc12)/N=C\C=C\c1ccccc1,Fe,Carbon Steel,potentiodynamic polarization,1.0M HCL,0.05,88.5,Amino-acid-and-cinnamaldehyde-conjugated-Schiff-bases-as-profic_2021_Journal,2021,Journal of Molecular Liquids,O=C(O[K])C(Cc1c[nH]c2ccccc12)/N=C\C=C\c1ccccc1,45.9550735029171,B~A{B<K>}A{Aara<dH>aeaaaaare}LD~ARA~ARaraaaaar,SAMPLE_23,BASE_3
3710,943,Potassium 3-(1H-indol-3-yl)-2-(((E)-3-phenylallylidene)amino)propanoate,O=C(O[K])C(Cc1c[nH]c2ccccc12)/N=C\C=C\c1ccccc1,Fe,Carbon Steel,potentiodynamic polarization,1.0M HCL,0.1,92.7,Amino-acid-and-cinnamaldehyde-conjugated-Schiff-bases-as-profic_2021_Journal,2021,Journal of Molecular Liquids,O=C(O[K])C(Cc1c[nH]c2ccccc12)/N=C\C=C\c1ccccc1,41.55346665564883,B~A{B<K>}A{Aara<dH>aeaaaaare}LD~ARA~ARaraaaaar,SAMPLE_23,BASE_3
3711,943,Potassium 3-(1H-indol-3-yl)-2-(((E)-3-phenylallylidene)amino)propanoate,O=C(O[K])C(Cc1c[nH]c2ccccc12)/N=C\C=C\c1ccccc1,Fe,Carbon Steel,potentiodynamic polarization,1.0M HCL,0.5,97.3,Amino-acid-and-cinnamaldehyde-conjugated-Schiff-bases-as-profic_2021_Journal,2021,Journal of Molecular Liquids,O=C(O[K])C(Cc1c[nH]c2ccccc12)/N=C\C=C\c1ccccc1,31.920461944120483,B~A{B<K>}A{Aara<dH>aeaaaaare}LD~ARA~ARaraaaaar,SAMPLE_23,BASE_3
3712,945,(1-oxidopyridin-1-ium-4-yl) benzoate (4-benzoyloxypyridine-N oxide),O=C(Oc1cc[n+]([O-])cc1)c1ccccc1,Al,powder,H2 evolution,"1M HCl, 2.5% NaCl",10.0,23,"HORNER, L. & MEISEL, K.",1978,Werkstoffe Und Korrosion-Materials and Corrosion,O=C(Oc1cc[n+]([O-])cc1)c1ccccc1,64.37086061002866,B~A{Baraa<dT>{<BM>}aar}araaaaar,SAMPLE_37,BASE_1
3713,946,diphenyl carbonate (Carbonic acid diphenyl ester),O=C(Oc1ccccc1)Oc1ccccc1,Al,powder,H2 evolution,"1M HCl, 2.5% NaCl",10.0,11,"HORNER, L. & MEISEL, K.",1978,Werkstoffe Und Korrosion-Materials and Corrosion,O=C(Oc1ccccc1)Oc1ccccc1,65.77356072779565,B~A{Baraaaaar}Baraaaaar,SAMPLE_37,BASE_1
3714,947,cobalt(2+) oxalate (Cobalt oxalate),O=C([O-])C(=O)[O-].[Co+2],Al,powder,H2 evolution,"1M HCl, 2.5% NaCl",10.0,-156,"HORNER, L. & MEISEL, K.",1978,Werkstoffe Und Korrosion-Materials and Corrosion,O=C([O-])C(=O)[O-].[Co+2],76.00625140394587,B~A{<BM>}A{~B}<BM>!<AbTe>,SAMPLE_37,BASE_1
3715,948,Disodium oxalate(Sodium Oxalate),O=C([O-])C(=O)[O-].[Na+].[Na+],Al,AA2024-T3,optical inspection,0.1M NaCl,1.0,20,"WINKLER, D. A., BREEDON, M., WHITE, P., HUGHES, A. E., SAPPER, E. D. & COLE, I.",2016,Corrosion Science,O=C([O-])C(=O)[O-].[Na+].[Na+],64.74103632529831,B~A{<BM>}A{~B}<BM>!<DaT>!<DaT>,SAMPLE_4,BASE_1
3716,948,Disodium oxalate(Sodium Oxalate),O=C([O-])C(=O)[O-].[Na+].[Na+],Al,AA2024-T3,optical inspection,0.1M NaCl,1.0,30,"WINKLER, D. A., BREEDON, M., WHITE, P., HUGHES, A. E., SAPPER, E. D. & COLE, I.",2016,Corrosion Science,O=C([O-])C(=O)[O-].[Na+].[Na+],63.44777336663013,B~A{<BM>}A{~B}<BM>!<DaT>!<DaT>,SAMPLE_4,BASE_1
3717,948,Disodium oxalate(Sodium Oxalate),O=C([O-])C(=O)[O-].[Na+].[Na+],Al,AA2024-T3,optical inspection,0.1M NaCl,1.0,20,"WINKLER, D. A., BREEDON, M., WHITE, P., HUGHES, A. E., SAPPER, E. D. & COLE, I.",2016,Corrosion Science,O=C([O-])C(=O)[O-].[Na+].[Na+],64.74103632529831,B~A{<BM>}A{~B}<BM>!<DaT>!<DaT>,SAMPLE_4,BASE_1
3718,948,Disodium oxalate(Sodium Oxalate),O=C([O-])C(=O)[O-].[Na+].[Na+],Al,AA2024-T3,optical inspection,0.1M NaCl,1.0,20,"WINKLER, D. A., BREEDON, M., WHITE, P., HUGHES, A. E., SAPPER, E. D. & COLE, I.",2016,Corrosion Science,O=C([O-])C(=O)[O-].[Na+].[Na+],64.74103632529831,B~A{<BM>}A{~B}<BM>!<DaT>!<DaT>,SAMPLE_4,BASE_1
3719,948,Disodium oxalate(Sodium Oxalate),O=C([O-])C(=O)[O-].[Na+].[Na+],Al,AA7075-T6,optical inspection,0.1M NaCl,1.0,10,"WINKLER, D. A., BREEDON, M., WHITE, P., HUGHES, A. E., SAPPER, E. D. & COLE, I.",2016,Corrosion Science,O=C([O-])C(=O)[O-].[Na+].[Na+],65.88177509975425,B~A{<BM>}A{~B}<BM>!<DaT>!<DaT>,SAMPLE_12,BASE_1
3720,948,Disodium oxalate(Sodium Oxalate),O=C([O-])C(=O)[O-].[Na+].[Na+],Al,AA7075-T6,optical inspection,0.1M NaCl,1.0,10,"WINKLER, D. A., BREEDON, M., WHITE, P., HUGHES, A. E., SAPPER, E. D. & COLE, I.",2016,Corrosion Science,O=C([O-])C(=O)[O-].[Na+].[Na+],65.88177509975425,B~A{<BM>}A{~B}<BM>!<DaT>!<DaT>,SAMPLE_12,BASE_1
3721,948,Disodium oxalate(Sodium Oxalate),O=C([O-])C(=O)[O-].[Na+].[Na+],Al,AA7075-T6,optical inspection,0.1M NaCl,1.0,10,"WINKLER, D. A., BREEDON, M., WHITE, P., HUGHES, A. E., SAPPER, E. D. & COLE, I.",2016,Corrosion Science,O=C([O-])C(=O)[O-].[Na+].[Na+],65.88177509975425,B~A{<BM>}A{~B}<BM>!<DaT>!<DaT>,SAMPLE_12,BASE_1
3722,948,Disodium oxalate(Sodium Oxalate),O=C([O-])C(=O)[O-].[Na+].[Na+],Al,AA7075-T6,optical inspection,0.1M NaCl,1.0,40,"WINKLER, D. A., BREEDON, M., WHITE, P., HUGHES, A. E., SAPPER, E. D. & COLE, I.",2016,Corrosion Science,O=C([O-])C(=O)[O-].[Na+].[Na+],61.95481084781117,B~A{<BM>}A{~B}<BM>!<DaT>!<DaT>,SAMPLE_12,BASE_1
3723,949,potassium;sodium;(2R;3R)-2;3-dihydroxybutanedioate (Potassium sodium tartrate),O=C([O-])C(O)C(O)C(=O)[O-].[K+].[Na+],Al,AA3003,impedance,0.5% NaCl,0.2,46.1,"YAZDZAD, A. R., SHAHRABI, T. & HOSSEINI, M. G.",2008,Materials Chemistry and Physics,O=C([O-])C(O)C(O)C(=O)[O-].[K+].[Na+],60.9164332711476,B~A{<BM>}A{B}A{B}A{~B}<BM>!<KT>!<DaT>,SAMPLE_6,BASE_1
3724,949,potassium;sodium;(2R;3R)-2;3-dihydroxybutanedioate (Potassium sodium tartrate),O=C([O-])C(O)C(O)C(=O)[O-].[K+].[Na+],Al,AA3003,impedance,0.5% NaCl,0.4,51.5,"YAZDZAD, A. R., SHAHRABI, T. & HOSSEINI, M. G.",2008,Materials Chemistry and Physics,O=C([O-])C(O)C(O)C(=O)[O-].[K+].[Na+],59.894010946379126,B~A{<BM>}A{B}A{B}A{~B}<BM>!<KT>!<DaT>,SAMPLE_6,BASE_1
