Repository: MatthiasHBusch/CrossAlloyTL

# CrossAlloyTL — cross-alloy transfer learning for Mg corrosion inhibitors

Code, data, and manuscript sources for:

> **Different Alloy, Different Story? Impact of Transfer Learning on
> Predictive Models for In Silico Screening of Mg Dissolution Modulators.**
> M. Busch, M. Tacke, S. V. Lamaka, M. L. Zheludkevich, C. J. Cyron,
> R. C. Aydin, C. Feiler (2026). *Corrosion Science* (submitted).

## Summary

We probe cross-alloy transfer learning (TL) for predicting the
inhibition efficiency (IE) of small organic dissolution modulators on
magnesium alloys, using the Mg subset of the
[ExCorr](https://excorr.web.app/) electrochemical
corrosion database.

File: data/ExCorrDatasetClean.csv (part 34 of 45)
Unnamed: 0,index,IUPAC,isomeric_SMILES,BaseMaterial,Alloy,Method,AggressiveComponent,Operating_Concentration_mM,IE,References,Year,Journal,canonical_SMILES,transformed_IE,transformed_smiles,transformed_alloy,transformed_base_material
3725,949,potassium;sodium;(2R;3R)-2;3-dihydroxybutanedioate (Potassium sodium tartrate),O=C([O-])C(O)C(O)C(=O)[O-].[K+].[Na+],Al,AA3003,impedance,0.5% NaCl,0.6,60.4,"YAZDZAD, A. R., SHAHRABI, T. & HOSSEINI, M. G.",2008,Materials Chemistry and Physics,O=C([O-])C(O)C(O)C(=O)[O-].[K+].[Na+],57.93050823350968,B~A{<BM>}A{B}A{B}A{~B}<BM>!<KT>!<DaT>,SAMPLE_6,BASE_1
3726,949,potassium;sodium;(2R;3R)-2;3-dihydroxybutanedioate (Potassium sodium tartrate),O=C([O-])C(O)C(O)C(=O)[O-].[K+].[Na+],Al,AA3003,impedance,0.5% NaCl,0.8,64.8,"YAZDZAD, A. R., SHAHRABI, T. & HOSSEINI, M. G.",2008,Materials Chemistry and Physics,O=C([O-])C(O)C(O)C(=O)[O-].[K+].[Na+],56.78976945905374,B~A{<BM>}A{B}A{B}A{~B}<BM>!<KT>!<DaT>,SAMPLE_6,BASE_1
3727,949,potassium;sodium;(2R;3R)-2;3-dihydroxybutanedioate (Potassium sodium tartrate),O=C([O-])C(O)C(O)C(=O)[O-].[K+].[Na+],Al,AA3003,impedance,0.5% NaCl,1.0,70,"YAZDZAD, A. R., SHAHRABI, T. & HOSSEINI, M. G.",2008,Materials Chemistry and Physics,O=C([O-])C(O)C(O)C(=O)[O-].[K+].[Na+],55.24162111838095,B~A{<BM>}A{B}A{B}A{~B}<BM>!<KT>!<DaT>,SAMPLE_6,BASE_1
3728,949,potassium;sodium;(2R;3R)-2;3-dihydroxybutanedioate (Potassium sodium tartrate),O=C([O-])C(O)C(O)C(=O)[O-].[K+].[Na+],Al,AA3003,impedance,0.5% NaCl,1.5,74.8,"YAZDZAD, A. R., SHAHRABI, T. & HOSSEINI, M. G.",2008,Materials Chemistry and Physics,O=C([O-])C(O)C(O)C(=O)[O-].[K+].[Na+],53.55299365123011,B~A{<BM>}A{B}A{B}A{~B}<BM>!<KT>!<DaT>,SAMPLE_6,BASE_1
3729,949,potassium;sodium;(2R;3R)-2;3-dihydroxybutanedioate (Potassium sodium tartrate),O=C([O-])C(O)C(O)C(=O)[O-].[K+].[Na+],Al,AA3003,impedance,0.5% NaCl,2.0,75.1,"YAZDZAD, A. R., SHAHRABI, T. & HOSSEINI, M. G.",2008,Materials Chemistry and Physics,O=C([O-])C(O)C(O)C(=O)[O-].[K+].[Na+],53.43700321660472,B~A{<BM>}A{B}A{B}A{~B}<BM>!<KT>!<DaT>,SAMPLE_6,BASE_1
3730,949,potassium;sodium;(2R;3R)-2;3-dihydroxybutanedioate (Potassium sodium tartrate),O=C([O-])C(O)C(O)C(=O)[O-].[K+].[Na+],Al,AA3003,potentiodynamic polarization,0.5% NaCl,0.2,57.9,"YAZDZAD, A. R., SHAHRABI, T. & HOSSEINI, M. G.",2008,Materials Chemistry and Physics,O=C([O-])C(O)C(O)C(=O)[O-].[K+].[Na+],58.52341582782588,B~A{<BM>}A{B}A{B}A{~B}<BM>!<KT>!<DaT>,SAMPLE_6,BASE_1
3731,949,potassium;sodium;(2R;3R)-2;3-dihydroxybutanedioate (Potassium sodium tartrate),O=C([O-])C(O)C(O)C(=O)[O-].[K+].[Na+],Al,AA3003,potentiodynamic polarization,0.5% NaCl,0.4,62.4,"YAZDZAD, A. R., SHAHRABI, T. & HOSSEINI, M. G.",2008,Materials Chemistry and Physics,O=C([O-])C(O)C(O)C(=O)[O-].[K+].[Na+],57.42857801858114,B~A{<BM>}A{B}A{B}A{~B}<BM>!<KT>!<DaT>,SAMPLE_6,BASE_1
3732,949,potassium;sodium;(2R;3R)-2;3-dihydroxybutanedioate (Potassium sodium tartrate),O=C([O-])C(O)C(O)C(=O)[O-].[K+].[Na+],Al,AA3003,potentiodynamic polarization,0.5% NaCl,0.6,73.7,"YAZDZAD, A. R., SHAHRABI, T. & HOSSEINI, M. G.",2008,Materials Chemistry and Physics,O=C([O-])C(O)C(O)C(=O)[O-].[K+].[Na+],53.96678839463922,B~A{<BM>}A{B}A{B}A{~B}<BM>!<KT>!<DaT>,SAMPLE_6,BASE_1
3733,949,potassium;sodium;(2R;3R)-2;3-dihydroxybutanedioate (Potassium sodium tartrate),O=C([O-])C(O)C(O)C(=O)[O-].[K+].[Na+],Al,AA3003,potentiodynamic polarization,0.5% NaCl,0.8,78.9,"YAZDZAD, A. R., SHAHRABI, T. & HOSSEINI, M. G.",2008,Materials Chemistry and Physics,O=C([O-])C(O)C(O)C(=O)[O-].[K+].[Na+],51.83320377354165,B~A{<BM>}A{B}A{B}A{~B}<BM>!<KT>!<DaT>,SAMPLE_6,BASE_1
3734,949,potassium;sodium;(2R;3R)-2;3-dihydroxybutanedioate (Potassium sodium tartrate),O=C([O-])C(O)C(O)C(=O)[O-].[K+].[Na+],Al,AA3003,potentiodynamic polarization,0.5% NaCl,1.0,83.2,"YAZDZAD, A. R., SHAHRABI, T. & HOSSEINI, M. G.",2008,Materials Chemistry and Physics,O=C([O-])C(O)C(O)C(=O)[O-].[K+].[Na+],49.62602939928701,B~A{<BM>}A{B}A{B}A{~B}<BM>!<KT>!<DaT>,SAMPLE_6,BASE_1
3735,949,potassium;sodium;(2R;3R)-2;3-dihydroxybutanedioate (Potassium sodium tartrate),O=C([O-])C(O)C(O)C(=O)[O-].[K+].[Na+],Al,AA3003,potentiodynamic polarization,0.5% NaCl,1.5,83.2,"YAZDZAD, A. R., SHAHRABI, T. & HOSSEINI, M. G.",2008,Materials Chemistry and Physics,O=C([O-])C(O)C(O)C(=O)[O-].[K+].[Na+],49.62602939928701,B~A{<BM>}A{B}A{B}A{~B}<BM>!<KT>!<DaT>,SAMPLE_6,BASE_1
3736,949,potassium;sodium;(2R;3R)-2;3-dihydroxybutanedioate (Potassium sodium tartrate),O=C([O-])C(O)C(O)C(=O)[O-].[K+].[Na+],Al,AA3003,potentiodynamic polarization,0.5% NaCl,2.0,83.5,"YAZDZAD, A. R., SHAHRABI, T. & HOSSEINI, M. G.",2008,Materials Chemistry and Physics,O=C([O-])C(O)C(O)C(=O)[O-].[K+].[Na+],49.451518632349256,B~A{<BM>}A{B}A{B}A{~B}<BM>!<KT>!<DaT>,SAMPLE_6,BASE_1
3737,950,Sodium (E)-3-phenylprop-2-enoate (Sodium cinnamate),O=C([O-])C=Cc1ccccc1.[Na+],Al,AA2024-T3,optical inspection,0.1M NaCl,1.0,30,"WINKLER, D. A., BREEDON, M., WHITE, P., HUGHES, A. E., SAPPER, E. D. & COLE, I.",2016,Corrosion Science,O=C([O-])C=Cc1ccccc1.[Na+],63.44777336663013,B~A{<BM>}A~Aaraaaaar!<DaT>,SAMPLE_4,BASE_1
3738,950,Sodium (E)-3-phenylprop-2-enoate (Sodium cinnamate),O=C([O-])C=Cc1ccccc1.[Na+],Al,AA2024-T3,optical inspection,0.1M NaCl,1.0,30,"WINKLER, D. A., BREEDON, M., WHITE, P., HUGHES, A. E., SAPPER, E. D. & COLE, I.",2016,Corrosion Science,O=C([O-])C=Cc1ccccc1.[Na+],63.44777336663013,B~A{<BM>}A~Aaraaaaar!<DaT>,SAMPLE_4,BASE_1
3739,950,Sodium (E)-3-phenylprop-2-enoate (Sodium cinnamate),O=C([O-])C=Cc1ccccc1.[Na+],Al,AA2024-T3,optical inspection,0.1M NaCl,1.0,40,"WINKLER, D. A., BREEDON, M., WHITE, P., HUGHES, A. E., SAPPER, E. D. & COLE, I.",2016,Corrosion Science,O=C([O-])C=Cc1ccccc1.[Na+],61.95481084781117,B~A{<BM>}A~Aaraaaaar!<DaT>,SAMPLE_4,BASE_1
3740,950,Sodium (E)-3-phenylprop-2-enoate (Sodium cinnamate),O=C([O-])C=Cc1ccccc1.[Na+],Al,AA2024-T3,optical inspection,0.1M NaCl,1.0,40,"WINKLER, D. A., BREEDON, M., WHITE, P., HUGHES, A. E., SAPPER, E. D. & COLE, I.",2016,Corrosion Science,O=C([O-])C=Cc1ccccc1.[Na+],61.95481084781117,B~A{<BM>}A~Aaraaaaar!<DaT>,SAMPLE_4,BASE_1
3741,950,Sodium (E)-3-phenylprop-2-enoate (Sodium cinnamate),O=C([O-])C=Cc1ccccc1.[Na+],Al,AA7075-T6,optical inspection,0.1M NaCl,1.0,20,"WINKLER, D. A., BREEDON, M., WHITE, P., HUGHES, A. E., SAPPER, E. D. & COLE, I.",2016,Corrosion Science,O=C([O-])C=Cc1ccccc1.[Na+],64.74103632529831,B~A{<BM>}A~Aaraaaaar!<DaT>,SAMPLE_12,BASE_1
3742,950,Sodium (E)-3-phenylprop-2-enoate (Sodium cinnamate),O=C([O-])C=Cc1ccccc1.[Na+],Al,AA7075-T6,optical inspection,0.1M NaCl,1.0,20,"WINKLER, D. A., BREEDON, M., WHITE, P., HUGHES, A. E., SAPPER, E. D. & COLE, I.",2016,Corrosion Science,O=C([O-])C=Cc1ccccc1.[Na+],64.74103632529831,B~A{<BM>}A~Aaraaaaar!<DaT>,SAMPLE_12,BASE_1
3743,950,Sodium (E)-3-phenylprop-2-enoate (Sodium cinnamate),O=C([O-])C=Cc1ccccc1.[Na+],Al,AA7075-T6,optical inspection,0.1M NaCl,1.0,20,"WINKLER, D. A., BREEDON, M., WHITE, P., HUGHES, A. E., SAPPER, E. D. & COLE, I.",2016,Corrosion Science,O=C([O-])C=Cc1ccccc1.[Na+],64.74103632529831,B~A{<BM>}A~Aaraaaaar!<DaT>,SAMPLE_12,BASE_1
3744,950,Sodium (E)-3-phenylprop-2-enoate (Sodium cinnamate),O=C([O-])C=Cc1ccccc1.[Na+],Al,AA7075-T6,optical inspection,0.1M NaCl,1.0,20,"WINKLER, D. A., BREEDON, M., WHITE, P., HUGHES, A. E., SAPPER, E. D. & COLE, I.",2016,Corrosion Science,O=C([O-])C=Cc1ccccc1.[Na+],64.74103632529831,B~A{<BM>}A~Aaraaaaar!<DaT>,SAMPLE_12,BASE_1
3745,951,Trisodium 2-hydroxypropane-1;2;3-tricarboxylate (Sodium Citrate),O=C([O-])CC(O)(CC(=O)[O-])C(=O)[O-].[Na+].[Na+].[Na+],Al,AA2024-T3,optical inspection,0.1M NaCl,1.0,30,"WINKLER, D. A., BREEDON, M., WHITE, P., HUGHES, A. E., SAPPER, E. D. & COLE, I.",2016,Corrosion Science,O=C([O-])CC(O)(CC(=O)[O-])C(=O)[O-].[Na+].[Na+].[Na+],63.44777336663013,B~A{<BM>}AA{B}{AA{~B}<BM>}A{~B}<BM>!<DaT>!<DaT>!<DaT>,SAMPLE_4,BASE_1
3746,951,Trisodium 2-hydroxypropane-1;2;3-tricarboxylate (Sodium Citrate),O=C([O-])CC(O)(CC(=O)[O-])C(=O)[O-].[Na+].[Na+].[Na+],Al,AA2024-T3,optical inspection,0.1M NaCl,1.0,50,"WINKLER, D. A., BREEDON, M., WHITE, P., HUGHES, A. E., SAPPER, E. D. & COLE, I.",2016,Corrosion Science,O=C([O-])CC(O)(CC(=O)[O-])C(=O)[O-].[Na+].[Na+].[Na+],60.189010976080965,B~A{<BM>}AA{B}{AA{~B}<BM>}A{~B}<BM>!<DaT>!<DaT>!<DaT>,SAMPLE_4,BASE_1
3747,951,Trisodium 2-hydroxypropane-1;2;3-tricarboxylate (Sodium Citrate),O=C([O-])CC(O)(CC(=O)[O-])C(=O)[O-].[Na+].[Na+].[Na+],Al,AA2024-T3,optical inspection,0.1M NaCl,1.0,40,"WINKLER, D. A., BREEDON, M., WHITE, P., HUGHES, A. E., SAPPER, E. D. & COLE, I.",2016,Corrosion Science,O=C([O-])CC(O)(CC(=O)[O-])C(=O)[O-].[Na+].[Na+].[Na+],61.95481084781117,B~A{<BM>}AA{B}{AA{~B}<BM>}A{~B}<BM>!<DaT>!<DaT>!<DaT>,SAMPLE_4,BASE_1
3748,951,Trisodium 2-hydroxypropane-1;2;3-tricarboxylate (Sodium Citrate),O=C([O-])CC(O)(CC(=O)[O-])C(=O)[O-].[Na+].[Na+].[Na+],Al,AA2024-T3,optical inspection,0.1M NaCl,1.0,50,"WINKLER, D. A., BREEDON, M., WHITE, P., HUGHES, A. E., SAPPER, E. D. & COLE, I.",2016,Corrosion Science,O=C([O-])CC(O)(CC(=O)[O-])C(=O)[O-].[Na+].[Na+].[Na+],60.189010976080965,B~A{<BM>}AA{B}{AA{~B}<BM>}A{~B}<BM>!<DaT>!<DaT>!<DaT>,SAMPLE_4,BASE_1
3749,951,Trisodium 2-hydroxypropane-1;2;3-tricarboxylate (Sodium Citrate),O=C([O-])CC(O)(CC(=O)[O-])C(=O)[O-].[Na+].[Na+].[Na+],Al,AA7075-T6,optical inspection,0.1M NaCl,1.0,30,"WINKLER, D. A., BREEDON, M., WHITE, P., HUGHES, A. E., SAPPER, E. D. & COLE, I.",2016,Corrosion Science,O=C([O-])CC(O)(CC(=O)[O-])C(=O)[O-].[Na+].[Na+].[Na+],63.44777336663013,B~A{<BM>}AA{B}{AA{~B}<BM>}A{~B}<BM>!<DaT>!<DaT>!<DaT>,SAMPLE_12,BASE_1
3750,951,Trisodium 2-hydroxypropane-1;2;3-tricarboxylate (Sodium Citrate),O=C([O-])CC(O)(CC(=O)[O-])C(=O)[O-].[Na+].[Na+].[Na+],Al,AA7075-T6,optical inspection,0.1M NaCl,1.0,30,"WINKLER, D. A., BREEDON, M., WHITE, P., HUGHES, A. E., SAPPER, E. D. & COLE, I.",2016,Corrosion Science,O=C([O-])CC(O)(CC(=O)[O-])C(=O)[O-].[Na+].[Na+].[Na+],63.44777336663013,B~A{<BM>}AA{B}{AA{~B}<BM>}A{~B}<BM>!<DaT>!<DaT>!<DaT>,SAMPLE_12,BASE_1
3751,951,Trisodium 2-hydroxypropane-1;2;3-tricarboxylate (Sodium Citrate),O=C([O-])CC(O)(CC(=O)[O-])C(=O)[O-].[Na+].[Na+].[Na+],Al,AA7075-T6,optical inspection,0.1M NaCl,1.0,30,"WINKLER, D. A., BREEDON, M., WHITE, P., HUGHES, A. E., SAPPER, E. D. & COLE, I.",2016,Corrosion Science,O=C([O-])CC(O)(CC(=O)[O-])C(=O)[O-].[Na+].[Na+].[Na+],63.44777336663013,B~A{<BM>}AA{B}{AA{~B}<BM>}A{~B}<BM>!<DaT>!<DaT>!<DaT>,SAMPLE_12,BASE_1
3752,951,Trisodium 2-hydroxypropane-1;2;3-tricarboxylate (Sodium Citrate),O=C([O-])CC(O)(CC(=O)[O-])C(=O)[O-].[Na+].[Na+].[Na+],Al,AA7075-T6,optical inspection,0.1M NaCl,1.0,30,"WINKLER, D. A., BREEDON, M., WHITE, P., HUGHES, A. E., SAPPER, E. D. & COLE, I.",2016,Corrosion Science,O=C([O-])CC(O)(CC(=O)[O-])C(=O)[O-].[Na+].[Na+].[Na+],63.44777336663013,B~A{<BM>}AA{B}{AA{~B}<BM>}A{~B}<BM>!<DaT>!<DaT>!<DaT>,SAMPLE_12,BASE_1
3753,952,disodiumhexanedioate (Disodium adipate),O=C([O-])CCCCC(=O)[O-].[Na+].[Na+],Al,AA2024-T3,optical inspection,0.1M NaCl,1.0,20,"WINKLER, D. A., BREEDON, M., WHITE, P., HUGHES, A. E., SAPPER, E. D. & COLE, I.",2016,Corrosion Science,O=C([O-])CCCCC(=O)[O-].[Na+].[Na+],64.74103632529831,B~A{<BM>}AAAAA{~B}<BM>!<DaT>!<DaT>,SAMPLE_4,BASE_1
3754,952,disodiumhexanedioate (Disodium adipate),O=C([O-])CCCCC(=O)[O-].[Na+].[Na+],Al,AA2024-T3,optical inspection,0.1M NaCl,1.0,20,"WINKLER, D. A., BREEDON, M., WHITE, P., HUGHES, A. E., SAPPER, E. D. & COLE, I.",2016,Corrosion Science,O=C([O-])CCCCC(=O)[O-].[Na+].[Na+],64.74103632529831,B~A{<BM>}AAAAA{~B}<BM>!<DaT>!<DaT>,SAMPLE_4,BASE_1
3755,952,disodiumhexanedioate (Disodium adipate),O=C([O-])CCCCC(=O)[O-].[Na+].[Na+],Al,AA2024-T3,optical inspection,0.1M NaCl,1.0,20,"WINKLER, D. A., BREEDON, M., WHITE, P., HUGHES, A. E., SAPPER, E. D. & COLE, I.",2016,Corrosion Science,O=C([O-])CCCCC(=O)[O-].[Na+].[Na+],64.74103632529831,B~A{<BM>}AAAAA{~B}<BM>!<DaT>!<DaT>,SAMPLE_4,BASE_1
3756,952,disodiumhexanedioate (Disodium adipate),O=C([O-])CCCCC(=O)[O-].[Na+].[Na+],Al,AA2024-T3,optical inspection,0.1M NaCl,1.0,20,"WINKLER, D. A., BREEDON, M., WHITE, P., HUGHES, A. E., SAPPER, E. D. & COLE, I.",2016,Corrosion Science,O=C([O-])CCCCC(=O)[O-].[Na+].[Na+],64.74103632529831,B~A{<BM>}AAAAA{~B}<BM>!<DaT>!<DaT>,SAMPLE_4,BASE_1
3757,952,disodiumhexanedioate (Disodium adipate),O=C([O-])CCCCC(=O)[O-].[Na+].[Na+],Al,AA7075-T6,optical inspection,0.1M NaCl,1.0,20,"WINKLER, D. A., BREEDON, M., WHITE, P., HUGHES, A. E., SAPPER, E. D. & COLE, I.",2016,Corrosion Science,O=C([O-])CCCCC(=O)[O-].[Na+].[Na+],64.74103632529831,B~A{<BM>}AAAAA{~B}<BM>!<DaT>!<DaT>,SAMPLE_12,BASE_1
3758,952,disodiumhexanedioate (Disodium adipate),O=C([O-])CCCCC(=O)[O-].[Na+].[Na+],Al,AA7075-T6,optical inspection,0.1M NaCl,1.0,20,"WINKLER, D. A., BREEDON, M., WHITE, P., HUGHES, A. E., SAPPER, E. D. & COLE, I.",2016,Corrosion Science,O=C([O-])CCCCC(=O)[O-].[Na+].[Na+],64.74103632529831,B~A{<BM>}AAAAA{~B}<BM>!<DaT>!<DaT>,SAMPLE_12,BASE_1
3759,952,disodiumhexanedioate (Disodium adipate),O=C([O-])CCCCC(=O)[O-].[Na+].[Na+],Al,AA7075-T6,optical inspection,0.1M NaCl,1.0,30,"WINKLER, D. A., BREEDON, M., WHITE, P., HUGHES, A. E., SAPPER, E. D. & COLE, I.",2016,Corrosion Science,O=C([O-])CCCCC(=O)[O-].[Na+].[Na+],63.44777336663013,B~A{<BM>}AAAAA{~B}<BM>!<DaT>!<DaT>,SAMPLE_12,BASE_1
3760,952,disodiumhexanedioate (Disodium adipate),O=C([O-])CCCCC(=O)[O-].[Na+].[Na+],Al,AA7075-T6,optical inspection,0.1M NaCl,1.0,20,"WINKLER, D. A., BREEDON, M., WHITE, P., HUGHES, A. E., SAPPER, E. D. & COLE, I.",2016,Corrosion Science,O=C([O-])CCCCC(=O)[O-].[Na+].[Na+],64.74103632529831,B~A{<BM>}AAAAA{~B}<BM>!<DaT>!<DaT>,SAMPLE_12,BASE_1
3761,954,disodium dodecanedioate,O=C([O-])CCCCCCCCCCC(=O)[O-].[Na+].[Na+],Cu,pure,potentiodynamic polarization,500 ppm NaCl; 100 ppm NaHCO3,5.0,83,"HEFTER, G. T., NORTH, N. A. & TAN, S. H.",1997,Corrosion,O=C([O-])CCCCCCCCCCC(=O)[O-].[Na+].[Na+],49.740647133813546,B~A{<BM>}AAAAAAAAAAA{~B}<BM>!<DaT>!<DaT>,SAMPLE_38,BASE_2
3762,954,disodium dodecanedioate,O=C([O-])CCCCCCCCCCC(=O)[O-].[Na+].[Na+],Fe,AS1204-250,potentiodynamic polarization,500 ppm NaCl; 100 ppm NaHCO3,5.0,99,"HEFTER, G. T., NORTH, N. A. & TAN, S. H.",1997,Corrosion,O=C([O-])CCCCCCCCCCC(=O)[O-].[Na+].[Na+],22.300733568504096,B~A{<BM>}AAAAAAAAAAA{~B}<BM>!<DaT>!<DaT>,SAMPLE_15,BASE_3
3763,955,disodiumhexadecanedioate,O=C([O-])CCCCCCCCCCCCCCC(=O)[O-].[Na+].[Na+],Al,AA2024-T3,optical inspection,0.1M NaCl,1.0,50,"WINKLER, D. A., BREEDON, M., WHITE, P., HUGHES, A. E., SAPPER, E. D. & COLE, I.",2016,Corrosion Science,O=C([O-])CCCCCCCCCCCCCCC(=O)[O-].[Na+].[Na+],60.189010976080965,B~A{<BM>}AAAAAAAAAAAAAAA{~B}<BM>!<DaT>!<DaT>,SAMPLE_4,BASE_1
3764,955,disodiumhexadecanedioate,O=C([O-])CCCCCCCCCCCCCCC(=O)[O-].[Na+].[Na+],Al,AA2024-T3,optical inspection,0.1M NaCl,1.0,40,"WINKLER, D. A., BREEDON, M., WHITE, P., HUGHES, A. E., SAPPER, E. D. & COLE, I.",2016,Corrosion Science,O=C([O-])CCCCCCCCCCCCCCC(=O)[O-].[Na+].[Na+],61.95481084781117,B~A{<BM>}AAAAAAAAAAAAAAA{~B}<BM>!<DaT>!<DaT>,SAMPLE_4,BASE_1
3765,955,disodiumhexadecanedioate,O=C([O-])CCCCCCCCCCCCCCC(=O)[O-].[Na+].[Na+],Al,AA2024-T3,optical inspection,0.1M NaCl,1.0,40,"WINKLER, D. A., BREEDON, M., WHITE, P., HUGHES, A. E., SAPPER, E. D. & COLE, I.",2016,Corrosion Science,O=C([O-])CCCCCCCCCCCCCCC(=O)[O-].[Na+].[Na+],61.95481084781117,B~A{<BM>}AAAAAAAAAAAAAAA{~B}<BM>!<DaT>!<DaT>,SAMPLE_4,BASE_1
3766,955,disodiumhexadecanedioate,O=C([O-])CCCCCCCCCCCCCCC(=O)[O-].[Na+].[Na+],Al,AA2024-T3,optical inspection,0.1M NaCl,1.0,30,"WINKLER, D. A., BREEDON, M., WHITE, P., HUGHES, A. E., SAPPER, E. D. & COLE, I.",2016,Corrosion Science,O=C([O-])CCCCCCCCCCCCCCC(=O)[O-].[Na+].[Na+],63.44777336663013,B~A{<BM>}AAAAAAAAAAAAAAA{~B}<BM>!<DaT>!<DaT>,SAMPLE_4,BASE_1
3767,955,disodiumhexadecanedioate,O=C([O-])CCCCCCCCCCCCCCC(=O)[O-].[Na+].[Na+],Al,AA7075-T6,optical inspection,0.1M NaCl,1.0,30,"WINKLER, D. A., BREEDON, M., WHITE, P., HUGHES, A. E., SAPPER, E. D. & COLE, I.",2016,Corrosion Science,O=C([O-])CCCCCCCCCCCCCCC(=O)[O-].[Na+].[Na+],63.44777336663013,B~A{<BM>}AAAAAAAAAAAAAAA{~B}<BM>!<DaT>!<DaT>,SAMPLE_12,BASE_1
3768,955,disodiumhexadecanedioate,O=C([O-])CCCCCCCCCCCCCCC(=O)[O-].[Na+].[Na+],Al,AA7075-T6,optical inspection,0.1M NaCl,1.0,30,"WINKLER, D. A., BREEDON, M., WHITE, P., HUGHES, A. E., SAPPER, E. D. & COLE, I.",2016,Corrosion Science,O=C([O-])CCCCCCCCCCCCCCC(=O)[O-].[Na+].[Na+],63.44777336663013,B~A{<BM>}AAAAAAAAAAAAAAA{~B}<BM>!<DaT>!<DaT>,SAMPLE_12,BASE_1
3769,955,disodiumhexadecanedioate,O=C([O-])CCCCCCCCCCCCCCC(=O)[O-].[Na+].[Na+],Al,AA7075-T6,optical inspection,0.1M NaCl,1.0,30,"WINKLER, D. A., BREEDON, M., WHITE, P., HUGHES, A. E., SAPPER, E. D. & COLE, I.",2016,Corrosion Science,O=C([O-])CCCCCCCCCCCCCCC(=O)[O-].[Na+].[Na+],63.44777336663013,B~A{<BM>}AAAAAAAAAAAAAAA{~B}<BM>!<DaT>!<DaT>,SAMPLE_12,BASE_1
3770,955,disodiumhexadecanedioate,O=C([O-])CCCCCCCCCCCCCCC(=O)[O-].[Na+].[Na+],Al,AA7075-T6,optical inspection,0.1M NaCl,1.0,30,"WINKLER, D. A., BREEDON, M., WHITE, P., HUGHES, A. E., SAPPER, E. D. & COLE, I.",2016,Corrosion Science,O=C([O-])CCCCCCCCCCCCCCC(=O)[O-].[Na+].[Na+],63.44777336663013,B~A{<BM>}AAAAAAAAAAAAAAA{~B}<BM>!<DaT>!<DaT>,SAMPLE_12,BASE_1
3771,957,disodium2-[2-[carboxylatomethyl(carboxymethyl)amino]ethyl-(carboxymethyl)amino]acetate (Disodium-ethylenediaminetetraacetic acid),O=C([O-])CN(CCN(CC(=O)[O-])CC(=O)O)CC(=O)O.[Na+].[Na+],Al,AA7075-T6,optical inspection,0.1M NaCl,1.0,50,"WINKLER, D. A., BREEDON, M., WHITE, P., HUGHES, A. E., SAPPER, E. D. & COLE, I.",2016,Corrosion Science,O=C([O-])CN(CCN(CC(=O)[O-])CC(=O)O)CC(=O)O.[Na+].[Na+],60.189010976080965,B~A{<BM>}AD{AAD{AA{~B}<BM>}AA{~B}B}AA{~B}B!<DaT>!<DaT>,SAMPLE_12,BASE_1
3772,957,disodium2-[2-[carboxylatomethyl(carboxymethyl)amino]ethyl-(carboxymethyl)amino]acetate (Disodium-ethylenediaminetetraacetic acid),O=C([O-])CN(CCN(CC(=O)[O-])CC(=O)O)CC(=O)O.[Na+].[Na+],Al,AA7075-T6,optical inspection,0.1M NaCl,1.0,40,"WINKLER, D. A., BREEDON, M., WHITE, P., HUGHES, A. E., SAPPER, E. D. & COLE, I.",2016,Corrosion Science,O=C([O-])CN(CCN(CC(=O)[O-])CC(=O)O)CC(=O)O.[Na+].[Na+],61.95481084781117,B~A{<BM>}AD{AAD{AA{~B}<BM>}AA{~B}B}AA{~B}B!<DaT>!<DaT>,SAMPLE_12,BASE_1
3773,957,disodium2-[2-[carboxylatomethyl(carboxymethyl)amino]ethyl-(carboxymethyl)amino]acetate (Disodium-ethylenediaminetetraacetic acid),O=C([O-])CN(CCN(CC(=O)[O-])CC(=O)O)CC(=O)O.[Na+].[Na+],Al,AA7075-T6,optical inspection,0.1M NaCl,1.0,40,"WINKLER, D. A., BREEDON, M., WHITE, P., HUGHES, A. E., SAPPER, E. D. & COLE, I.",2016,Corrosion Science,O=C([O-])CN(CCN(CC(=O)[O-])CC(=O)O)CC(=O)O.[Na+].[Na+],61.95481084781117,B~A{<BM>}AD{AAD{AA{~B}<BM>}AA{~B}B}AA{~B}B!<DaT>!<DaT>,SAMPLE_12,BASE_1
3774,957,disodium2-[2-[carboxylatomethyl(carboxymethyl)amino]ethyl-(carboxymethyl)amino]acetate (Disodium-ethylenediaminetetraacetic acid),O=C([O-])CN(CCN(CC(=O)[O-])CC(=O)O)CC(=O)O.[Na+].[Na+],Al,AA7075-T6,optical inspection,0.1M NaCl,1.0,40,"WINKLER, D. A., BREEDON, M., WHITE, P., HUGHES, A. E., SAPPER, E. D. & COLE, I.",2016,Corrosion Science,O=C([O-])CN(CCN(CC(=O)[O-])CC(=O)O)CC(=O)O.[Na+].[Na+],61.95481084781117,B~A{<BM>}AD{AAD{AA{~B}<BM>}AA{~B}B}AA{~B}B!<DaT>!<DaT>,SAMPLE_12,BASE_1
3775,958,Sodium 2-sulfanylacetate (Sodium Mercaptoacetate; sodiumthiogycolate),O=C([O-])CS.[Na+],Al,AA2024-T3,optical inspection,0.1M NaCl,1.0,10,"WINKLER, D. A., BREEDON, M., WHITE, P., HUGHES, A. E., SAPPER, E. D. & COLE, I.",2016,Corrosion Science,O=C([O-])CS.[Na+],65.88177509975425,B~A{<BM>}AE!<DaT>,SAMPLE_4,BASE_1
3776,958,Sodium 2-sulfanylacetate (Sodium Mercaptoacetate; sodiumthiogycolate),O=C([O-])CS.[Na+],Al,AA2024-T3,optical inspection,0.1M NaCl,1.0,10,"WINKLER, D. A., BREEDON, M., WHITE, P., HUGHES, A. E., SAPPER, E. D. & COLE, I.",2016,Corrosion Science,O=C([O-])CS.[Na+],65.88177509975425,B~A{<BM>}AE!<DaT>,SAMPLE_4,BASE_1
3777,958,Sodium 2-sulfanylacetate (Sodium Mercaptoacetate; sodiumthiogycolate),O=C([O-])CS.[Na+],Al,AA2024-T3,optical inspection,0.1M NaCl,1.0,10,"WINKLER, D. A., BREEDON, M., WHITE, P., HUGHES, A. E., SAPPER, E. D. & COLE, I.",2016,Corrosion Science,O=C([O-])CS.[Na+],65.88177509975425,B~A{<BM>}AE!<DaT>,SAMPLE_4,BASE_1
3778,958,Sodium 2-sulfanylacetate (Sodium Mercaptoacetate; sodiumthiogycolate),O=C([O-])CS.[Na+],Al,AA2024-T3,optical inspection,0.1M NaCl,1.0,0,"WINKLER, D. A., BREEDON, M., WHITE, P., HUGHES, A. E., SAPPER, E. D. & COLE, I.",2016,Corrosion Science,O=C([O-])CS.[Na+],66.90220070551119,B~A{<BM>}AE!<DaT>,SAMPLE_4,BASE_1
3779,958,Sodium 2-sulfanylacetate (Sodium Mercaptoacetate; sodiumthiogycolate),O=C([O-])CS.[Na+],Al,AA7075-T6,optical inspection,0.1M NaCl,1.0,40,"WINKLER, D. A., BREEDON, M., WHITE, P., HUGHES, A. E., SAPPER, E. D. & COLE, I.",2016,Corrosion Science,O=C([O-])CS.[Na+],61.95481084781117,B~A{<BM>}AE!<DaT>,SAMPLE_12,BASE_1
3780,958,Sodium 2-sulfanylacetate (Sodium Mercaptoacetate; sodiumthiogycolate),O=C([O-])CS.[Na+],Al,AA7075-T6,optical inspection,0.1M NaCl,1.0,30,"WINKLER, D. A., BREEDON, M., WHITE, P., HUGHES, A. E., SAPPER, E. D. & COLE, I.",2016,Corrosion Science,O=C([O-])CS.[Na+],63.44777336663013,B~A{<BM>}AE!<DaT>,SAMPLE_12,BASE_1
3781,958,Sodium 2-sulfanylacetate (Sodium Mercaptoacetate; sodiumthiogycolate),O=C([O-])CS.[Na+],Al,AA7075-T6,optical inspection,0.1M NaCl,1.0,30,"WINKLER, D. A., BREEDON, M., WHITE, P., HUGHES, A. E., SAPPER, E. D. & COLE, I.",2016,Corrosion Science,O=C([O-])CS.[Na+],63.44777336663013,B~A{<BM>}AE!<DaT>,SAMPLE_12,BASE_1
3782,958,Sodium 2-sulfanylacetate (Sodium Mercaptoacetate; sodiumthiogycolate),O=C([O-])CS.[Na+],Al,AA7075-T6,optical inspection,0.1M NaCl,1.0,30,"WINKLER, D. A., BREEDON, M., WHITE, P., HUGHES, A. E., SAPPER, E. D. & COLE, I.",2016,Corrosion Science,O=C([O-])CS.[Na+],63.44777336663013,B~A{<BM>}AE!<DaT>,SAMPLE_12,BASE_1
3783,958,Sodium 2-sulfanylacetate (Sodium Mercaptoacetate; sodiumthiogycolate),O=C([O-])CS.[Na+],Al,AA7075-T6,optical inspection,0.1M NaCl,1.0,40,"WINKLER, D. A., BREEDON, M., WHITE, P., HUGHES, A. E., SAPPER, E. D. & COLE, I.",2016,Corrosion Science,O=C([O-])CS.[Na+],61.95481084781117,B~A{<BM>}AE!<DaT>,SAMPLE_12,BASE_1
3784,958,Sodium 2-sulfanylacetate (Sodium Mercaptoacetate; sodiumthiogycolate),O=C([O-])CS.[Na+],Al,AA7075-T6,optical inspection,0.1M NaCl,1.0,30,"WINKLER, D. A., BREEDON, M., WHITE, P., HUGHES, A. E., SAPPER, E. D. & COLE, I.",2016,Corrosion Science,O=C([O-])CS.[Na+],63.44777336663013,B~A{<BM>}AE!<DaT>,SAMPLE_12,BASE_1
3785,958,Sodium 2-sulfanylacetate (Sodium Mercaptoacetate; sodiumthiogycolate),O=C([O-])CS.[Na+],Al,AA7075-T6,optical inspection,0.1M NaCl,1.0,30,"WINKLER, D. A., BREEDON, M., WHITE, P., HUGHES, A. E., SAPPER, E. D. & COLE, I.",2016,Corrosion Science,O=C([O-])CS.[Na+],63.44777336663013,B~A{<BM>}AE!<DaT>,SAMPLE_12,BASE_1
3786,958,Sodium 2-sulfanylacetate (Sodium Mercaptoacetate; sodiumthiogycolate),O=C([O-])CS.[Na+],Al,AA7075-T6,optical inspection,0.1M NaCl,1.0,30,"WINKLER, D. A., BREEDON, M., WHITE, P., HUGHES, A. E., SAPPER, E. D. & COLE, I.",2016,Corrosion Science,O=C([O-])CS.[Na+],63.44777336663013,B~A{<BM>}AE!<DaT>,SAMPLE_12,BASE_1
3787,959,Sodium 2-(1H-indol-3-yl)acetate(Sodium Indol-3-yl-butyrate),O=C([O-])Cc1c[nH]c2ccccc12.[Na+],Al,AA2024-T3,optical inspection,0.1M NaCl,1.0,30,"WINKLER, D. A., BREEDON, M., WHITE, P., HUGHES, A. E., SAPPER, E. D. & COLE, I.",2016,Corrosion Science,O=C([O-])Cc1c[nH]c2ccccc12.[Na+],63.44777336663013,B~A{<BM>}Aara<dH>aeaaaaare!<DaT>,SAMPLE_4,BASE_1
3788,959,Sodium 2-(1H-indol-3-yl)acetate(Sodium Indol-3-yl-butyrate),O=C([O-])Cc1c[nH]c2ccccc12.[Na+],Al,AA2024-T3,optical inspection,0.1M NaCl,1.0,30,"WINKLER, D. A., BREEDON, M., WHITE, P., HUGHES, A. E., SAPPER, E. D. & COLE, I.",2016,Corrosion Science,O=C([O-])Cc1c[nH]c2ccccc12.[Na+],63.44777336663013,B~A{<BM>}Aara<dH>aeaaaaare!<DaT>,SAMPLE_4,BASE_1
3789,959,Sodium 2-(1H-indol-3-yl)acetate(Sodium Indol-3-yl-butyrate),O=C([O-])Cc1c[nH]c2ccccc12.[Na+],Al,AA2024-T3,optical inspection,0.1M NaCl,1.0,30,"WINKLER, D. A., BREEDON, M., WHITE, P., HUGHES, A. E., SAPPER, E. D. & COLE, I.",2016,Corrosion Science,O=C([O-])Cc1c[nH]c2ccccc12.[Na+],63.44777336663013,B~A{<BM>}Aara<dH>aeaaaaare!<DaT>,SAMPLE_4,BASE_1
3790,959,Sodium 2-(1H-indol-3-yl)acetate(Sodium Indol-3-yl-butyrate),O=C([O-])Cc1c[nH]c2ccccc12.[Na+],Al,AA2024-T3,optical inspection,0.1M NaCl,1.0,20,"WINKLER, D. A., BREEDON, M., WHITE, P., HUGHES, A. E., SAPPER, E. D. & COLE, I.",2016,Corrosion Science,O=C([O-])Cc1c[nH]c2ccccc12.[Na+],64.74103632529831,B~A{<BM>}Aara<dH>aeaaaaare!<DaT>,SAMPLE_4,BASE_1
3791,959,Sodium 2-(1H-indol-3-yl)acetate(Sodium Indol-3-yl-butyrate),O=C([O-])Cc1c[nH]c2ccccc12.[Na+],Al,AA7075-T6,optical inspection,0.1M NaCl,1.0,20,"WINKLER, D. A., BREEDON, M., WHITE, P., HUGHES, A. E., SAPPER, E. D. & COLE, I.",2016,Corrosion Science,O=C([O-])Cc1c[nH]c2ccccc12.[Na+],64.74103632529831,B~A{<BM>}Aara<dH>aeaaaaare!<DaT>,SAMPLE_12,BASE_1
3792,959,Sodium 2-(1H-indol-3-yl)acetate(Sodium Indol-3-yl-butyrate),O=C([O-])Cc1c[nH]c2ccccc12.[Na+],Al,AA7075-T6,optical inspection,0.1M NaCl,1.0,30,"WINKLER, D. A., BREEDON, M., WHITE, P., HUGHES, A. E., SAPPER, E. D. & COLE, I.",2016,Corrosion Science,O=C([O-])Cc1c[nH]c2ccccc12.[Na+],63.44777336663013,B~A{<BM>}Aara<dH>aeaaaaare!<DaT>,SAMPLE_12,BASE_1
3793,959,Sodium 2-(1H-indol-3-yl)acetate(Sodium Indol-3-yl-butyrate),O=C([O-])Cc1c[nH]c2ccccc12.[Na+],Al,AA7075-T6,optical inspection,0.1M NaCl,1.0,20,"WINKLER, D. A., BREEDON, M., WHITE, P., HUGHES, A. E., SAPPER, E. D. & COLE, I.",2016,Corrosion Science,O=C([O-])Cc1c[nH]c2ccccc12.[Na+],64.74103632529831,B~A{<BM>}Aara<dH>aeaaaaare!<DaT>,SAMPLE_12,BASE_1
3794,959,Sodium 2-(1H-indol-3-yl)acetate(Sodium Indol-3-yl-butyrate),O=C([O-])Cc1c[nH]c2ccccc12.[Na+],Al,AA7075-T6,optical inspection,0.1M NaCl,1.0,20,"WINKLER, D. A., BREEDON, M., WHITE, P., HUGHES, A. E., SAPPER, E. D. & COLE, I.",2016,Corrosion Science,O=C([O-])Cc1c[nH]c2ccccc12.[Na+],64.74103632529831,B~A{<BM>}Aara<dH>aeaaaaare!<DaT>,SAMPLE_12,BASE_1
3795,960,Sodium (2R;3S;4R;5R)-2;3;4;5;6-pentahydroxyhexanoate (Sodium gluconate),O=C([O-])[C@H](O)[C@@H](O)[C@H](O)[C@H](O)CO.[Na+],Al,AA2024-T3,optical inspection,0.1M NaCl,1.0,40,"WINKLER, D. A., BREEDON, M., WHITE, P., HUGHES, A. E., SAPPER, E. D. & COLE, I.",2016,Corrosion Science,O=C([O-])[C@H](O)[C@@H](O)[C@H](O)[C@H](O)CO.[Na+],61.95481084781117,B~A{<BM>}<A*H>{B}<A**H>{B}<A*H>{B}<A*H>{B}AB!<DaT>,SAMPLE_4,BASE_1
3796,960,Sodium (2R;3S;4R;5R)-2;3;4;5;6-pentahydroxyhexanoate (Sodium gluconate),O=C([O-])[C@H](O)[C@@H](O)[C@H](O)[C@H](O)CO.[Na+],Al,AA2024-T3,optical inspection,0.1M NaCl,1.0,50,"WINKLER, D. A., BREEDON, M., WHITE, P., HUGHES, A. E., SAPPER, E. D. & COLE, I.",2016,Corrosion Science,O=C([O-])[C@H](O)[C@@H](O)[C@H](O)[C@H](O)CO.[Na+],60.189010976080965,B~A{<BM>}<A*H>{B}<A**H>{B}<A*H>{B}<A*H>{B}AB!<DaT>,SAMPLE_4,BASE_1
3797,960,Sodium (2R;3S;4R;5R)-2;3;4;5;6-pentahydroxyhexanoate (Sodium gluconate),O=C([O-])[C@H](O)[C@@H](O)[C@H](O)[C@H](O)CO.[Na+],Al,AA2024-T3,optical inspection,0.1M NaCl,1.0,40,"WINKLER, D. A., BREEDON, M., WHITE, P., HUGHES, A. E., SAPPER, E. D. & COLE, I.",2016,Corrosion Science,O=C([O-])[C@H](O)[C@@H](O)[C@H](O)[C@H](O)CO.[Na+],61.95481084781117,B~A{<BM>}<A*H>{B}<A**H>{B}<A*H>{B}<A*H>{B}AB!<DaT>,SAMPLE_4,BASE_1
3798,960,Sodium (2R;3S;4R;5R)-2;3;4;5;6-pentahydroxyhexanoate (Sodium gluconate),O=C([O-])[C@H](O)[C@@H](O)[C@H](O)[C@H](O)CO.[Na+],Al,AA2024-T3,optical inspection,0.1M NaCl,1.0,40,"WINKLER, D. A., BREEDON, M., WHITE, P., HUGHES, A. E., SAPPER, E. D. & COLE, I.",2016,Corrosion Science,O=C([O-])[C@H](O)[C@@H](O)[C@H](O)[C@H](O)CO.[Na+],61.95481084781117,B~A{<BM>}<A*H>{B}<A**H>{B}<A*H>{B}<A*H>{B}AB!<DaT>,SAMPLE_4,BASE_1
3799,960,Sodium (2R;3S;4R;5R)-2;3;4;5;6-pentahydroxyhexanoate (Sodium gluconate),O=C([O-])[C@H](O)[C@@H](O)[C@H](O)[C@H](O)CO.[Na+],Al,AA7075-T6,optical inspection,0.1M NaCl,1.0,30,"WINKLER, D. A., BREEDON, M., WHITE, P., HUGHES, A. E., SAPPER, E. D. & COLE, I.",2016,Corrosion Science,O=C([O-])[C@H](O)[C@@H](O)[C@H](O)[C@H](O)CO.[Na+],63.44777336663013,B~A{<BM>}<A*H>{B}<A**H>{B}<A*H>{B}<A*H>{B}AB!<DaT>,SAMPLE_12,BASE_1
3800,960,Sodium (2R;3S;4R;5R)-2;3;4;5;6-pentahydroxyhexanoate (Sodium gluconate),O=C([O-])[C@H](O)[C@@H](O)[C@H](O)[C@H](O)CO.[Na+],Al,AA7075-T6,optical inspection,0.1M NaCl,1.0,20,"WINKLER, D. A., BREEDON, M., WHITE, P., HUGHES, A. E., SAPPER, E. D. & COLE, I.",2016,Corrosion Science,O=C([O-])[C@H](O)[C@@H](O)[C@H](O)[C@H](O)CO.[Na+],64.74103632529831,B~A{<BM>}<A*H>{B}<A**H>{B}<A*H>{B}<A*H>{B}AB!<DaT>,SAMPLE_12,BASE_1
3801,960,Sodium (2R;3S;4R;5R)-2;3;4;5;6-pentahydroxyhexanoate (Sodium gluconate),O=C([O-])[C@H](O)[C@@H](O)[C@H](O)[C@H](O)CO.[Na+],Al,AA7075-T6,optical inspection,0.1M NaCl,1.0,10,"WINKLER, D. A., BREEDON, M., WHITE, P., HUGHES, A. E., SAPPER, E. D. & COLE, I.",2016,Corrosion Science,O=C([O-])[C@H](O)[C@@H](O)[C@H](O)[C@H](O)CO.[Na+],65.88177509975425,B~A{<BM>}<A*H>{B}<A**H>{B}<A*H>{B}<A*H>{B}AB!<DaT>,SAMPLE_12,BASE_1
3802,960,Sodium (2R;3S;4R;5R)-2;3;4;5;6-pentahydroxyhexanoate (Sodium gluconate),O=C([O-])[C@H](O)[C@@H](O)[C@H](O)[C@H](O)CO.[Na+],Al,AA7075-T6,optical inspection,0.1M NaCl,1.0,20,"WINKLER, D. A., BREEDON, M., WHITE, P., HUGHES, A. E., SAPPER, E. D. & COLE, I.",2016,Corrosion Science,O=C([O-])[C@H](O)[C@@H](O)[C@H](O)[C@H](O)CO.[Na+],64.74103632529831,B~A{<BM>}<A*H>{B}<A**H>{B}<A*H>{B}<A*H>{B}AB!<DaT>,SAMPLE_12,BASE_1
3803,961,Sodium 4-phenylbenzoate (Sodium biphenyl-4-carboxylate),O=C([O-])c1ccc(-c2ccccc2)cc1.[Na+],Al,AA2024-T3,optical inspection,0.1M NaCl,1.0,30,"WINKLER, D. A., BREEDON, M., WHITE, P., HUGHES, A. E., SAPPER, E. D. & COLE, I.",2016,Corrosion Science,O=C([O-])c1ccc(-c2ccccc2)cc1.[Na+],63.44777336663013,B~A{<BM>}araaa{Maeaaaaae}aar!<DaT>,SAMPLE_4,BASE_1
3804,961,Sodium 4-phenylbenzoate (Sodium biphenyl-4-carboxylate),O=C([O-])c1ccc(-c2ccccc2)cc1.[Na+],Al,AA2024-T3,optical inspection,0.1M NaCl,1.0,30,"WINKLER, D. A., BREEDON, M., WHITE, P., HUGHES, A. E., SAPPER, E. D. & COLE, I.",2016,Corrosion Science,O=C([O-])c1ccc(-c2ccccc2)cc1.[Na+],63.44777336663013,B~A{<BM>}araaa{Maeaaaaae}aar!<DaT>,SAMPLE_4,BASE_1
3805,961,Sodium 4-phenylbenzoate (Sodium biphenyl-4-carboxylate),O=C([O-])c1ccc(-c2ccccc2)cc1.[Na+],Al,AA2024-T3,optical inspection,0.1M NaCl,1.0,30,"WINKLER, D. A., BREEDON, M., WHITE, P., HUGHES, A. E., SAPPER, E. D. & COLE, I.",2016,Corrosion Science,O=C([O-])c1ccc(-c2ccccc2)cc1.[Na+],63.44777336663013,B~A{<BM>}araaa{Maeaaaaae}aar!<DaT>,SAMPLE_4,BASE_1
3806,961,Sodium 4-phenylbenzoate (Sodium biphenyl-4-carboxylate),O=C([O-])c1ccc(-c2ccccc2)cc1.[Na+],Al,AA2024-T3,optical inspection,0.1M NaCl,1.0,20,"WINKLER, D. A., BREEDON, M., WHITE, P., HUGHES, A. E., SAPPER, E. D. & COLE, I.",2016,Corrosion Science,O=C([O-])c1ccc(-c2ccccc2)cc1.[Na+],64.74103632529831,B~A{<BM>}araaa{Maeaaaaae}aar!<DaT>,SAMPLE_4,BASE_1
3807,961,Sodium 4-phenylbenzoate (Sodium biphenyl-4-carboxylate),O=C([O-])c1ccc(-c2ccccc2)cc1.[Na+],Al,AA7075-T6,optical inspection,0.1M NaCl,1.0,30,"WINKLER, D. A., BREEDON, M., WHITE, P., HUGHES, A. E., SAPPER, E. D. & COLE, I.",2016,Corrosion Science,O=C([O-])c1ccc(-c2ccccc2)cc1.[Na+],63.44777336663013,B~A{<BM>}araaa{Maeaaaaae}aar!<DaT>,SAMPLE_12,BASE_1
3808,961,Sodium 4-phenylbenzoate (Sodium biphenyl-4-carboxylate),O=C([O-])c1ccc(-c2ccccc2)cc1.[Na+],Al,AA7075-T6,optical inspection,0.1M NaCl,1.0,40,"WINKLER, D. A., BREEDON, M., WHITE, P., HUGHES, A. E., SAPPER, E. D. & COLE, I.",2016,Corrosion Science,O=C([O-])c1ccc(-c2ccccc2)cc1.[Na+],61.95481084781117,B~A{<BM>}araaa{Maeaaaaae}aar!<DaT>,SAMPLE_12,BASE_1
3809,961,Sodium 4-phenylbenzoate (Sodium biphenyl-4-carboxylate),O=C([O-])c1ccc(-c2ccccc2)cc1.[Na+],Al,AA7075-T6,optical inspection,0.1M NaCl,1.0,30,"WINKLER, D. A., BREEDON, M., WHITE, P., HUGHES, A. E., SAPPER, E. D. & COLE, I.",2016,Corrosion Science,O=C([O-])c1ccc(-c2ccccc2)cc1.[Na+],63.44777336663013,B~A{<BM>}araaa{Maeaaaaae}aar!<DaT>,SAMPLE_12,BASE_1
3810,961,Sodium 4-phenylbenzoate (Sodium biphenyl-4-carboxylate),O=C([O-])c1ccc(-c2ccccc2)cc1.[Na+],Al,AA7075-T6,optical inspection,0.1M NaCl,1.0,20,"WINKLER, D. A., BREEDON, M., WHITE, P., HUGHES, A. E., SAPPER, E. D. & COLE, I.",2016,Corrosion Science,O=C([O-])c1ccc(-c2ccccc2)cc1.[Na+],64.74103632529831,B~A{<BM>}araaa{Maeaaaaae}aar!<DaT>,SAMPLE_12,BASE_1
3811,962,sodium 4-hydroxybenzoate,O=C([O-])c1ccc(O)cc1.[Na+],Al,AA2024-T3,optical inspection,0.1M NaCl,1.0,40,"WINKLER, D. A., BREEDON, M., WHITE, P., HUGHES, A. E., SAPPER, E. D. & COLE, I.",2016,Corrosion Science,O=C([O-])c1ccc(O)cc1.[Na+],61.95481084781117,B~A{<BM>}araaa{B}aar!<DaT>,SAMPLE_4,BASE_1
3812,962,sodium 4-hydroxybenzoate,O=C([O-])c1ccc(O)cc1.[Na+],Al,AA2024-T3,optical inspection,0.1M NaCl,1.0,30,"WINKLER, D. A., BREEDON, M., WHITE, P., HUGHES, A. E., SAPPER, E. D. & COLE, I.",2016,Corrosion Science,O=C([O-])c1ccc(O)cc1.[Na+],63.44777336663013,B~A{<BM>}araaa{B}aar!<DaT>,SAMPLE_4,BASE_1
3813,962,sodium 4-hydroxybenzoate,O=C([O-])c1ccc(O)cc1.[Na+],Al,AA2024-T3,optical inspection,0.1M NaCl,1.0,30,"WINKLER, D. A., BREEDON, M., WHITE, P., HUGHES, A. E., SAPPER, E. D. & COLE, I.",2016,Corrosion Science,O=C([O-])c1ccc(O)cc1.[Na+],63.44777336663013,B~A{<BM>}araaa{B}aar!<DaT>,SAMPLE_4,BASE_1
3814,962,sodium 4-hydroxybenzoate,O=C([O-])c1ccc(O)cc1.[Na+],Al,AA2024-T3,optical inspection,0.1M NaCl,1.0,20,"WINKLER, D. A., BREEDON, M., WHITE, P., HUGHES, A. E., SAPPER, E. D. & COLE, I.",2016,Corrosion Science,O=C([O-])c1ccc(O)cc1.[Na+],64.74103632529831,B~A{<BM>}araaa{B}aar!<DaT>,SAMPLE_4,BASE_1
3815,962,sodium 4-hydroxybenzoate,O=C([O-])c1ccc(O)cc1.[Na+],Al,AA7075-T6,optical inspection,0.1M NaCl,1.0,20,"WINKLER, D. A., BREEDON, M., WHITE, P., HUGHES, A. E., SAPPER, E. D. & COLE, I.",2016,Corrosion Science,O=C([O-])c1ccc(O)cc1.[Na+],64.74103632529831,B~A{<BM>}araaa{B}aar!<DaT>,SAMPLE_12,BASE_1
3816,962,sodium 4-hydroxybenzoate,O=C([O-])c1ccc(O)cc1.[Na+],Al,AA7075-T6,optical inspection,0.1M NaCl,1.0,20,"WINKLER, D. A., BREEDON, M., WHITE, P., HUGHES, A. E., SAPPER, E. D. & COLE, I.",2016,Corrosion Science,O=C([O-])c1ccc(O)cc1.[Na+],64.74103632529831,B~A{<BM>}araaa{B}aar!<DaT>,SAMPLE_12,BASE_1
3817,962,sodium 4-hydroxybenzoate,O=C([O-])c1ccc(O)cc1.[Na+],Al,AA7075-T6,optical inspection,0.1M NaCl,1.0,20,"WINKLER, D. A., BREEDON, M., WHITE, P., HUGHES, A. E., SAPPER, E. D. & COLE, I.",2016,Corrosion Science,O=C([O-])c1ccc(O)cc1.[Na+],64.74103632529831,B~A{<BM>}araaa{B}aar!<DaT>,SAMPLE_12,BASE_1
3818,962,sodium 4-hydroxybenzoate,O=C([O-])c1ccc(O)cc1.[Na+],Al,AA7075-T6,optical inspection,0.1M NaCl,1.0,20,"WINKLER, D. A., BREEDON, M., WHITE, P., HUGHES, A. E., SAPPER, E. D. & COLE, I.",2016,Corrosion Science,O=C([O-])c1ccc(O)cc1.[Na+],64.74103632529831,B~A{<BM>}araaa{B}aar!<DaT>,SAMPLE_12,BASE_1
3819,963,sodium 6-sulfanylidene-1H-pyridine-3-carboxylate (Sodium 6-mercaptonicotinate),O=C([O-])c1ccc(S)nc1.[Na+],Al,AA7075-T6,optical inspection,0.1M NaCl,1.0,50,"WINKLER, D. A., BREEDON, M., WHITE, P., HUGHES, A. E., SAPPER, E. D. & COLE, I.",2016,Corrosion Science,O=C([O-])c1ccc(S)nc1.[Na+],60.189010976080965,B~A{<BM>}araaa{E}dar!<DaT>,SAMPLE_12,BASE_1
3820,963,sodium 6-sulfanylidene-1H-pyridine-3-carboxylate (Sodium 6-mercaptonicotinate),O=C([O-])c1ccc(S)nc1.[Na+],Al,AA7075-T6,optical inspection,0.1M NaCl,1.0,50,"WINKLER, D. A., BREEDON, M., WHITE, P., HUGHES, A. E., SAPPER, E. D. & COLE, I.",2016,Corrosion Science,O=C([O-])c1ccc(S)nc1.[Na+],60.189010976080965,B~A{<BM>}araaa{E}dar!<DaT>,SAMPLE_12,BASE_1
3821,963,sodium 6-sulfanylidene-1H-pyridine-3-carboxylate (Sodium 6-mercaptonicotinate),O=C([O-])c1ccc(S)nc1.[Na+],Al,AA7075-T6,optical inspection,0.1M NaCl,1.0,40,"WINKLER, D. A., BREEDON, M., WHITE, P., HUGHES, A. E., SAPPER, E. D. & COLE, I.",2016,Corrosion Science,O=C([O-])c1ccc(S)nc1.[Na+],61.95481084781117,B~A{<BM>}araaa{E}dar!<DaT>,SAMPLE_12,BASE_1
3822,963,sodium 6-sulfanylidene-1H-pyridine-3-carboxylate (Sodium 6-mercaptonicotinate),O=C([O-])c1ccc(S)nc1.[Na+],Al,AA7075-T6,optical inspection,0.1M NaCl,1.0,30,"WINKLER, D. A., BREEDON, M., WHITE, P., HUGHES, A. E., SAPPER, E. D. & COLE, I.",2016,Corrosion Science,O=C([O-])c1ccc(S)nc1.[Na+],63.44777336663013,B~A{<BM>}araaa{E}dar!<DaT>,SAMPLE_12,BASE_1
3823,964,(Sodium 3-mercaptobenzoate),O=C([O-])c1cccc(S)c1.[Na+],Al,AA7075-T6,optical inspection,0.1M NaCl,1.0,10,"WINKLER, D. A., BREEDON, M., WHITE, P., HUGHES, A. E., SAPPER, E. D. & COLE, I.",2016,Corrosion Science,O=C([O-])c1cccc(S)c1.[Na+],65.88177509975425,B~A{<BM>}araaaa{E}ar!<DaT>,SAMPLE_12,BASE_1
3825,964,(Sodium 3-mercaptobenzoate),O=C([O-])c1cccc(S)c1.[Na+],Al,AA7075-T6,optical inspection,0.1M NaCl,1.0,10,"WINKLER, D. A., BREEDON, M., WHITE, P., HUGHES, A. E., SAPPER, E. D. & COLE, I.",2016,Corrosion Science,O=C([O-])c1cccc(S)c1.[Na+],65.88177509975425,B~A{<BM>}araaaa{E}ar!<DaT>,SAMPLE_12,BASE_1
3826,964,(Sodium 3-mercaptobenzoate),O=C([O-])c1cccc(S)c1.[Na+],Al,AA7075-T6,optical inspection,0.1M NaCl,1.0,20,"WINKLER, D. A., BREEDON, M., WHITE, P., HUGHES, A. E., SAPPER, E. D. & COLE, I.",2016,Corrosion Science,O=C([O-])c1cccc(S)c1.[Na+],64.74103632529831,B~A{<BM>}araaaa{E}ar!<DaT>,SAMPLE_12,BASE_1
3827,965,Sodium benzoate,O=C([O-])c1ccccc1.[Na+],Al,AA2024-T3,optical inspection,0.1M NaCl,1.0,40,"WINKLER, D. A., BREEDON, M., WHITE, P., HUGHES, A. E., SAPPER, E. D. & COLE, I.",2016,Corrosion Science,O=C([O-])c1ccccc1.[Na+],61.95481084781117,B~A{<BM>}araaaaar!<DaT>,SAMPLE_4,BASE_1
3828,965,Sodium benzoate,O=C([O-])c1ccccc1.[Na+],Al,AA2024-T3,optical inspection,0.1M NaCl,1.0,30,"WINKLER, D. A., BREEDON, M., WHITE, P., HUGHES, A. E., SAPPER, E. D. & COLE, I.",2016,Corrosion Science,O=C([O-])c1ccccc1.[Na+],63.44777336663013,B~A{<BM>}araaaaar!<DaT>,SAMPLE_4,BASE_1
3829,965,Sodium benzoate,O=C([O-])c1ccccc1.[Na+],Al,AA2024-T3,optical inspection,0.1M NaCl,1.0,40,"WINKLER, D. A., BREEDON, M., WHITE, P., HUGHES, A. E., SAPPER, E. D. & COLE, I.",2016,Corrosion Science,O=C([O-])c1ccccc1.[Na+],61.95481084781117,B~A{<BM>}araaaaar!<DaT>,SAMPLE_4,BASE_1
3830,965,Sodium benzoate,O=C([O-])c1ccccc1.[Na+],Al,AA2024-T3,optical inspection,0.1M NaCl,1.0,40,"WINKLER, D. A., BREEDON, M., WHITE, P., HUGHES, A. E., SAPPER, E. D. & COLE, I.",2016,Corrosion Science,O=C([O-])c1ccccc1.[Na+],61.95481084781117,B~A{<BM>}araaaaar!<DaT>,SAMPLE_4,BASE_1
3831,965,Sodium benzoate,O=C([O-])c1ccccc1.[Na+],Al,AA6061,weight loss,0.5M Acetic Acid,693.0,77.4,"ROSLIZA, R., WAN NIK, W. B. & SENIN, H. B.",2008,Materials Chemistry and Physics,O=C([O-])c1ccccc1.[Na+],52.498345092792476,B~A{<BM>}araaaaar!<DaT>,SAMPLE_9,BASE_1
3832,965,Sodium benzoate,O=C([O-])c1ccccc1.[Na+],Al,AA6061,weight loss,0.5M Acetic Acid,693.0,60.4,"ROSLIZA, R., WAN NIK, W. B. & SENIN, H. B.",2008,Materials Chemistry and Physics,O=C([O-])c1ccccc1.[Na+],57.93050823350968,B~A{<BM>}araaaaar!<DaT>,SAMPLE_9,BASE_1
3833,965,Sodium benzoate,O=C([O-])c1ccccc1.[Na+],Al,AA6061,weight loss,0.5M Acetic Acid,693.0,56.8,"ROSLIZA, R., WAN NIK, W. B. & SENIN, H. B.",2008,Materials Chemistry and Physics,O=C([O-])c1ccccc1.[Na+],58.77322086184136,B~A{<BM>}araaaaar!<DaT>,SAMPLE_9,BASE_1
3834,965,Sodium benzoate,O=C([O-])c1ccccc1.[Na+],Al,AA6061,weight loss,0.5M Acetic Acid,693.0,46.2,"ROSLIZA, R., WAN NIK, W. B. & SENIN, H. B.",2008,Materials Chemistry and Physics,O=C([O-])c1ccccc1.[Na+],60.89844796322849,B~A{<BM>}araaaaar!<DaT>,SAMPLE_9,BASE_1
3835,965,Sodium benzoate,O=C([O-])c1ccccc1.[Na+],Al,AA6061,weight loss,0.5M Acetic Acid,693.0,33.2,"ROSLIZA, R., WAN NIK, W. B. & SENIN, H. B.",2008,Materials Chemistry and Physics,O=C([O-])c1ccccc1.[Na+],62.99458728024765,B~A{<BM>}araaaaar!<DaT>,SAMPLE_9,BASE_1
3836,965,Sodium benzoate,O=C([O-])c1ccccc1.[Na+],Al,AA6061,weight loss,0.5M Acetic Acid,693.0,29.2,"ROSLIZA, R., WAN NIK, W. B. & SENIN, H. B.",2008,Materials Chemistry and Physics,O=C([O-])c1ccccc1.[Na+],63.55783234111429,B~A{<BM>}araaaaar!<DaT>,SAMPLE_9,BASE_1
3837,965,Sodium benzoate,O=C([O-])c1ccccc1.[Na+],Al,AA6061,potentiodynamic polarization,0.5M Acetic Acid,693.0,80,"ROSLIZA, R., WAN NIK, W. B. & SENIN, H. B.",2008,Materials Chemistry and Physics,O=C([O-])c1ccccc1.[Na+],51.31465686643787,B~A{<BM>}araaaaar!<DaT>,SAMPLE_9,BASE_1
3838,965,Sodium benzoate,O=C([O-])c1ccccc1.[Na+],Al,AA6061,potentiodynamic polarization,0.5M Acetic Acid,693.0,69.4,"ROSLIZA, R., WAN NIK, W. B. & SENIN, H. B.",2008,Materials Chemistry and Physics,O=C([O-])c1ccccc1.[Na+],55.43341125748684,B~A{<BM>}araaaaar!<DaT>,SAMPLE_9,BASE_1
