Repository: MatthiasHBusch/CrossAlloyTL

# CrossAlloyTL — cross-alloy transfer learning for Mg corrosion inhibitors

Code, data, and manuscript sources for:

> **Different Alloy, Different Story? Impact of Transfer Learning on
> Predictive Models for In Silico Screening of Mg Dissolution Modulators.**
> M. Busch, M. Tacke, S. V. Lamaka, M. L. Zheludkevich, C. J. Cyron,
> R. C. Aydin, C. Feiler (2026). *Corrosion Science* (submitted).

## Summary

We probe cross-alloy transfer learning (TL) for predicting the
inhibition efficiency (IE) of small organic dissolution modulators on
magnesium alloys, using the Mg subset of the
[ExCorr](https://excorr.web.app/) electrochemical
corrosion database.

File: data/ExCorrDatasetClean.csv (part 35 of 45)
Unnamed: 0,index,IUPAC,isomeric_SMILES,BaseMaterial,Alloy,Method,AggressiveComponent,Operating_Concentration_mM,IE,References,Year,Journal,canonical_SMILES,transformed_IE,transformed_smiles,transformed_alloy,transformed_base_material
3839,965,Sodium benzoate,O=C([O-])c1ccccc1.[Na+],Al,AA6061,potentiodynamic polarization,0.5M Acetic Acid,693.0,61.5,"ROSLIZA, R., WAN NIK, W. B. & SENIN, H. B.",2008,Materials Chemistry and Physics,O=C([O-])c1ccccc1.[Na+],57.65767088059844,B~A{<BM>}araaaaar!<DaT>,SAMPLE_9,BASE_1
3840,965,Sodium benzoate,O=C([O-])c1ccccc1.[Na+],Al,AA6061,potentiodynamic polarization,0.5M Acetic Acid,693.0,48.6,"ROSLIZA, R., WAN NIK, W. B. & SENIN, H. B.",2008,Materials Chemistry and Physics,O=C([O-])c1ccccc1.[Na+],60.45646623075357,B~A{<BM>}araaaaar!<DaT>,SAMPLE_9,BASE_1
3841,965,Sodium benzoate,O=C([O-])c1ccccc1.[Na+],Al,AA6061,potentiodynamic polarization,0.5M Acetic Acid,693.0,35.2,"ROSLIZA, R., WAN NIK, W. B. & SENIN, H. B.",2008,Materials Chemistry and Physics,O=C([O-])c1ccccc1.[Na+],62.700185113784435,B~A{<BM>}araaaaar!<DaT>,SAMPLE_9,BASE_1
3842,965,Sodium benzoate,O=C([O-])c1ccccc1.[Na+],Al,AA6061,potentiodynamic polarization,0.5M Acetic Acid,693.0,33.2,"ROSLIZA, R., WAN NIK, W. B. & SENIN, H. B.",2008,Materials Chemistry and Physics,O=C([O-])c1ccccc1.[Na+],62.99458728024765,B~A{<BM>}araaaaar!<DaT>,SAMPLE_9,BASE_1
3843,965,Sodium benzoate,O=C([O-])c1ccccc1.[Na+],Al,AA6061,linear polarization resistance,0.5M Acetic Acid,693.0,80.3,"ROSLIZA, R., WAN NIK, W. B. & SENIN, H. B.",2008,Materials Chemistry and Physics,O=C([O-])c1ccccc1.[Na+],51.16827999156005,B~A{<BM>}araaaaar!<DaT>,SAMPLE_9,BASE_1
3844,965,Sodium benzoate,O=C([O-])c1ccccc1.[Na+],Al,AA6061,linear polarization resistance,0.5M Acetic Acid,693.0,69.2,"ROSLIZA, R., WAN NIK, W. B. & SENIN, H. B.",2008,Materials Chemistry and Physics,O=C([O-])c1ccccc1.[Na+],55.496506500385564,B~A{<BM>}araaaaar!<DaT>,SAMPLE_9,BASE_1
3845,965,Sodium benzoate,O=C([O-])c1ccccc1.[Na+],Al,AA6061,linear polarization resistance,0.5M Acetic Acid,693.0,65.3,"ROSLIZA, R., WAN NIK, W. B. & SENIN, H. B.",2008,Materials Chemistry and Physics,O=C([O-])c1ccccc1.[Na+],56.651210793528364,B~A{<BM>}araaaaar!<DaT>,SAMPLE_9,BASE_1
3846,965,Sodium benzoate,O=C([O-])c1ccccc1.[Na+],Al,AA6061,linear polarization resistance,0.5M Acetic Acid,693.0,51.9,"ROSLIZA, R., WAN NIK, W. B. & SENIN, H. B.",2008,Materials Chemistry and Physics,O=C([O-])c1ccccc1.[Na+],59.81380274028697,B~A{<BM>}araaaaar!<DaT>,SAMPLE_9,BASE_1
3847,965,Sodium benzoate,O=C([O-])c1ccccc1.[Na+],Al,AA6061,linear polarization resistance,0.5M Acetic Acid,693.0,41.2,"ROSLIZA, R., WAN NIK, W. B. & SENIN, H. B.",2008,Materials Chemistry and Physics,O=C([O-])c1ccccc1.[Na+],61.75914589947928,B~A{<BM>}araaaaar!<DaT>,SAMPLE_9,BASE_1
3848,965,Sodium benzoate,O=C([O-])c1ccccc1.[Na+],Al,AA6061,linear polarization resistance,0.5M Acetic Acid,693.0,35.3,"ROSLIZA, R., WAN NIK, W. B. & SENIN, H. B.",2008,Materials Chemistry and Physics,O=C([O-])c1ccccc1.[Na+],62.68522744975935,B~A{<BM>}araaaaar!<DaT>,SAMPLE_9,BASE_1
3849,965,Sodium benzoate,O=C([O-])c1ccccc1.[Na+],Al,AA6061,impedance,0.5M Acetic Acid,693.0,79.3,"ROSLIZA, R., WAN NIK, W. B. & SENIN, H. B.",2008,Materials Chemistry and Physics,O=C([O-])c1ccccc1.[Na+],51.64783762659039,B~A{<BM>}araaaaar!<DaT>,SAMPLE_9,BASE_1
3850,965,Sodium benzoate,O=C([O-])c1ccccc1.[Na+],Al,AA6061,impedance,0.5M Acetic Acid,693.0,66.2,"ROSLIZA, R., WAN NIK, W. B. & SENIN, H. B.",2008,Materials Chemistry and Physics,O=C([O-])c1ccccc1.[Na+],56.396697549831664,B~A{<BM>}araaaaar!<DaT>,SAMPLE_9,BASE_1
3851,965,Sodium benzoate,O=C([O-])c1ccccc1.[Na+],Al,AA6061,impedance,0.5M Acetic Acid,693.0,61.2,"ROSLIZA, R., WAN NIK, W. B. & SENIN, H. B.",2008,Materials Chemistry and Physics,O=C([O-])c1ccccc1.[Na+],57.73284656616625,B~A{<BM>}araaaaar!<DaT>,SAMPLE_9,BASE_1
3852,965,Sodium benzoate,O=C([O-])c1ccccc1.[Na+],Al,AA6061,impedance,0.5M Acetic Acid,693.0,50,"ROSLIZA, R., WAN NIK, W. B. & SENIN, H. B.",2008,Materials Chemistry and Physics,O=C([O-])c1ccccc1.[Na+],60.189010976080965,B~A{<BM>}araaaaar!<DaT>,SAMPLE_9,BASE_1
3853,965,Sodium benzoate,O=C([O-])c1ccccc1.[Na+],Al,AA6061,impedance,0.5M Acetic Acid,693.0,36.8,"ROSLIZA, R., WAN NIK, W. B. & SENIN, H. B.",2008,Materials Chemistry and Physics,O=C([O-])c1ccccc1.[Na+],62.45804536353371,B~A{<BM>}araaaaar!<DaT>,SAMPLE_9,BASE_1
3854,965,Sodium benzoate,O=C([O-])c1ccccc1.[Na+],Al,AA6061,impedance,0.5M Acetic Acid,693.0,34.5,"ROSLIZA, R., WAN NIK, W. B. & SENIN, H. B.",2008,Materials Chemistry and Physics,O=C([O-])c1ccccc1.[Na+],62.80424689573338,B~A{<BM>}araaaaar!<DaT>,SAMPLE_9,BASE_1
3855,965,Sodium benzoate,O=C([O-])c1ccccc1.[Na+],Al,AA6061,weight loss,0.1M H2SO4,693.0,20.8,"ROSLIZA, R., WAN NIK, W. B. & SENIN, H. B.",2008,Materials Chemistry and Physics,O=C([O-])c1ccccc1.[Na+],64.64369796293991,B~A{<BM>}araaaaar!<DaT>,SAMPLE_9,BASE_1
3856,965,Sodium benzoate,O=C([O-])c1ccccc1.[Na+],Al,AA6061,weight loss,0.1M H2SO4,693.0,63.6,"ROSLIZA, R., WAN NIK, W. B. & SENIN, H. B.",2008,Materials Chemistry and Physics,O=C([O-])c1ccccc1.[Na+],57.11443959868392,B~A{<BM>}araaaaar!<DaT>,SAMPLE_9,BASE_1
3857,965,Sodium benzoate,O=C([O-])c1ccccc1.[Na+],Al,AA6061,weight loss,0.1M H2SO4,693.0,73.3,"ROSLIZA, R., WAN NIK, W. B. & SENIN, H. B.",2008,Materials Chemistry and Physics,O=C([O-])c1ccccc1.[Na+],54.11298114066542,B~A{<BM>}araaaaar!<DaT>,SAMPLE_9,BASE_1
3858,965,Sodium benzoate,O=C([O-])c1ccccc1.[Na+],Al,AA6061,weight loss,0.1M H2SO4,693.0,80.6,"ROSLIZA, R., WAN NIK, W. B. & SENIN, H. B.",2008,Materials Chemistry and Physics,O=C([O-])c1ccccc1.[Na+],51.019656836736026,B~A{<BM>}araaaaar!<DaT>,SAMPLE_9,BASE_1
3859,965,Sodium benzoate,O=C([O-])c1ccccc1.[Na+],Al,AA6061,weight loss,0.1M H2SO4,693.0,86.3,"ROSLIZA, R., WAN NIK, W. B. & SENIN, H. B.",2008,Materials Chemistry and Physics,O=C([O-])c1ccccc1.[Na+],47.65043607849737,B~A{<BM>}araaaaar!<DaT>,SAMPLE_9,BASE_1
3860,965,Sodium benzoate,O=C([O-])c1ccccc1.[Na+],Al,AA6061,weight loss,0.1M H2SO4,693.0,88.5,"ROSLIZA, R., WAN NIK, W. B. & SENIN, H. B.",2008,Materials Chemistry and Physics,O=C([O-])c1ccccc1.[Na+],45.9550735029171,B~A{<BM>}araaaaar!<DaT>,SAMPLE_9,BASE_1
3861,965,Sodium benzoate,O=C([O-])c1ccccc1.[Na+],Al,AA6061,potentiodynamic polarization,0.1M H2SO4,693.0,47.2,"ROSLIZA, R., WAN NIK, W. B. & SENIN, H. B.",2008,Materials Chemistry and Physics,O=C([O-])c1ccccc1.[Na+],60.71673371099681,B~A{<BM>}araaaaar!<DaT>,SAMPLE_9,BASE_1
3862,965,Sodium benzoate,O=C([O-])c1ccccc1.[Na+],Al,AA6061,potentiodynamic polarization,0.1M H2SO4,693.0,67.3,"ROSLIZA, R., WAN NIK, W. B. & SENIN, H. B.",2008,Materials Chemistry and Physics,O=C([O-])c1ccccc1.[Na+],56.07625947735695,B~A{<BM>}araaaaar!<DaT>,SAMPLE_9,BASE_1
3863,965,Sodium benzoate,O=C([O-])c1ccccc1.[Na+],Al,AA6061,potentiodynamic polarization,0.1M H2SO4,693.0,78.4,"ROSLIZA, R., WAN NIK, W. B. & SENIN, H. B.",2008,Materials Chemistry and Physics,O=C([O-])c1ccccc1.[Na+],52.06003113241114,B~A{<BM>}araaaaar!<DaT>,SAMPLE_9,BASE_1
3864,965,Sodium benzoate,O=C([O-])c1ccccc1.[Na+],Al,AA6061,potentiodynamic polarization,0.1M H2SO4,693.0,84.2,"ROSLIZA, R., WAN NIK, W. B. & SENIN, H. B.",2008,Materials Chemistry and Physics,O=C([O-])c1ccccc1.[Na+],49.03166590467326,B~A{<BM>}araaaaar!<DaT>,SAMPLE_9,BASE_1
3865,965,Sodium benzoate,O=C([O-])c1ccccc1.[Na+],Al,AA6061,potentiodynamic polarization,0.1M H2SO4,693.0,86,"ROSLIZA, R., WAN NIK, W. B. & SENIN, H. B.",2008,Materials Chemistry and Physics,O=C([O-])c1ccccc1.[Na+],47.860229527556804,B~A{<BM>}araaaaar!<DaT>,SAMPLE_9,BASE_1
3866,965,Sodium benzoate,O=C([O-])c1ccccc1.[Na+],Al,AA6061,potentiodynamic polarization,0.1M H2SO4,693.0,89.6,"ROSLIZA, R., WAN NIK, W. B. & SENIN, H. B.",2008,Materials Chemistry and Physics,O=C([O-])c1ccccc1.[Na+],44.98132309849167,B~A{<BM>}araaaaar!<DaT>,SAMPLE_9,BASE_1
3867,965,Sodium benzoate,O=C([O-])c1ccccc1.[Na+],Al,AA6061,linear polarization resistance,0.1M H2SO4,693.0,45.7,"ROSLIZA, R., WAN NIK, W. B. & SENIN, H. B.",2008,Materials Chemistry and Physics,O=C([O-])c1ccccc1.[Na+],60.98804236285033,B~A{<BM>}araaaaar!<DaT>,SAMPLE_9,BASE_1
3868,965,Sodium benzoate,O=C([O-])c1ccccc1.[Na+],Al,AA6061,linear polarization resistance,0.1M H2SO4,693.0,67.2,"ROSLIZA, R., WAN NIK, W. B. & SENIN, H. B.",2008,Materials Chemistry and Physics,O=C([O-])c1ccccc1.[Na+],56.10583228058163,B~A{<BM>}araaaaar!<DaT>,SAMPLE_9,BASE_1
3869,965,Sodium benzoate,O=C([O-])c1ccccc1.[Na+],Al,AA6061,linear polarization resistance,0.1M H2SO4,693.0,75.4,"ROSLIZA, R., WAN NIK, W. B. & SENIN, H. B.",2008,Materials Chemistry and Physics,O=C([O-])c1ccccc1.[Na+],53.3196068030945,B~A{<BM>}araaaaar!<DaT>,SAMPLE_9,BASE_1
3870,965,Sodium benzoate,O=C([O-])c1ccccc1.[Na+],Al,AA6061,linear polarization resistance,0.1M H2SO4,693.0,85.7,"ROSLIZA, R., WAN NIK, W. B. & SENIN, H. B.",2008,Materials Chemistry and Physics,O=C([O-])c1ccccc1.[Na+],48.065574722103065,B~A{<BM>}araaaaar!<DaT>,SAMPLE_9,BASE_1
3871,965,Sodium benzoate,O=C([O-])c1ccccc1.[Na+],Al,AA6061,linear polarization resistance,0.1M H2SO4,693.0,87.3,"ROSLIZA, R., WAN NIK, W. B. & SENIN, H. B.",2008,Materials Chemistry and Physics,O=C([O-])c1ccccc1.[Na+],46.91636626146572,B~A{<BM>}araaaaar!<DaT>,SAMPLE_9,BASE_1
3872,965,Sodium benzoate,O=C([O-])c1ccccc1.[Na+],Al,AA6061,linear polarization resistance,0.1M H2SO4,693.0,88.4,"ROSLIZA, R., WAN NIK, W. B. & SENIN, H. B.",2008,Materials Chemistry and Physics,O=C([O-])c1ccccc1.[Na+],46.03892758111862,B~A{<BM>}araaaaar!<DaT>,SAMPLE_9,BASE_1
3873,965,Sodium benzoate,O=C([O-])c1ccccc1.[Na+],Al,AA6061,impedance,0.1M H2SO4,693.0,47.1,"ROSLIZA, R., WAN NIK, W. B. & SENIN, H. B.",2008,Materials Chemistry and Physics,O=C([O-])c1ccccc1.[Na+],60.735059327687004,B~A{<BM>}araaaaar!<DaT>,SAMPLE_9,BASE_1
3874,965,Sodium benzoate,O=C([O-])c1ccccc1.[Na+],Al,AA6061,impedance,0.1M H2SO4,693.0,67.2,"ROSLIZA, R., WAN NIK, W. B. & SENIN, H. B.",2008,Materials Chemistry and Physics,O=C([O-])c1ccccc1.[Na+],56.10583228058163,B~A{<BM>}araaaaar!<DaT>,SAMPLE_9,BASE_1
3875,965,Sodium benzoate,O=C([O-])c1ccccc1.[Na+],Al,AA6061,impedance,0.1M H2SO4,693.0,78.5,"ROSLIZA, R., WAN NIK, W. B. & SENIN, H. B.",2008,Materials Chemistry and Physics,O=C([O-])c1ccccc1.[Na+],52.0150886595092,B~A{<BM>}araaaaar!<DaT>,SAMPLE_9,BASE_1
3876,965,Sodium benzoate,O=C([O-])c1ccccc1.[Na+],Al,AA6061,impedance,0.1M H2SO4,693.0,84.7,"ROSLIZA, R., WAN NIK, W. B. & SENIN, H. B.",2008,Materials Chemistry and Physics,O=C([O-])c1ccccc1.[Na+],48.72022152805661,B~A{<BM>}araaaaar!<DaT>,SAMPLE_9,BASE_1
3877,965,Sodium benzoate,O=C([O-])c1ccccc1.[Na+],Al,AA6061,impedance,0.1M H2SO4,693.0,86.4,"ROSLIZA, R., WAN NIK, W. B. & SENIN, H. B.",2008,Materials Chemistry and Physics,O=C([O-])c1ccccc1.[Na+],47.579482753600665,B~A{<BM>}araaaaar!<DaT>,SAMPLE_9,BASE_1
3878,965,Sodium benzoate,O=C([O-])c1ccccc1.[Na+],Al,AA6061,impedance,0.1M H2SO4,693.0,89.6,"ROSLIZA, R., WAN NIK, W. B. & SENIN, H. B.",2008,Materials Chemistry and Physics,O=C([O-])c1ccccc1.[Na+],44.98132309849167,B~A{<BM>}araaaaar!<DaT>,SAMPLE_9,BASE_1
3879,965,Sodium benzoate,O=C([O-])c1ccccc1.[Na+],Al,AA7075-T6,optical inspection,0.1M NaCl,1.0,10,"WINKLER, D. A., BREEDON, M., WHITE, P., HUGHES, A. E., SAPPER, E. D. & COLE, I.",2016,Corrosion Science,O=C([O-])c1ccccc1.[Na+],65.88177509975425,B~A{<BM>}araaaaar!<DaT>,SAMPLE_12,BASE_1
3880,965,Sodium benzoate,O=C([O-])c1ccccc1.[Na+],Al,AA7075-T6,optical inspection,0.1M NaCl,1.0,10,"WINKLER, D. A., BREEDON, M., WHITE, P., HUGHES, A. E., SAPPER, E. D. & COLE, I.",2016,Corrosion Science,O=C([O-])c1ccccc1.[Na+],65.88177509975425,B~A{<BM>}araaaaar!<DaT>,SAMPLE_12,BASE_1
3881,965,Sodium benzoate,O=C([O-])c1ccccc1.[Na+],Al,AA7075-T6,optical inspection,0.1M NaCl,1.0,10,"WINKLER, D. A., BREEDON, M., WHITE, P., HUGHES, A. E., SAPPER, E. D. & COLE, I.",2016,Corrosion Science,O=C([O-])c1ccccc1.[Na+],65.88177509975425,B~A{<BM>}araaaaar!<DaT>,SAMPLE_12,BASE_1
3882,965,Sodium benzoate,O=C([O-])c1ccccc1.[Na+],Al,AA7075-T6,optical inspection,0.1M NaCl,1.0,10,"WINKLER, D. A., BREEDON, M., WHITE, P., HUGHES, A. E., SAPPER, E. D. & COLE, I.",2016,Corrosion Science,O=C([O-])c1ccccc1.[Na+],65.88177509975425,B~A{<BM>}araaaaar!<DaT>,SAMPLE_12,BASE_1
3883,967,Sodium 2-hydroxybenzoate (Sodium salicylate),O=C([O-])c1ccccc1O.[Na+],Al,AA2024-T3,optical inspection,0.1M NaCl,1.0,10,"WINKLER, D. A., BREEDON, M., WHITE, P., HUGHES, A. E., SAPPER, E. D. & COLE, I.",2016,Corrosion Science,O=C([O-])c1ccccc1O.[Na+],65.88177509975425,B~A{<BM>}araaaaarB!<DaT>,SAMPLE_4,BASE_1
3884,967,Sodium 2-hydroxybenzoate (Sodium salicylate),O=C([O-])c1ccccc1O.[Na+],Al,AA2024-T3,optical inspection,0.1M NaCl,1.0,30,"WINKLER, D. A., BREEDON, M., WHITE, P., HUGHES, A. E., SAPPER, E. D. & COLE, I.",2016,Corrosion Science,O=C([O-])c1ccccc1O.[Na+],63.44777336663013,B~A{<BM>}araaaaarB!<DaT>,SAMPLE_4,BASE_1
3885,967,Sodium 2-hydroxybenzoate (Sodium salicylate),O=C([O-])c1ccccc1O.[Na+],Al,AA2024-T3,optical inspection,0.1M NaCl,1.0,30,"WINKLER, D. A., BREEDON, M., WHITE, P., HUGHES, A. E., SAPPER, E. D. & COLE, I.",2016,Corrosion Science,O=C([O-])c1ccccc1O.[Na+],63.44777336663013,B~A{<BM>}araaaaarB!<DaT>,SAMPLE_4,BASE_1
3886,967,Sodium 2-hydroxybenzoate (Sodium salicylate),O=C([O-])c1ccccc1O.[Na+],Al,AA2024-T3,optical inspection,0.1M NaCl,1.0,30,"WINKLER, D. A., BREEDON, M., WHITE, P., HUGHES, A. E., SAPPER, E. D. & COLE, I.",2016,Corrosion Science,O=C([O-])c1ccccc1O.[Na+],63.44777336663013,B~A{<BM>}araaaaarB!<DaT>,SAMPLE_4,BASE_1
3887,967,Sodium 2-hydroxybenzoate (Sodium salicylate),O=C([O-])c1ccccc1O.[Na+],Al,AA7075-T6,optical inspection,0.1M NaCl,1.0,0,"WINKLER, D. A., BREEDON, M., WHITE, P., HUGHES, A. E., SAPPER, E. D. & COLE, I.",2016,Corrosion Science,O=C([O-])c1ccccc1O.[Na+],66.90220070551119,B~A{<BM>}araaaaarB!<DaT>,SAMPLE_12,BASE_1
3888,967,Sodium 2-hydroxybenzoate (Sodium salicylate),O=C([O-])c1ccccc1O.[Na+],Al,AA7075-T6,optical inspection,0.1M NaCl,1.0,20,"WINKLER, D. A., BREEDON, M., WHITE, P., HUGHES, A. E., SAPPER, E. D. & COLE, I.",2016,Corrosion Science,O=C([O-])c1ccccc1O.[Na+],64.74103632529831,B~A{<BM>}araaaaarB!<DaT>,SAMPLE_12,BASE_1
3889,967,Sodium 2-hydroxybenzoate (Sodium salicylate),O=C([O-])c1ccccc1O.[Na+],Al,AA7075-T6,optical inspection,0.1M NaCl,1.0,10,"WINKLER, D. A., BREEDON, M., WHITE, P., HUGHES, A. E., SAPPER, E. D. & COLE, I.",2016,Corrosion Science,O=C([O-])c1ccccc1O.[Na+],65.88177509975425,B~A{<BM>}araaaaarB!<DaT>,SAMPLE_12,BASE_1
3890,967,Sodium 2-hydroxybenzoate (Sodium salicylate),O=C([O-])c1ccccc1O.[Na+],Al,AA7075-T6,optical inspection,0.1M NaCl,1.0,20,"WINKLER, D. A., BREEDON, M., WHITE, P., HUGHES, A. E., SAPPER, E. D. & COLE, I.",2016,Corrosion Science,O=C([O-])c1ccccc1O.[Na+],64.74103632529831,B~A{<BM>}araaaaarB!<DaT>,SAMPLE_12,BASE_1
3891,968,sodium 2-sulfanylbenzoate (Sodium 2-mercaptobenzoate),O=C([O-])c1ccccc1S.[Na+],Al,AA2024-T3,optical inspection,0.1M NaCl,1.0,30,"WINKLER, D. A., BREEDON, M., WHITE, P., HUGHES, A. E., SAPPER, E. D. & COLE, I.",2016,Corrosion Science,O=C([O-])c1ccccc1S.[Na+],63.44777336663013,B~A{<BM>}araaaaarE!<DaT>,SAMPLE_4,BASE_1
3892,968,sodium 2-sulfanylbenzoate (Sodium 2-mercaptobenzoate),O=C([O-])c1ccccc1S.[Na+],Al,AA2024-T3,optical inspection,0.1M NaCl,1.0,20,"WINKLER, D. A., BREEDON, M., WHITE, P., HUGHES, A. E., SAPPER, E. D. & COLE, I.",2016,Corrosion Science,O=C([O-])c1ccccc1S.[Na+],64.74103632529831,B~A{<BM>}araaaaarE!<DaT>,SAMPLE_4,BASE_1
3893,968,sodium 2-sulfanylbenzoate (Sodium 2-mercaptobenzoate),O=C([O-])c1ccccc1S.[Na+],Al,AA2024-T3,optical inspection,0.1M NaCl,1.0,10,"WINKLER, D. A., BREEDON, M., WHITE, P., HUGHES, A. E., SAPPER, E. D. & COLE, I.",2016,Corrosion Science,O=C([O-])c1ccccc1S.[Na+],65.88177509975425,B~A{<BM>}araaaaarE!<DaT>,SAMPLE_4,BASE_1
3894,968,sodium 2-sulfanylbenzoate (Sodium 2-mercaptobenzoate),O=C([O-])c1ccccc1S.[Na+],Al,AA2024-T3,optical inspection,0.1M NaCl,1.0,20,"WINKLER, D. A., BREEDON, M., WHITE, P., HUGHES, A. E., SAPPER, E. D. & COLE, I.",2016,Corrosion Science,O=C([O-])c1ccccc1S.[Na+],64.74103632529831,B~A{<BM>}araaaaarE!<DaT>,SAMPLE_4,BASE_1
3895,968,sodium 2-sulfanylbenzoate (Sodium 2-mercaptobenzoate),O=C([O-])c1ccccc1S.[Na+],Al,AA7075-T6,optical inspection,0.1M NaCl,1.0,20,"WINKLER, D. A., BREEDON, M., WHITE, P., HUGHES, A. E., SAPPER, E. D. & COLE, I.",2016,Corrosion Science,O=C([O-])c1ccccc1S.[Na+],64.74103632529831,B~A{<BM>}araaaaarE!<DaT>,SAMPLE_12,BASE_1
3896,968,sodium 2-sulfanylbenzoate (Sodium 2-mercaptobenzoate),O=C([O-])c1ccccc1S.[Na+],Al,AA7075-T6,optical inspection,0.1M NaCl,1.0,20,"WINKLER, D. A., BREEDON, M., WHITE, P., HUGHES, A. E., SAPPER, E. D. & COLE, I.",2016,Corrosion Science,O=C([O-])c1ccccc1S.[Na+],64.74103632529831,B~A{<BM>}araaaaarE!<DaT>,SAMPLE_12,BASE_1
3897,968,sodium 2-sulfanylbenzoate (Sodium 2-mercaptobenzoate),O=C([O-])c1ccccc1S.[Na+],Al,AA7075-T6,optical inspection,0.1M NaCl,1.0,20,"WINKLER, D. A., BREEDON, M., WHITE, P., HUGHES, A. E., SAPPER, E. D. & COLE, I.",2016,Corrosion Science,O=C([O-])c1ccccc1S.[Na+],64.74103632529831,B~A{<BM>}araaaaarE!<DaT>,SAMPLE_12,BASE_1
3898,968,sodium 2-sulfanylbenzoate (Sodium 2-mercaptobenzoate),O=C([O-])c1ccccc1S.[Na+],Al,AA7075-T6,optical inspection,0.1M NaCl,1.0,30,"WINKLER, D. A., BREEDON, M., WHITE, P., HUGHES, A. E., SAPPER, E. D. & COLE, I.",2016,Corrosion Science,O=C([O-])c1ccccc1S.[Na+],63.44777336663013,B~A{<BM>}araaaaarE!<DaT>,SAMPLE_12,BASE_1
3899,968,sodium 2-sulfanylbenzoate (Sodium 2-mercaptobenzoate),O=C([O-])c1ccccc1S.[Na+],Mg,CPMg220ppmFe,H2 evolution,0.5 wt.% NaCl,2.0,-3,(Lamaka et al.;2017),2017,Corrosion Science,O=C([O-])c1ccccc1S.[Na+],67.18848023342025,B~A{<BM>}araaaaarE!<DaT>,SAMPLE_20,BASE_4
3900,968,sodium 2-sulfanylbenzoate (Sodium 2-mercaptobenzoate),O=C([O-])c1ccccc1S.[Na+],Mg,HPMg51ppmFe,H2 evolution,0.5 wt.% NaCl,2.0,-124,(Lamaka et al.;2017),2017,Corrosion Science,O=C([O-])c1ccccc1S.[Na+],74.71298844527769,B~A{<BM>}araaaaarE!<DaT>,SAMPLE_28,BASE_4
3901,968,sodium 2-sulfanylbenzoate (Sodium 2-mercaptobenzoate),O=C([O-])c1ccccc1S.[Na+],Mg,HPMg50ppmFe,H2 evolution,0.5 wt.% NaCl,2.0,83,(Lamaka et al.;2017),2017,Corrosion Science,O=C([O-])c1ccccc1S.[Na+],49.740647133813546,B~A{<BM>}araaaaarE!<DaT>,SAMPLE_27,BASE_4
3902,968,sodium 2-sulfanylbenzoate (Sodium 2-mercaptobenzoate),O=C([O-])c1ccccc1S.[Na+],Mg,WE43,H2 evolution,0.5 wt.% NaCl,2.0,12,(Lamaka et al.;2017),2017,Corrosion Science,O=C([O-])c1ccccc1S.[Na+],65.66412356869684,B~A{<BM>}araaaaarE!<DaT>,SAMPLE_33,BASE_4
3903,968,sodium 2-sulfanylbenzoate (Sodium 2-mercaptobenzoate),O=C([O-])c1ccccc1S.[Na+],Mg,ZE41,H2 evolution,0.5 wt.% NaCl,2.0,-27,(Lamaka et al.;2017),2017,Corrosion Science,O=C([O-])c1ccccc1S.[Na+],69.21709982996927,B~A{<BM>}araaaaarE!<DaT>,SAMPLE_34,BASE_4
3904,968,sodium 2-sulfanylbenzoate (Sodium 2-mercaptobenzoate),O=C([O-])c1ccccc1S.[Na+],Mg,E21,H2 evolution,0.5 wt.% NaCl,2.0,25,(Lamaka et al.;2017),2017,Corrosion Science,O=C([O-])c1ccccc1S.[Na+],64.11597522802404,B~A{<BM>}araaaaarE!<DaT>,SAMPLE_26,BASE_4
3905,968,sodium 2-sulfanylbenzoate (Sodium 2-mercaptobenzoate),O=C([O-])c1ccccc1S.[Na+],Mg,AZ31,H2 evolution,0.5 wt.% NaCl,2.0,66,(Lamaka et al.;2017),2017,Corrosion Science,O=C([O-])c1ccccc1S.[Na+],56.45383686324378,B~A{<BM>}araaaaarE!<DaT>,SAMPLE_16,BASE_4
3906,968,sodium 2-sulfanylbenzoate (Sodium 2-mercaptobenzoate),O=C([O-])c1ccccc1S.[Na+],Mg,AZ91,H2 evolution,0.5 wt.% NaCl,2.0,67,(Lamaka et al.;2017),2017,Corrosion Science,O=C([O-])c1ccccc1S.[Na+],56.16470836177948,B~A{<BM>}araaaaarE!<DaT>,SAMPLE_17,BASE_4
3907,968,sodium 2-sulfanylbenzoate (Sodium 2-mercaptobenzoate),O=C([O-])c1ccccc1S.[Na+],Mg,AM50,H2 evolution,0.5 wt.% NaCl,2.0,54,(Lamaka et al.;2017),2017,Corrosion Science,O=C([O-])c1ccccc1S.[Na+],59.38145296177755,B~A{<BM>}araaaaarE!<DaT>,SAMPLE_14,BASE_4
3908,968,sodium 2-sulfanylbenzoate (Sodium 2-mercaptobenzoate),O=C([O-])c1ccccc1S.[Na+],Mg,CPMg220ppmFe,H2 evolution,0.5 wt.% NaCl,5.0,86,(Lamaka et al.;2017),2017,Corrosion Science,O=C([O-])c1ccccc1S.[Na+],47.860229527556804,B~A{<BM>}araaaaarE!<DaT>,SAMPLE_20,BASE_4
3909,968,sodium 2-sulfanylbenzoate (Sodium 2-mercaptobenzoate),O=C([O-])c1ccccc1S.[Na+],Mg,HPMg50ppmFe,H2 evolution,0.5 wt.% NaCl,5.0,89,(Lamaka et al.;2017),2017,Corrosion Science,O=C([O-])c1ccccc1S.[Na+],45.52455438040617,B~A{<BM>}araaaaarE!<DaT>,SAMPLE_27,BASE_4
3910,968,sodium 2-sulfanylbenzoate (Sodium 2-mercaptobenzoate),O=C([O-])c1ccccc1S.[Na+],Mg,WE43,H2 evolution,0.5 wt.% NaCl,5.0,-33,(Lamaka et al.;2017),2017,Corrosion Science,O=C([O-])c1ccccc1S.[Na+],69.66418315274012,B~A{<BM>}araaaaarE!<DaT>,SAMPLE_33,BASE_4
3911,968,sodium 2-sulfanylbenzoate (Sodium 2-mercaptobenzoate),O=C([O-])c1ccccc1S.[Na+],Mg,ZE41,H2 evolution,0.5 wt.% NaCl,5.0,-64,(Lamaka et al.;2017),2017,Corrosion Science,O=C([O-])c1ccccc1S.[Na+],71.69337611965496,B~A{<BM>}araaaaarE!<DaT>,SAMPLE_34,BASE_4
3912,968,sodium 2-sulfanylbenzoate (Sodium 2-mercaptobenzoate),O=C([O-])c1ccccc1S.[Na+],Mg,E21,H2 evolution,0.5 wt.% NaCl,5.0,-78,(Lamaka et al.;2017),2017,Corrosion Science,O=C([O-])c1ccccc1S.[Na+],72.48675045722587,B~A{<BM>}araaaaarE!<DaT>,SAMPLE_26,BASE_4
3913,968,sodium 2-sulfanylbenzoate (Sodium 2-mercaptobenzoate),O=C([O-])c1ccccc1S.[Na+],Mg,AZ31,H2 evolution,0.5 wt.% NaCl,5.0,42,(Lamaka et al.;2017),2017,Corrosion Science,O=C([O-])c1ccccc1S.[Na+],61.62647142019195,B~A{<BM>}araaaaarE!<DaT>,SAMPLE_16,BASE_4
3914,968,sodium 2-sulfanylbenzoate (Sodium 2-mercaptobenzoate),O=C([O-])c1ccccc1S.[Na+],Mg,AZ91,H2 evolution,0.5 wt.% NaCl,5.0,49,(Lamaka et al.;2017),2017,Corrosion Science,O=C([O-])c1ccccc1S.[Na+],60.380801115186856,B~A{<BM>}araaaaarE!<DaT>,SAMPLE_17,BASE_4
3915,968,sodium 2-sulfanylbenzoate (Sodium 2-mercaptobenzoate),O=C([O-])c1ccccc1S.[Na+],Mg,AM50,H2 evolution,0.5 wt.% NaCl,5.0,29,(Lamaka et al.;2017),2017,Corrosion Science,O=C([O-])c1ccccc1S.[Na+],63.58515276975603,B~A{<BM>}araaaaarE!<DaT>,SAMPLE_14,BASE_4
3916,969,Sodium pyridine-2-carboxylate (Sodium Picolinate),O=C([O-])c1ccccn1.[Na+],Al,AA2024-T3,optical inspection,0.1M NaCl,1.0,10,"WINKLER, D. A., BREEDON, M., WHITE, P., HUGHES, A. E., SAPPER, E. D. & COLE, I.",2016,Corrosion Science,O=C([O-])c1ccccn1.[Na+],65.88177509975425,B~A{<BM>}araaaadr!<DaT>,SAMPLE_4,BASE_1
3917,969,Sodium pyridine-2-carboxylate (Sodium Picolinate),O=C([O-])c1ccccn1.[Na+],Al,AA2024-T3,optical inspection,0.1M NaCl,1.0,10,"WINKLER, D. A., BREEDON, M., WHITE, P., HUGHES, A. E., SAPPER, E. D. & COLE, I.",2016,Corrosion Science,O=C([O-])c1ccccn1.[Na+],65.88177509975425,B~A{<BM>}araaaadr!<DaT>,SAMPLE_4,BASE_1
3918,969,Sodium pyridine-2-carboxylate (Sodium Picolinate),O=C([O-])c1ccccn1.[Na+],Al,AA2024-T3,optical inspection,0.1M NaCl,1.0,10,"WINKLER, D. A., BREEDON, M., WHITE, P., HUGHES, A. E., SAPPER, E. D. & COLE, I.",2016,Corrosion Science,O=C([O-])c1ccccn1.[Na+],65.88177509975425,B~A{<BM>}araaaadr!<DaT>,SAMPLE_4,BASE_1
3919,969,Sodium pyridine-2-carboxylate (Sodium Picolinate),O=C([O-])c1ccccn1.[Na+],Al,AA2024-T3,optical inspection,0.1M NaCl,1.0,10,"WINKLER, D. A., BREEDON, M., WHITE, P., HUGHES, A. E., SAPPER, E. D. & COLE, I.",2016,Corrosion Science,O=C([O-])c1ccccn1.[Na+],65.88177509975425,B~A{<BM>}araaaadr!<DaT>,SAMPLE_4,BASE_1
3920,969,Sodium pyridine-2-carboxylate (Sodium Picolinate),O=C([O-])c1ccccn1.[Na+],Al,AA7075-T6,optical inspection,0.1M NaCl,1.0,20,"WINKLER, D. A., BREEDON, M., WHITE, P., HUGHES, A. E., SAPPER, E. D. & COLE, I.",2016,Corrosion Science,O=C([O-])c1ccccn1.[Na+],64.74103632529831,B~A{<BM>}araaaadr!<DaT>,SAMPLE_12,BASE_1
3921,969,Sodium pyridine-2-carboxylate (Sodium Picolinate),O=C([O-])c1ccccn1.[Na+],Al,AA7075-T6,optical inspection,0.1M NaCl,1.0,10,"WINKLER, D. A., BREEDON, M., WHITE, P., HUGHES, A. E., SAPPER, E. D. & COLE, I.",2016,Corrosion Science,O=C([O-])c1ccccn1.[Na+],65.88177509975425,B~A{<BM>}araaaadr!<DaT>,SAMPLE_12,BASE_1
3922,969,Sodium pyridine-2-carboxylate (Sodium Picolinate),O=C([O-])c1ccccn1.[Na+],Al,AA7075-T6,optical inspection,0.1M NaCl,1.0,10,"WINKLER, D. A., BREEDON, M., WHITE, P., HUGHES, A. E., SAPPER, E. D. & COLE, I.",2016,Corrosion Science,O=C([O-])c1ccccn1.[Na+],65.88177509975425,B~A{<BM>}araaaadr!<DaT>,SAMPLE_12,BASE_1
3923,969,Sodium pyridine-2-carboxylate (Sodium Picolinate),O=C([O-])c1ccccn1.[Na+],Al,AA7075-T6,optical inspection,0.1M NaCl,1.0,10,"WINKLER, D. A., BREEDON, M., WHITE, P., HUGHES, A. E., SAPPER, E. D. & COLE, I.",2016,Corrosion Science,O=C([O-])c1ccccn1.[Na+],65.88177509975425,B~A{<BM>}araaaadr!<DaT>,SAMPLE_12,BASE_1
3924,970,Sodium pyridine-3-carboxylate (Sodium nicotinate),O=C([O-])c1cccnc1.[Na+],Al,AA2024-T3,optical inspection,0.1M NaCl,1.0,20,"WINKLER, D. A., BREEDON, M., WHITE, P., HUGHES, A. E., SAPPER, E. D. & COLE, I.",2016,Corrosion Science,O=C([O-])c1cccnc1.[Na+],64.74103632529831,B~A{<BM>}araaadar!<DaT>,SAMPLE_4,BASE_1
3925,970,Sodium pyridine-3-carboxylate (Sodium nicotinate),O=C([O-])c1cccnc1.[Na+],Al,AA2024-T3,optical inspection,0.1M NaCl,1.0,20,"WINKLER, D. A., BREEDON, M., WHITE, P., HUGHES, A. E., SAPPER, E. D. & COLE, I.",2016,Corrosion Science,O=C([O-])c1cccnc1.[Na+],64.74103632529831,B~A{<BM>}araaadar!<DaT>,SAMPLE_4,BASE_1
3926,970,Sodium pyridine-3-carboxylate (Sodium nicotinate),O=C([O-])c1cccnc1.[Na+],Al,AA2024-T3,optical inspection,0.1M NaCl,1.0,20,"WINKLER, D. A., BREEDON, M., WHITE, P., HUGHES, A. E., SAPPER, E. D. & COLE, I.",2016,Corrosion Science,O=C([O-])c1cccnc1.[Na+],64.74103632529831,B~A{<BM>}araaadar!<DaT>,SAMPLE_4,BASE_1
3927,970,Sodium pyridine-3-carboxylate (Sodium nicotinate),O=C([O-])c1cccnc1.[Na+],Al,AA2024-T3,optical inspection,0.1M NaCl,1.0,20,"WINKLER, D. A., BREEDON, M., WHITE, P., HUGHES, A. E., SAPPER, E. D. & COLE, I.",2016,Corrosion Science,O=C([O-])c1cccnc1.[Na+],64.74103632529831,B~A{<BM>}araaadar!<DaT>,SAMPLE_4,BASE_1
3928,970,Sodium pyridine-3-carboxylate (Sodium nicotinate),O=C([O-])c1cccnc1.[Na+],Al,AA7075-T6,optical inspection,0.1M NaCl,1.0,25,"WINKLER, D. A., BREEDON, M., WHITE, P., HUGHES, A. E., SAPPER, E. D. & COLE, I.",2016,Corrosion Science,O=C([O-])c1cccnc1.[Na+],64.11597522802404,B~A{<BM>}araaadar!<DaT>,SAMPLE_12,BASE_1
3929,970,Sodium pyridine-3-carboxylate (Sodium nicotinate),O=C([O-])c1cccnc1.[Na+],Al,AA7075-T6,optical inspection,0.1M NaCl,1.0,20,"WINKLER, D. A., BREEDON, M., WHITE, P., HUGHES, A. E., SAPPER, E. D. & COLE, I.",2016,Corrosion Science,O=C([O-])c1cccnc1.[Na+],64.74103632529831,B~A{<BM>}araaadar!<DaT>,SAMPLE_12,BASE_1
3930,970,Sodium pyridine-3-carboxylate (Sodium nicotinate),O=C([O-])c1cccnc1.[Na+],Al,AA7075-T6,optical inspection,0.1M NaCl,1.0,20,"WINKLER, D. A., BREEDON, M., WHITE, P., HUGHES, A. E., SAPPER, E. D. & COLE, I.",2016,Corrosion Science,O=C([O-])c1cccnc1.[Na+],64.74103632529831,B~A{<BM>}araaadar!<DaT>,SAMPLE_12,BASE_1
3931,970,Sodium pyridine-3-carboxylate (Sodium nicotinate),O=C([O-])c1cccnc1.[Na+],Al,AA7075-T6,optical inspection,0.1M NaCl,1.0,15,"WINKLER, D. A., BREEDON, M., WHITE, P., HUGHES, A. E., SAPPER, E. D. & COLE, I.",2016,Corrosion Science,O=C([O-])c1cccnc1.[Na+],65.32819097288687,B~A{<BM>}araaadar!<DaT>,SAMPLE_12,BASE_1
3932,971,sodium 2-sulfanylidene-1H-pyridine-3-carboxylate(Sodium 2-mercaptonicotinate),O=C([O-])c1cccnc1S.[Na+],Al,AA7075-T6,optical inspection,0.1M NaCl,1.0,10,"WINKLER, D. A., BREEDON, M., WHITE, P., HUGHES, A. E., SAPPER, E. D. & COLE, I.",2016,Corrosion Science,O=C([O-])c1cccnc1S.[Na+],65.88177509975425,B~A{<BM>}araaadarE!<DaT>,SAMPLE_12,BASE_1
3933,971,sodium 2-sulfanylidene-1H-pyridine-3-carboxylate(Sodium 2-mercaptonicotinate),O=C([O-])c1cccnc1S.[Na+],Al,AA7075-T6,optical inspection,0.1M NaCl,1.0,10,"WINKLER, D. A., BREEDON, M., WHITE, P., HUGHES, A. E., SAPPER, E. D. & COLE, I.",2016,Corrosion Science,O=C([O-])c1cccnc1S.[Na+],65.88177509975425,B~A{<BM>}araaadarE!<DaT>,SAMPLE_12,BASE_1
3934,971,sodium 2-sulfanylidene-1H-pyridine-3-carboxylate(Sodium 2-mercaptonicotinate),O=C([O-])c1cccnc1S.[Na+],Al,AA7075-T6,optical inspection,0.1M NaCl,1.0,10,"WINKLER, D. A., BREEDON, M., WHITE, P., HUGHES, A. E., SAPPER, E. D. & COLE, I.",2016,Corrosion Science,O=C([O-])c1cccnc1S.[Na+],65.88177509975425,B~A{<BM>}araaadarE!<DaT>,SAMPLE_12,BASE_1
3935,971,sodium 2-sulfanylidene-1H-pyridine-3-carboxylate(Sodium 2-mercaptonicotinate),O=C([O-])c1cccnc1S.[Na+],Al,AA7075-T6,optical inspection,0.1M NaCl,1.0,0,"WINKLER, D. A., BREEDON, M., WHITE, P., HUGHES, A. E., SAPPER, E. D. & COLE, I.",2016,Corrosion Science,O=C([O-])c1cccnc1S.[Na+],66.90220070551119,B~A{<BM>}araaadarE!<DaT>,SAMPLE_12,BASE_1
3936,972,Diphenylmethanone (Benzophenone),O=C(c1ccccc1)c1ccccc1,Al,powder,H2 evolution,"1M HCl, 2.5% NaCl",10.0,25,"HORNER, L. & MEISEL, K.",1978,Werkstoffe Und Korrosion-Materials and Corrosion,O=C(c1ccccc1)c1ccccc1,64.11597522802404,B~A{araaaaar}araaaaar,SAMPLE_37,BASE_1
3937,972,Diphenylmethanone (Benzophenone),O=C(c1ccccc1)c1ccccc1,Al,powder,H2 evolution,"1M HCl, 2.5% NaCl",10.0,40,"HORNER, L. & MEISEL, K.",1978,Werkstoffe Und Korrosion-Materials and Corrosion,O=C(c1ccccc1)c1ccccc1,61.95481084781117,B~A{araaaaar}araaaaar,SAMPLE_37,BASE_1
3938,973,trans-cinnamaldehyde,O=C/C=C/c1ccccc1,Fe,Carbon Steel,potentiodynamic polarization,1.0M HCL,1.5,86.98,"Integrating experiments, DFT and characterization for comprehensive corrosion inhibition studies – A case for cinnamaldehyde as an excellent green inhibitor for steels in acidic media",2022,Corrosion Science,O=C/C=C/c1ccccc1,47.15737616039329,B~ALA~ALaraaaaar,SAMPLE_23,BASE_3
3939,974,2-(3-hydroxy-1H-indol-2-yl)indol-3-one (Indigo),O=C1/C(=C2\Nc3ccccc3C2=O)Nc2ccccc21,Al,powder,H2 evolution,"1M HCl, 2.5% NaCl",10.0,-79,"HORNER, L. & MEISEL, K.",1978,Werkstoffe Und Korrosion-Materials and Corrosion,O=C1/C(=C2\Nc3ccccc3C2=O)Nc2ccccc21,72.54100878138236,B~ArLA{~AeRDataaaaatAe~B}Daeaaaaaer,SAMPLE_37,BASE_1
3940,974,2-(3-hydroxy-1H-indol-2-yl)indol-3-one (Indigo),O=C1/C(=C2\Nc3ccccc3C2=O)Nc2ccccc21,Zn,unknown_probably_pure,H2 evolution,2.5% NaCl,10.0,43,"HORNER, L. & MEISEL, K.",1978,Werkstoffe Und Korrosion-Materials and Corrosion,O=C1/C(=C2\Nc3ccccc3C2=O)Nc2ccccc21,61.45803090449094,B~ArLA{~AeRDataaaaatAe~B}Daeaaaaaer,SAMPLE_40,BASE_5
3941,975,"phenanthrene-9,10-dione (Phenanthrenequinone-9,10)",O=C1C(=O)c2ccccc2-c2ccccc21,Al,powder,H2 evolution,"1M HCl, 2.5% NaCl",10.0,5,"HORNER, L. & MEISEL, K.",1978,Werkstoffe Und Korrosion-Materials and Corrosion,O=C1C(=O)c2ccccc2-c2ccccc21,66.40542076219096,B~ArA{~B}aeaaaaaeMaeaaaaaer,SAMPLE_37,BASE_1
3942,976,2;3;5;6-tetrachlorocyclohexa-2;5-diene-1;4-dione (Chloranil),O=C1C(Cl)=C(Cl)C(=O)C(Cl)=C1Cl,Al,powder,H2 evolution,"1M HCl, 2.5% NaCl",10.0,22,"HORNER, L. & MEISEL, K.",1978,Werkstoffe Und Korrosion-Materials and Corrosion,O=C1C(Cl)=C(Cl)C(=O)C(Cl)=C1Cl,64.49583118950808,B~ArA{Z}~A{Z}A{~B}A{Z}~ArZ,SAMPLE_37,BASE_1
3943,979,4-hydroxynaphthalene-1;2-dione (2-Hydroxy-1;4-naphtoquinone; Lawsone),O=C1C=C(O)c2ccccc2C1=O,Mg,CPMg220ppmFe,H2 evolution,0.5 wt.% NaCl,40.0,17,(Lamaka et al.;2017),2017,Corrosion Science,O=C1C=C(O)c2ccccc2C1=O,65.09758280373495,B~ArA~A{B}aeaaaaaeAr~B,SAMPLE_20,BASE_4
3944,979,4-hydroxynaphthalene-1;2-dione (2-Hydroxy-1;4-naphtoquinone; Lawsone),O=C1C=C(O)c2ccccc2C1=O,Mg,HPMg51ppmFe,H2 evolution,0.5 wt.% NaCl,40.0,48,(Lamaka et al.;2017),2017,Corrosion Science,O=C1C=C(O)c2ccccc2C1=O,60.568866937565,B~ArA~A{B}aeaaaaaeAr~B,SAMPLE_28,BASE_4
3945,979,4-hydroxynaphthalene-1;2-dione (2-Hydroxy-1;4-naphtoquinone; Lawsone),O=C1C=C(O)c2ccccc2C1=O,Mg,HPMg50ppmFe,H2 evolution,0.5 wt.% NaCl,40.0,97,(Lamaka et al.;2017),2017,Corrosion Science,O=C1C=C(O)c2ccccc2C1=O,32.94088754987741,B~ArA~A{B}aeaaaaaeAr~B,SAMPLE_27,BASE_4
3946,979,4-hydroxynaphthalene-1;2-dione (2-Hydroxy-1;4-naphtoquinone; Lawsone),O=C1C=C(O)c2ccccc2C1=O,Mg,WE43,H2 evolution,0.5 wt.% NaCl,40.0,34,(Lamaka et al.;2017),2017,Corrosion Science,O=C1C=C(O)c2ccccc2C1=O,62.877898091209694,B~ArA~A{B}aeaaaaaeAr~B,SAMPLE_33,BASE_4
3947,979,4-hydroxynaphthalene-1;2-dione (2-Hydroxy-1;4-naphtoquinone; Lawsone),O=C1C=C(O)c2ccccc2C1=O,Mg,ZE41,H2 evolution,0.5 wt.% NaCl,40.0,-30,(Lamaka et al.;2017),2017,Corrosion Science,O=C1C=C(O)c2ccccc2C1=O,69.44322104720808,B~ArA~A{B}aeaaaaaeAr~B,SAMPLE_34,BASE_4
3948,979,4-hydroxynaphthalene-1;2-dione (2-Hydroxy-1;4-naphtoquinone; Lawsone),O=C1C=C(O)c2ccccc2C1=O,Mg,E21,H2 evolution,0.5 wt.% NaCl,40.0,-42,(Lamaka et al.;2017),2017,Corrosion Science,O=C1C=C(O)c2ccccc2C1=O,70.29834249918625,B~ArA~A{B}aeaaaaaeAr~B,SAMPLE_26,BASE_4
3949,979,4-hydroxynaphthalene-1;2-dione (2-Hydroxy-1;4-naphtoquinone; Lawsone),O=C1C=C(O)c2ccccc2C1=O,Mg,AZ31,H2 evolution,0.5 wt.% NaCl,40.0,90,(Lamaka et al.;2017),2017,Corrosion Science,O=C1C=C(O)c2ccccc2C1=O,44.601467137007646,B~ArA~A{B}aeaaaaaeAr~B,SAMPLE_16,BASE_4
3950,979,4-hydroxynaphthalene-1;2-dione (2-Hydroxy-1;4-naphtoquinone; Lawsone),O=C1C=C(O)c2ccccc2C1=O,Mg,AZ91,H2 evolution,0.5 wt.% NaCl,40.0,60,(Lamaka et al.;2017),2017,Corrosion Science,O=C1C=C(O)c2ccccc2C1=O,58.02784659586809,B~ArA~A{B}aeaaaaaeAr~B,SAMPLE_17,BASE_4
3951,979,4-hydroxynaphthalene-1;2-dione (2-Hydroxy-1;4-naphtoquinone; Lawsone),O=C1C=C(O)c2ccccc2C1=O,Mg,AM50,H2 evolution,0.5 wt.% NaCl,40.0,33,(Lamaka et al.;2017),2017,Corrosion Science,O=C1C=C(O)c2ccccc2C1=O,63.0235412196929,B~ArA~A{B}aeaaaaaeAr~B,SAMPLE_14,BASE_4
3952,980,cyclohexa-2;5-diene-1;4-dione (p-quinone),O=C1C=CC(=O)C=C1,Al,powder,H2 evolution,"1M HCl, 2.5% NaCl",10.0,28,"HORNER, L. & MEISEL, K.",1978,Werkstoffe Und Korrosion-Materials and Corrosion,O=C1C=CC(=O)C=C1,63.72061071954138,B~ArA~AA{~B}A~Ar,SAMPLE_37,BASE_1
3953,981,Benzene-1;4-diol; cyclohexa-2;5-diene-1;4-dione (Quinhydrone),O=C1C=CC(=O)C=C1.Oc1ccc(O)cc1,Al,powder,H2 evolution,"1M HCl, 2.5% NaCl",10.0,1,"HORNER, L. & MEISEL, K.",1978,Werkstoffe Und Korrosion-Materials and Corrosion,O=C1C=CC(=O)C=C1.Oc1ccc(O)cc1,66.80486234315278,B~ArA~AA{~B}A~Ar!Baraaa{B}aar,SAMPLE_37,BASE_1
3954,982,"1-phenyl-1H-pyrrole-2,5-dione (PPD)",O=C1C=CC(=O)N1c1ccccc1,Fe,Carbon Steel,potentiodynamic polarization,1.0M HCL,0.001,82.7,New-1H-pyrrole-2-5-dione-derivatives-as-efficient-organic-inhibi_2015_Corros,2015,Corrosion Science,O=C1C=CC(=O)N1c1ccccc1,49.91006985990342,B~ArA~AA{~B}Draraaaaar,SAMPLE_23,BASE_3
3955,982,"1-phenyl-1H-pyrrole-2,5-dione (PPD)",O=C1C=CC(=O)N1c1ccccc1,Fe,Carbon Steel,potentiodynamic polarization,1.0M HCL,0.01,88.3,New-1H-pyrrole-2-5-dione-derivatives-as-efficient-organic-inhibi_2015_Corros,2015,Corrosion Science,O=C1C=CC(=O)N1c1ccccc1,46.12206187294761,B~ArA~AA{~B}Draraaaaar,SAMPLE_23,BASE_3
3956,982,"1-phenyl-1H-pyrrole-2,5-dione (PPD)",O=C1C=CC(=O)N1c1ccccc1,Fe,Carbon Steel,potentiodynamic polarization,1.0M HCL,0.1,91.4,New-1H-pyrrole-2-5-dione-derivatives-as-efficient-organic-inhibi_2015_Corros,2015,Corrosion Science,O=C1C=CC(=O)N1c1ccccc1,43.140734549866096,B~ArA~AA{~B}Draraaaaar,SAMPLE_23,BASE_3
3957,982,"1-phenyl-1H-pyrrole-2,5-dione (PPD)",O=C1C=CC(=O)N1c1ccccc1,Fe,Carbon Steel,potentiodynamic polarization,1.0M HCL,1.0,93.4,New-1H-pyrrole-2-5-dione-derivatives-as-efficient-organic-inhibi_2015_Corros,2015,Corrosion Science,O=C1C=CC(=O)N1c1ccccc1,40.57716452270615,B~ArA~AA{~B}Draraaaaar,SAMPLE_23,BASE_3
3958,983,Furan-2;5-dione (Maleic anhydride),O=C1C=CC(=O)O1,Al,powder,H2 evolution,"1M HCl, 2.5% NaCl",10.0,24,"HORNER, L. & MEISEL, K.",1978,Werkstoffe Und Korrosion-Materials and Corrosion,O=C1C=CC(=O)O1,64.24425638197809,B~ArA~AA{~B}Br,SAMPLE_37,BASE_1
3959,984,5-phenylmethoxynaphthalene-1;4-dione(6-benzoxynaphthochinon-1;2; 1;4-Naphthalenedione; 5-(phenylmethoxy),O=C1C=CC(=O)c2c(OCc3ccccc3)cccc21,Al,powder,H2 evolution,"1M HCl, 2.5% NaCl",10.0,54,"HORNER, L. & MEISEL, K.",1978,Werkstoffe Und Korrosion-Materials and Corrosion,O=C1C=CC(=O)c2c(OCc3ccccc3)cccc21,59.38145296177755,B~ArA~AA{~B}aea{BAataaaaat}aaaaer,SAMPLE_37,BASE_1
3960,985,6-(benzyloxy)naphthalene-1;4-dione (6-benzoxynaphthoquinone),O=C1C=CC(=O)c2cc(OCc3ccccc3)ccc21,Al,powder,H2 evolution,"1M HCl, 2.5% NaCl",10.0,53,"HORNER, L. & MEISEL, K.",1978,Werkstoffe Und Korrosion-Materials and Corrosion,O=C1C=CC(=O)c2cc(OCc3ccccc3)ccc21,59.58974239879402,B~ArA~AA{~B}aeaa{BAataaaaat}aaaer,SAMPLE_37,BASE_1
3961,986,naphthalene-1;4-dione(1;4-naphthoquinone),O=C1C=CC(=O)c2ccccc21,Al,pure,potentiodynamic polarization,0.5M NaCl,0.1,11.1,"SHERIF, E. M. & PARK, S. M.",2006,Electrochimica Acta,O=C1C=CC(=O)c2ccccc21,65.76267249108821,B~ArA~AA{~B}aeaaaaaer,SAMPLE_38,BASE_1
3962,986,naphthalene-1;4-dione(1;4-naphthoquinone),O=C1C=CC(=O)c2ccccc21,Al,pure,potentiodynamic polarization,0.5M NaCl,0.5,27.8,"SHERIF, E. M. & PARK, S. M.",2006,Electrochimica Acta,O=C1C=CC(=O)c2ccccc21,63.74747643865786,B~ArA~AA{~B}aeaaaaaer,SAMPLE_38,BASE_1
3963,986,naphthalene-1;4-dione(1;4-naphthoquinone),O=C1C=CC(=O)c2ccccc21,Al,pure,potentiodynamic polarization,0.5M NaCl,1.0,33.3,"SHERIF, E. M. & PARK, S. M.",2006,Electrochimica Acta,O=C1C=CC(=O)c2ccccc21,62.980077786101404,B~ArA~AA{~B}aeaaaaaer,SAMPLE_38,BASE_1
3964,986,naphthalene-1;4-dione(1;4-naphthoquinone),O=C1C=CC(=O)c2ccccc21,Al,pure,potentiodynamic polarization,0.5M NaCl,5.0,16.7,"SHERIF, E. M. & PARK, S. M.",2006,Electrochimica Acta,O=C1C=CC(=O)c2ccccc21,65.13252602455499,B~ArA~AA{~B}aeaaaaaer,SAMPLE_38,BASE_1
3965,986,naphthalene-1;4-dione(1;4-naphthoquinone),O=C1C=CC(=O)c2ccccc21,Al,pure,potentiodynamic polarization,0.5M NaCl,0.1,6.5,"SHERIF, E. M. & PARK, S. M.",2006,Electrochimica Acta,O=C1C=CC(=O)c2ccccc21,66.25127821628541,B~ArA~AA{~B}aeaaaaaer,SAMPLE_38,BASE_1
3966,986,naphthalene-1;4-dione(1;4-naphthoquinone),O=C1C=CC(=O)c2ccccc21,Al,pure,potentiodynamic polarization,0.5M NaCl,0.5,19.3,"SHERIF, E. M. & PARK, S. M.",2006,Electrochimica Acta,O=C1C=CC(=O)c2ccccc21,64.82541221517158,B~ArA~AA{~B}aeaaaaaer,SAMPLE_38,BASE_1
3967,986,naphthalene-1;4-dione(1;4-naphthoquinone),O=C1C=CC(=O)c2ccccc21,Al,pure,potentiodynamic polarization,0.5M NaCl,1.0,16.1,"SHERIF, E. M. & PARK, S. M.",2006,Electrochimica Acta,O=C1C=CC(=O)c2ccccc21,65.2020365061669,B~ArA~AA{~B}aeaaaaaer,SAMPLE_38,BASE_1
3968,986,naphthalene-1;4-dione(1;4-naphthoquinone),O=C1C=CC(=O)c2ccccc21,Al,pure,potentiodynamic polarization,0.5M NaCl,5.0,12.9,"SHERIF, E. M. & PARK, S. M.",2006,Electrochimica Acta,O=C1C=CC(=O)c2ccccc21,65.56456156138981,B~ArA~AA{~B}aeaaaaaer,SAMPLE_38,BASE_1
3969,987,Indene-1;3-dione (1;3-Indandione),O=C1CC(=O)c2ccccc21,Al,powder,H2 evolution,"1M HCl, 2.5% NaCl",2.5,51,"HORNER, L. & MEISEL, K.",1978,Werkstoffe Und Korrosion-Materials and Corrosion,O=C1CC(=O)c2ccccc21,59.99334602774907,B~ArAA{~B}aeaaaaaer,SAMPLE_37,BASE_1
3970,987,Indene-1;3-dione (1;3-Indandione),O=C1CC(=O)c2ccccc21,Al,powder,H2 evolution,"1M HCl, 2.5% NaCl",5.0,53,"HORNER, L. & MEISEL, K.",1978,Werkstoffe Und Korrosion-Materials and Corrosion,O=C1CC(=O)c2ccccc21,59.58974239879402,B~ArAA{~B}aeaaaaaer,SAMPLE_37,BASE_1
3971,987,Indene-1;3-dione (1;3-Indandione),O=C1CC(=O)c2ccccc21,Al,powder,H2 evolution,"1M HCl, 2.5% NaCl",0.625,54,"HORNER, L. & MEISEL, K.",1978,Werkstoffe Und Korrosion-Materials and Corrosion,O=C1CC(=O)c2ccccc21,59.38145296177755,B~ArAA{~B}aeaaaaaer,SAMPLE_37,BASE_1
3972,987,Indene-1;3-dione (1;3-Indandione),O=C1CC(=O)c2ccccc21,Al,powder,H2 evolution,"1M HCl, 2.5% NaCl",10.0,55,"HORNER, L. & MEISEL, K.",1978,Werkstoffe Und Korrosion-Materials and Corrosion,O=C1CC(=O)c2ccccc21,59.16858537032404,B~ArAA{~B}aeaaaaaer,SAMPLE_37,BASE_1
3973,988,cinchonain IIa,O=C1CC(c2ccc(O)c(O)c2)c2c(cc(O)c3c2OC(c2ccc(O)c(O)c2)C(O)[C@H]3c2c(O)cc(O)c3c2OC(c2ccc(O)c(O)c2)C(O)C3)O1,Fe,Carbon Steel,potentiodynamic polarization,1.0M HCL,0.14,77.9,Environmentally benign cinchonain IIa from Uncaria laevigata for corrosion inhibition of Q235 steel in HCl corrosive medium: Experimental and theoretical investigation,2022,Environmental Research,O=C1CC(c2ccc(O)c(O)c2)c2c(cc(O)c3c2OC(c2ccc(O)c(O)c2)C(O)[C@H]3c2c(O)cc(O)c3c2OC(c2ccc(O)c(O)c2)C(O)C3)O1,52.28166747551046,B~ArAA{aeaaa{B}a{B}ae}aea{aa{B}ataeBA{aeaaa{B}a{B}ae}A{B}<A*H>taea{B}aa{B}ataeBA{aeaaa{B}a{B}ae}A{B}At}Br,SAMPLE_23,BASE_3
3974,988,cinchonain IIa,O=C1CC(c2ccc(O)c(O)c2)c2c(cc(O)c3c2OC(c2ccc(O)c(O)c2)C(O)[C@H]3c2c(O)cc(O)c3c2OC(c2ccc(O)c(O)c2)C(O)C3)O1,Fe,Carbon Steel,potentiodynamic polarization,1.0M HCL,2.0,85.72,Environmentally benign cinchonain IIa from Uncaria laevigata for corrosion inhibition of Q235 steel in HCl corrosive medium: Experimental and theoretical investigation,2022,Environmental Research,O=C1CC(c2ccc(O)c(O)c2)c2c(cc(O)c3c2OC(c2ccc(O)c(O)c2)C(O)[C@H]3c2c(O)cc(O)c3c2OC(c2ccc(O)c(O)c2)C(O)C3)O1,48.0520196666627,B~ArAA{aeaaa{B}a{B}ae}aea{aa{B}ataeBA{aeaaa{B}a{B}ae}A{B}<A*H>taea{B}aa{B}ataeBA{aeaaa{B}a{B}ae}A{B}At}Br,SAMPLE_23,BASE_3
