Repository: MatthiasHBusch/CrossAlloyTL

# CrossAlloyTL — cross-alloy transfer learning for Mg corrosion inhibitors

Code, data, and manuscript sources for:

> **Different Alloy, Different Story? Impact of Transfer Learning on
> Predictive Models for In Silico Screening of Mg Dissolution Modulators.**
> M. Busch, M. Tacke, S. V. Lamaka, M. L. Zheludkevich, C. J. Cyron,
> R. C. Aydin, C. Feiler (2026). *Corrosion Science* (submitted).

## Summary

We probe cross-alloy transfer learning (TL) for predicting the
inhibition efficiency (IE) of small organic dissolution modulators on
magnesium alloys, using the Mg subset of the
[ExCorr](https://excorr.web.app/) electrochemical
corrosion database.

File: data/ExCorrDatasetClean.csv (part 36 of 45)
Unnamed: 0,index,IUPAC,isomeric_SMILES,BaseMaterial,Alloy,Method,AggressiveComponent,Operating_Concentration_mM,IE,References,Year,Journal,canonical_SMILES,transformed_IE,transformed_smiles,transformed_alloy,transformed_base_material
3975,988,cinchonain IIa,O=C1CC(c2ccc(O)c(O)c2)c2c(cc(O)c3c2OC(c2ccc(O)c(O)c2)C(O)[C@H]3c2c(O)cc(O)c3c2OC(c2ccc(O)c(O)c2)C(O)C3)O1,Fe,Carbon Steel,potentiodynamic polarization,1.0M HCL,0.27,92.56,Environmentally benign cinchonain IIa from Uncaria laevigata for corrosion inhibition of Q235 steel in HCl corrosive medium: Experimental and theoretical investigation,2022,Environmental Research,O=C1CC(c2ccc(O)c(O)c2)c2c(cc(O)c3c2OC(c2ccc(O)c(O)c2)C(O)[C@H]3c2c(O)cc(O)c3c2OC(c2ccc(O)c(O)c2)C(O)C3)O1,41.737449389631244,B~ArAA{aeaaa{B}a{B}ae}aea{aa{B}ataeBA{aeaaa{B}a{B}ae}A{B}<A*H>taea{B}aa{B}ataeBA{aeaaa{B}a{B}ae}A{B}At}Br,SAMPLE_23,BASE_3
3976,989,"4-phenyl-decahydro-1H-1,5-benzodiazepin-2-one (POBZ)",O=C1CC(c2ccccc2)NC2CCCCC2N1,Fe,Carbon Steel,potentiodynamic polarization,1.0M HCL,1.0,93,"4-phenyl-decahydro-1H-1,5-benzodiazepin-2-one as novel and effective corrosion inhibitor for carbon steel in 1 M HCl solution: A combined experimental and empirical studies",2022,Journal of the Indian Chemical Society,O=C1CC(c2ccccc2)NC2CCCCC2N1,41.14703979812659,B~ArAA{aeaaaaae}DAeAAAAAeDr,SAMPLE_23,BASE_3
3977,990,cyclohexane-1;4-dione (1;4-Cyclohexanedione),O=C1CCC(=O)CC1,Al,powder,H2 evolution,"1M HCl, 2.5% NaCl",10.0,39,"HORNER, L. & MEISEL, K.",1978,Werkstoffe Und Korrosion-Materials and Corrosion,O=C1CCC(=O)CC1,62.11489855097961,B~ArAAA{~B}AAr,SAMPLE_37,BASE_1
3978,991,"pyrrolidine-2,5-dione (Succinimide)",O=C1CCC(=O)N1,Al,powder,H2 evolution,"1M HCl, 2.5% NaCl",10.0,22,"HORNER, L. & MEISEL, K.",1978,Werkstoffe Und Korrosion-Materials and Corrosion,O=C1CCC(=O)N1,64.49583118950808,B~ArAAA{~B}Dr,SAMPLE_37,BASE_1
3979,992,1-bromopyrrolidine-2;5-dione(N-bromosuccinimide),O=C1CCC(=O)N1Br,Al,powder,H2 evolution,"1M HCl, 2.5% NaCl",10.0,12,"HORNER, L. & MEISEL, K.",1978,Werkstoffe Und Korrosion-Materials and Corrosion,O=C1CCC(=O)N1Br,65.66412356869684,B~ArAAA{~B}DrX,SAMPLE_37,BASE_1
3980,993,Azepan-2-one (Caprolactam),O=C1CCCCCN1,Al,powder,H2 evolution,"1M HCl, 2.5% NaCl",10.0,14,"HORNER, L. & MEISEL, K.",1978,Werkstoffe Und Korrosion-Materials and Corrosion,O=C1CCCCCN1,65.44146811836964,B~ArAAAAADr,SAMPLE_37,BASE_1
3981,994,2;3-dihydroinden-1-one (1-Indanone),O=C1CCc2ccccc21,Al,powder,H2 evolution,"1M HCl, 2.5% NaCl",10.0,65,"HORNER, L. & MEISEL, K.",1978,Werkstoffe Und Korrosion-Materials and Corrosion,O=C1CCc2ccccc21,56.73458363719991,B~ArAAaeaaaaaer,SAMPLE_37,BASE_1
3982,995,4;6-dihydroxy-3H-1-benzofuran-2-one (Dihydroxycoumaranone),O=C1Cc2c(O)cc(O)cc2O1,Al,powder,H2 evolution,"1M HCl, 2.5% NaCl",10.0,47,"HORNER, L. & MEISEL, K.",1978,Werkstoffe Und Korrosion-Materials and Corrosion,O=C1Cc2c(O)cc(O)cc2O1,60.753350335071055,B~ArAaea{B}aa{B}aaeBr,SAMPLE_37,BASE_1
3983,996,5-nitro-1;3-diazinane-2;4;6-trione (5-Nitrobarbituric Acid; Dilituric acid; 5-Nitro-6-hydroxyuracil),O=C1NC(=O)C([N+](=O)[O-])C(=O)N1,Mg,CPMg220ppmFe,H2 evolution,0.5 wt.% NaCl,50.0,82,(Lamaka et al.;2017),2017,Corrosion Science,O=C1NC(=O)C([N+](=O)[O-])C(=O)N1,50.29423126068093,B~ArDA{~B}A{<DT>{~B}<BM>}A{~B}Dr,SAMPLE_20,BASE_4
3984,996,5-nitro-1;3-diazinane-2;4;6-trione (5-Nitrobarbituric Acid; Dilituric acid; 5-Nitro-6-hydroxyuracil),O=C1NC(=O)C([N+](=O)[O-])C(=O)N1,Mg,HPMg50ppmFe,H2 evolution,0.5 wt.% NaCl,50.0,79,(Lamaka et al.;2017),2017,Corrosion Science,O=C1NC(=O)C([N+](=O)[O-])C(=O)N1,51.787193779499894,B~ArDA{~B}A{<DT>{~B}<BM>}A{~B}Dr,SAMPLE_27,BASE_4
3985,996,5-nitro-1;3-diazinane-2;4;6-trione (5-Nitrobarbituric Acid; Dilituric acid; 5-Nitro-6-hydroxyuracil),O=C1NC(=O)C([N+](=O)[O-])C(=O)N1,Mg,WE43,H2 evolution,0.5 wt.% NaCl,50.0,71,(Lamaka et al.;2017),2017,Corrosion Science,O=C1NC(=O)C([N+](=O)[O-])C(=O)N1,54.913281690761714,B~ArDA{~B}A{<DT>{~B}<BM>}A{~B}Dr,SAMPLE_33,BASE_4
3986,996,5-nitro-1;3-diazinane-2;4;6-trione (5-Nitrobarbituric Acid; Dilituric acid; 5-Nitro-6-hydroxyuracil),O=C1NC(=O)C([N+](=O)[O-])C(=O)N1,Mg,ZE41,H2 evolution,0.5 wt.% NaCl,50.0,51,(Lamaka et al.;2017),2017,Corrosion Science,O=C1NC(=O)C([N+](=O)[O-])C(=O)N1,59.99334602774907,B~ArDA{~B}A{<DT>{~B}<BM>}A{~B}Dr,SAMPLE_34,BASE_4
3987,996,5-nitro-1;3-diazinane-2;4;6-trione (5-Nitrobarbituric Acid; Dilituric acid; 5-Nitro-6-hydroxyuracil),O=C1NC(=O)C([N+](=O)[O-])C(=O)N1,Mg,E21,H2 evolution,0.5 wt.% NaCl,50.0,-175,(Lamaka et al.;2017),2017,Corrosion Science,O=C1NC(=O)C([N+](=O)[O-])C(=O)N1,76.69964205855283,B~ArDA{~B}A{<DT>{~B}<BM>}A{~B}Dr,SAMPLE_26,BASE_4
3988,996,5-nitro-1;3-diazinane-2;4;6-trione (5-Nitrobarbituric Acid; Dilituric acid; 5-Nitro-6-hydroxyuracil),O=C1NC(=O)C([N+](=O)[O-])C(=O)N1,Mg,AZ31,H2 evolution,0.5 wt.% NaCl,50.0,77,(Lamaka et al.;2017),2017,Corrosion Science,O=C1NC(=O)C([N+](=O)[O-])C(=O)N1,52.668263232347314,B~ArDA{~B}A{<DT>{~B}<BM>}A{~B}Dr,SAMPLE_16,BASE_4
3989,996,5-nitro-1;3-diazinane-2;4;6-trione (5-Nitrobarbituric Acid; Dilituric acid; 5-Nitro-6-hydroxyuracil),O=C1NC(=O)C([N+](=O)[O-])C(=O)N1,Mg,AZ91,H2 evolution,0.5 wt.% NaCl,50.0,71,(Lamaka et al.;2017),2017,Corrosion Science,O=C1NC(=O)C([N+](=O)[O-])C(=O)N1,54.913281690761714,B~ArDA{~B}A{<DT>{~B}<BM>}A{~B}Dr,SAMPLE_17,BASE_4
3990,996,5-nitro-1;3-diazinane-2;4;6-trione (5-Nitrobarbituric Acid; Dilituric acid; 5-Nitro-6-hydroxyuracil),O=C1NC(=O)C([N+](=O)[O-])C(=O)N1,Mg,AM50,H2 evolution,0.5 wt.% NaCl,50.0,74,(Lamaka et al.;2017),2017,Corrosion Science,O=C1NC(=O)C([N+](=O)[O-])C(=O)N1,53.85567720813477,B~ArDA{~B}A{<DT>{~B}<BM>}A{~B}Dr,SAMPLE_14,BASE_4
3991,997,Isoindole-1;3-dione (Phthalimide),O=C1NC(=O)c2ccccc21,Al,powder,H2 evolution,"1M HCl, 2.5% NaCl",10.0,31,"HORNER, L. & MEISEL, K.",1978,Werkstoffe Und Korrosion-Materials and Corrosion,O=C1NC(=O)c2ccccc21,63.30841721372063,B~ArDA{~B}aeaaaaaer,SAMPLE_37,BASE_1
3992,998,1;3-diazinan-2-one (N;N-Trimethyleneurea),O=C1NCCCN1,Mg,CPMg220ppmFe,H2 evolution,0.5 wt.% NaCl,50.0,-37,"WÜRGER, T., MEI, D., VAGHEFINAZARI, B., WINKLER, D. A., LAMAKA, S. V., ZHELUDKEVICH, M. L., MEISSNE, R. H. & FEILER, C.",2021,npj Materials Degradation,O=C1NCCCN1,69.95116964700091,B~ArDAAADr,SAMPLE_20,BASE_4
3993,999,"1,1-dioxo-1,2-benzothiazol-3-one",O=C1NS(=O)(=O)c2ccccc21,Al,powder,H2 evolution,"1M HCl, 2.5% NaCl",10.0,22,"HORNER, L. & MEISEL, K.",1978,Werkstoffe Und Korrosion-Materials and Corrosion,O=C1NS(=O)(=O)c2ccccc21,64.49583118950808,B~ArDE{~B}{~B}aeaaaaaer,SAMPLE_37,BASE_1
3994,1000,3-(4-chlorophenylimino)indolin-2-one(TANC),O=C1Nc2ccccc2/C1=N/c1ccc(Cl)cc1,Fe,Carbon Steel,potentiodynamic polarization,1.0M HCL,1.0,85.3,"Adsorption, electrochemistry, DFT and inhibitive effect of imines derived from tribulin on corrosion of mild steel in 1 M HCl",2021,Journal of Molecular Structure,O=C1Nc2ccccc2/C1=N/c1ccc(Cl)cc1,48.33276644061884,B~ArDaeaaaaaeLAr~DLaraaa{Z}aar,SAMPLE_23,BASE_3
3995,1001,3-(4-hydroxyphenylimino)indolin-2-one(TANO),O=C1Nc2ccccc2/C1=N/c1ccc(O)cc1,Fe,Carbon Steel,potentiodynamic polarization,1.0M HCL,1.0,91.2,"Adsorption, electrochemistry, DFT and inhibitive effect of imines derived from tribulin on corrosion of mild steel in 1 M HCl",2021,Journal of Molecular Structure,O=C1Nc2ccccc2/C1=N/c1ccc(O)cc1,43.36339000019329,B~ArDaeaaaaaeLAr~DLaraaa{B}aar,SAMPLE_23,BASE_3
3996,1002,3-(phenylimino)indolin-2-one(TANH),O=C1Nc2ccccc2/C1=N/c1ccccc1,Fe,Carbon Steel,potentiodynamic polarization,1.0M HCL,1.0,74.8,"Adsorption, electrochemistry, DFT and inhibitive effect of imines derived from tribulin on corrosion of mild steel in 1 M HCl",2021,Journal of Molecular Structure,O=C1Nc2ccccc2/C1=N/c1ccccc1,53.55299365123011,B~ArDaeaaaaaeLAr~DLaraaaaar,SAMPLE_23,BASE_3
3997,1003,2-aryl-benzothiazin-3-one,O=C1Nc2ccccc2SC1c1ccc(Cl)cc1,Fe,Carbon Steel,potentiodynamic polarization,1.0M HCL,1.0,94,Experimental and theoretical studies for mild steel corrosion inhibition in 1 M HCl by two new benzothiazine derivatives,2013,Corrosion Science,O=C1Nc2ccccc2SC1c1ccc(Cl)cc1,39.65407727930763,B~ArDaeaaaaaeEAraraaa{Z}aar,SAMPLE_23,BASE_3
3998,1003,2-aryl-benzothiazin-3-one,O=C1Nc2ccccc2SC1c1ccc(Cl)cc1,Fe,Carbon Steel,potentiodynamic polarization,1.0M HCL,0.01,85,Experimental and theoretical studies for mild steel corrosion inhibition in 1 M HCl by two new benzothiazine derivatives,2013,Corrosion Science,O=C1Nc2ccccc2SC1c1ccc(Cl)cc1,48.52843138895072,B~ArDaeaaaaaeEAraraaa{Z}aar,SAMPLE_23,BASE_3
3999,1003,2-aryl-benzothiazin-3-one,O=C1Nc2ccccc2SC1c1ccc(Cl)cc1,Fe,Carbon Steel,potentiodynamic polarization,1.0M HCL,0.1,90,Experimental and theoretical studies for mild steel corrosion inhibition in 1 M HCl by two new benzothiazine derivatives,2013,Corrosion Science,O=C1Nc2ccccc2SC1c1ccc(Cl)cc1,44.601467137007646,B~ArDaeaaaaaeEAraraaa{Z}aar,SAMPLE_23,BASE_3
4000,1004,4-oxatricyclo[5.2.2.02;6]undec-8-ene-3;5-dione (Bicyclo[2.2.2]oct-5-ene-2;3-dicarboxylicanhydride),O=C1OC(=O)C2C3C=CC(CC3)C12,Al,powder,H2 evolution,"1M HCl, 2.5% NaCl",10.0,38,"HORNER, L. & MEISEL, K.",1978,Werkstoffe Und Korrosion-Materials and Corrosion,O=C1OC(=O)C2C3C=CC(CC3)C12,62.27238308640459,B~ArBA{~B}AeAtA~AA{AAt}Are,SAMPLE_37,BASE_1
4001,1005,"2-benzofuran-1,3-dione (Phthalic anhydride)",O=C1OC(=O)c2ccccc21,Al,powder,H2 evolution,"1M HCl, 2.5% NaCl",10.0,47,"HORNER, L. & MEISEL, K.",1978,Werkstoffe Und Korrosion-Materials and Corrosion,O=C1OC(=O)c2ccccc21,60.753350335071055,B~ArBA{~B}aeaaaaaer,SAMPLE_37,BASE_1
4002,1006,3;3-bis(4-hydroxyphenyl)-2-benzofuran-1-one (Phenolphthalein),O=C1OC(c2ccc(O)cc2)(c2ccc(O)cc2)c2ccccc21,Al,powder,H2 evolution,"1M HCl, 2.5% NaCl",10.0,9,"HORNER, L. & MEISEL, K.",1978,Werkstoffe Und Korrosion-Materials and Corrosion,O=C1OC(c2ccc(O)cc2)(c2ccc(O)cc2)c2ccccc21,65.98879370832702,B~ArBA{aeaaa{B}aae}{aeaaa{B}aae}aeaaaaaer,SAMPLE_37,BASE_1
4003,1007,3';6'-dihydroxyspiro[2-benzofuran-3;9'-xanthene]-1-one (Fluorescein),O=C1OC2(c3ccc(O)cc3Oc3cc(O)ccc32)c2ccccc21,Al,powder,H2 evolution,"1M HCl, 2.5% NaCl",10.0,27,"HORNER, L. & MEISEL, K.",1978,Werkstoffe Und Korrosion-Materials and Corrosion,O=C1OC2(c3ccc(O)cc3Oc3cc(O)ccc32)c2ccccc21,63.85420022415238,B~ArBAe{ataaa{B}aatBataa{B}aaate}aeaaaaaer,SAMPLE_37,BASE_1
4004,1007,3';6'-dihydroxyspiro[2-benzofuran-3;9'-xanthene]-1-one (Fluorescein),O=C1OC2(c3ccc(O)cc3Oc3cc(O)ccc32)c2ccccc21,Al,pure,weight loss,1M NaOH,0.12,4.4,"DHAYABARAN, V. V.",2010,J Appl Sci Res,O=C1OC2(c3ccc(O)cc3Oc3cc(O)ccc32)c2ccccc21,66.4663973677935,B~ArBAe{ataaa{B}aatBataa{B}aaate}aeaaaaaer,SAMPLE_38,BASE_1
4005,1007,3';6'-dihydroxyspiro[2-benzofuran-3;9'-xanthene]-1-one (Fluorescein),O=C1OC2(c3ccc(O)cc3Oc3cc(O)ccc32)c2ccccc21,Al,pure,weight loss,1M NaOH,0.245,6.29,"DHAYABARAN, V. V.",2010,J Appl Sci Res,O=C1OC2(c3ccc(O)cc3Oc3cc(O)ccc32)c2ccccc21,66.27300642326811,B~ArBAe{ataaa{B}aatBataa{B}aaate}aeaaaaaer,SAMPLE_38,BASE_1
4006,1007,3';6'-dihydroxyspiro[2-benzofuran-3;9'-xanthene]-1-one (Fluorescein),O=C1OC2(c3ccc(O)cc3Oc3cc(O)ccc32)c2ccccc21,Al,pure,weight loss,1M NaOH,0.361,8.18,"DHAYABARAN, V. V.",2010,J Appl Sci Res,O=C1OC2(c3ccc(O)cc3Oc3cc(O)ccc32)c2ccccc21,66.07567504946238,B~ArBAe{ataaa{B}aatBataa{B}aaate}aeaaaaaer,SAMPLE_38,BASE_1
4007,1007,3';6'-dihydroxyspiro[2-benzofuran-3;9'-xanthene]-1-one (Fluorescein),O=C1OC2(c3ccc(O)cc3Oc3cc(O)ccc32)c2ccccc21,Al,pure,weight loss,1M NaOH,0.482,8.49,"DHAYABARAN, V. V.",2010,J Appl Sci Res,O=C1OC2(c3ccc(O)cc3Oc3cc(O)ccc32)c2ccccc21,66.04292122437954,B~ArBAe{ataaa{B}aatBataa{B}aaate}aeaaaaaer,SAMPLE_38,BASE_1
4008,1007,3';6'-dihydroxyspiro[2-benzofuran-3;9'-xanthene]-1-one (Fluorescein),O=C1OC2(c3ccc(O)cc3Oc3cc(O)ccc32)c2ccccc21,Al,pure,weight loss,1M NaOH,0.602,9.05,"DHAYABARAN, V. V.",2010,J Appl Sci Res,O=C1OC2(c3ccc(O)cc3Oc3cc(O)ccc32)c2ccccc21,65.98347077028087,B~ArBAe{ataaa{B}aatBataa{B}aaate}aeaaaaaer,SAMPLE_38,BASE_1
4009,1007,3';6'-dihydroxyspiro[2-benzofuran-3;9'-xanthene]-1-one (Fluorescein),O=C1OC2(c3ccc(O)cc3Oc3cc(O)ccc32)c2ccccc21,Al,pure,weight loss,1M NaOH,0.723,10.62,"DHAYABARAN, V. V.",2010,J Appl Sci Res,O=C1OC2(c3ccc(O)cc3Oc3cc(O)ccc32)c2ccccc21,65.81482474920072,B~ArBAe{ataaa{B}aatBataa{B}aaate}aeaaaaaer,SAMPLE_38,BASE_1
4010,1007,3';6'-dihydroxyspiro[2-benzofuran-3;9'-xanthene]-1-one (Fluorescein),O=C1OC2(c3ccc(O)cc3Oc3cc(O)ccc32)c2ccccc21,Al,pure,weight loss,1M NaOH,0.843,11.69,"DHAYABARAN, V. V.",2010,J Appl Sci Res,O=C1OC2(c3ccc(O)cc3Oc3cc(O)ccc32)c2ccccc21,65.69818153033971,B~ArBAe{ataaa{B}aatBataa{B}aaate}aeaaaaaer,SAMPLE_38,BASE_1
4011,1007,3';6'-dihydroxyspiro[2-benzofuran-3;9'-xanthene]-1-one (Fluorescein),O=C1OC2(c3ccc(O)cc3Oc3cc(O)ccc32)c2ccccc21,Al,pure,weight loss,1M NaOH,0.964,22.64,"DHAYABARAN, V. V.",2010,J Appl Sci Res,O=C1OC2(c3ccc(O)cc3Oc3cc(O)ccc32)c2ccccc21,64.41603600666964,B~ArBAe{ataaa{B}aatBataa{B}aaate}aeaaaaaer,SAMPLE_38,BASE_1
4012,1007,3';6'-dihydroxyspiro[2-benzofuran-3;9'-xanthene]-1-one (Fluorescein),O=C1OC2(c3ccc(O)cc3Oc3cc(O)ccc32)c2ccccc21,Al,pure,weight loss,1M NaOH,1.08,30.8,"DHAYABARAN, V. V.",2010,J Appl Sci Res,O=C1OC2(c3ccc(O)cc3Oc3cc(O)ccc32)c2ccccc21,63.33644931876387,B~ArBAe{ataaa{B}aatBataa{B}aaate}aeaaaaaer,SAMPLE_38,BASE_1
4013,1008,Disodium 2-(3-oxido-6-oxoxanthen-9-yl)benzoate (Fluorescein sodium),O=C1OC2(c3ccc(O)cc3Oc3cc(O)ccc32)c2ccccc21.[Na],Al,powder,H2 evolution,"1M HCl, 2.5% NaCl",10.0,26,"HORNER, L. & MEISEL, K.",1978,Werkstoffe Und Korrosion-Materials and Corrosion,O=C1OC2(c3ccc(O)cc3Oc3cc(O)ccc32)c2ccccc21.[Na],63.985972128020286,B~ArBAe{ataaa{B}aatBataa{B}aaate}aeaaaaaer!<Da>,SAMPLE_37,BASE_1
4014,1009,"(2R)-2-[(1S)-1,2-dihydroxyethyl]-3,4-dihydroxy-2H-furan-5-one (Ascorbic acid)",O=C1O[C@H]([C@@H](O)CO)C(O)=C1O,Mg,CPMg342ppmFe,H2 evolution,0.85 wt.% NaCl,0.114,14,"MEI, D., LAMAKA, S. V., FEILER, C. & ZHELUDKEVICH, M. L.",2019,Corrosion Science,O=C1O[C@H]([C@@H](O)CO)C(O)=C1O,65.44146811836964,B~ArB<A*H>{<A**H>{B}AB}A{B}~ArB,SAMPLE_21,BASE_4
4015,1009,"(2R)-2-[(1S)-1,2-dihydroxyethyl]-3,4-dihydroxy-2H-furan-5-one (Ascorbic acid)",O=C1O[C@H]([C@@H](O)CO)C(O)=C1O,Mg,CPMg342ppmFe,H2 evolution,0.85 wt.% NaCl,5.0,73,"MEI, D., LAMAKA, S. V., FEILER, C. & ZHELUDKEVICH, M. L.",2019,Corrosion Science,O=C1O[C@H]([C@@H](O)CO)C(O)=C1O,54.22119551262402,B~ArB<A*H>{<A**H>{B}AB}A{B}~ArB,SAMPLE_21,BASE_4
4016,1009,"(2R)-2-[(1S)-1,2-dihydroxyethyl]-3,4-dihydroxy-2H-furan-5-one (Ascorbic acid)",O=C1O[C@H]([C@@H](O)CO)C(O)=C1O,Mg,CPMg342ppmFe,H2 evolution,0.85 wt.% NaCl,10.0,79,"MEI, D., LAMAKA, S. V., FEILER, C. & ZHELUDKEVICH, M. L.",2019,Corrosion Science,O=C1O[C@H]([C@@H](O)CO)C(O)=C1O,51.787193779499894,B~ArB<A*H>{<A**H>{B}AB}A{B}~ArB,SAMPLE_21,BASE_4
4017,1009,"(2R)-2-[(1S)-1,2-dihydroxyethyl]-3,4-dihydroxy-2H-furan-5-one (Ascorbic acid)",O=C1O[C@H]([C@@H](O)CO)C(O)=C1O,Mg,HPMg51ppmFe,H2 evolution,0.5 wt.% NaCl,50.0,-135,(Lamaka et al.;2017),2017,Corrosion Science,O=C1O[C@H]([C@@H](O)CO)C(O)=C1O,75.17728623786735,B~ArB<A*H>{<A**H>{B}AB}A{B}~ArB,SAMPLE_28,BASE_4
4018,1009,"(2R)-2-[(1S)-1,2-dihydroxyethyl]-3,4-dihydroxy-2H-furan-5-one (Ascorbic acid)",O=C1O[C@H]([C@@H](O)CO)C(O)=C1O,Mg,HPMg50ppmFe,H2 evolution,0.5 wt.% NaCl,50.0,87,(Lamaka et al.;2017),2017,Corrosion Science,O=C1O[C@H]([C@@H](O)CO)C(O)=C1O,47.142487478704545,B~ArB<A*H>{<A**H>{B}AB}A{B}~ArB,SAMPLE_27,BASE_4
4019,1009,"(2R)-2-[(1S)-1,2-dihydroxyethyl]-3,4-dihydroxy-2H-furan-5-one (Ascorbic acid)",O=C1O[C@H]([C@@H](O)CO)C(O)=C1O,Mg,WE43,H2 evolution,0.5 wt.% NaCl,50.0,-56,(Lamaka et al.;2017),2017,Corrosion Science,O=C1O[C@H]([C@@H](O)CO)C(O)=C1O,71.2090209189383,B~ArB<A*H>{<A**H>{B}AB}A{B}~ArB,SAMPLE_33,BASE_4
4020,1009,"(2R)-2-[(1S)-1,2-dihydroxyethyl]-3,4-dihydroxy-2H-furan-5-one (Ascorbic acid)",O=C1O[C@H]([C@@H](O)CO)C(O)=C1O,Mg,ZE41,H2 evolution,0.5 wt.% NaCl,50.0,6,(Lamaka et al.;2017),2017,Corrosion Science,O=C1O[C@H]([C@@H](O)CO)C(O)=C1O,66.30293212822424,B~ArB<A*H>{<A**H>{B}AB}A{B}~ArB,SAMPLE_34,BASE_4
4021,1009,"(2R)-2-[(1S)-1,2-dihydroxyethyl]-3,4-dihydroxy-2H-furan-5-one (Ascorbic acid)",O=C1O[C@H]([C@@H](O)CO)C(O)=C1O,Mg,E21,H2 evolution,0.5 wt.% NaCl,50.0,-401,(Lamaka et al.;2017),2017,Corrosion Science,O=C1O[C@H]([C@@H](O)CO)C(O)=C1O,82.50909537126405,B~ArB<A*H>{<A**H>{B}AB}A{B}~ArB,SAMPLE_26,BASE_4
4022,1009,"(2R)-2-[(1S)-1,2-dihydroxyethyl]-3,4-dihydroxy-2H-furan-5-one (Ascorbic acid)",O=C1O[C@H]([C@@H](O)CO)C(O)=C1O,Mg,AZ31,H2 evolution,0.5 wt.% NaCl,50.0,34,(Lamaka et al.;2017),2017,Corrosion Science,O=C1O[C@H]([C@@H](O)CO)C(O)=C1O,62.877898091209694,B~ArB<A*H>{<A**H>{B}AB}A{B}~ArB,SAMPLE_16,BASE_4
4023,1009,"(2R)-2-[(1S)-1,2-dihydroxyethyl]-3,4-dihydroxy-2H-furan-5-one (Ascorbic acid)",O=C1O[C@H]([C@@H](O)CO)C(O)=C1O,Mg,AZ91,H2 evolution,0.5 wt.% NaCl,50.0,38,(Lamaka et al.;2017),2017,Corrosion Science,O=C1O[C@H]([C@@H](O)CO)C(O)=C1O,62.27238308640459,B~ArB<A*H>{<A**H>{B}AB}A{B}~ArB,SAMPLE_17,BASE_4
4024,1009,"(2R)-2-[(1S)-1,2-dihydroxyethyl]-3,4-dihydroxy-2H-furan-5-one (Ascorbic acid)",O=C1O[C@H]([C@@H](O)CO)C(O)=C1O,Mg,AM50,H2 evolution,0.5 wt.% NaCl,50.0,-85,(Lamaka et al.;2017),2017,Corrosion Science,O=C1O[C@H]([C@@H](O)CO)C(O)=C1O,72.86032623766339,B~ArB<A*H>{<A**H>{B}AB}A{B}~ArB,SAMPLE_14,BASE_4
4025,1009,"(2R)-2-[(1S)-1,2-dihydroxyethyl]-3,4-dihydroxy-2H-furan-5-one (Ascorbic acid)",O=C1O[C@H]([C@@H](O)CO)C(O)=C1O,Mg,MgCa,H2 evolution,0.85 wt.% NaCl,0.114,-2,"MEI, D., LAMAKA, S. V., FEILER, C. & ZHELUDKEVICH, M. L.",2019,Corrosion Science,O=C1O[C@H]([C@@H](O)CO)C(O)=C1O,67.09399084461707,B~ArB<A*H>{<A**H>{B}AB}A{B}~ArB,SAMPLE_30,BASE_4
4026,1009,"(2R)-2-[(1S)-1,2-dihydroxyethyl]-3,4-dihydroxy-2H-furan-5-one (Ascorbic acid)",O=C1O[C@H]([C@@H](O)CO)C(O)=C1O,Mg,MgCa,H2 evolution,0.85 wt.% NaCl,5.0,68,"MEI, D., LAMAKA, S. V., FEILER, C. & ZHELUDKEVICH, M. L.",2019,Corrosion Science,O=C1O[C@H]([C@@H](O)CO)C(O)=C1O,55.8666822156552,B~ArB<A*H>{<A**H>{B}AB}A{B}~ArB,SAMPLE_30,BASE_4
4027,1009,"(2R)-2-[(1S)-1,2-dihydroxyethyl]-3,4-dihydroxy-2H-furan-5-one (Ascorbic acid)",O=C1O[C@H]([C@@H](O)CO)C(O)=C1O,Mg,MgCa,H2 evolution,0.85 wt.% NaCl,10.0,51,"MEI, D., LAMAKA, S. V., FEILER, C. & ZHELUDKEVICH, M. L.",2019,Corrosion Science,O=C1O[C@H]([C@@H](O)CO)C(O)=C1O,59.99334602774907,B~ArB<A*H>{<A**H>{B}AB}A{B}~ArB,SAMPLE_30,BASE_4
4028,1010,"1,5-dihydroxy-4,8-dinitroanthracene-9,10-dione",O=C1c2c(O)ccc([N+](=O)[O-])c2C(=O)c2c(O)ccc([N+](=O)[O-])c21,Al,powder,H2 evolution,"1M HCl, 2.5% NaCl",10.0,-1,"HORNER, L. & MEISEL, K.",1978,Werkstoffe Und Korrosion-Materials and Corrosion,O=C1c2c(O)ccc([N+](=O)[O-])c2C(=O)c2c(O)ccc([N+](=O)[O-])c21,66.99857051088782,B~Araea{B}aaa{<DT>{~B}<BM>}aeA{~B}aea{B}aaa{<DT>{~B}<BM>}aer,SAMPLE_37,BASE_1
4029,1011,"1,2,3,4,5,6-hexahydroxy-9,10-anthraquinone",O=C1c2cc(O)c(O)c(O)c2C(=O)c2cc(O)c(O)c(O)c21,Al,powder,H2 evolution,"1M HCl, 2.5% NaCl",10.0,25,"HORNER, L. & MEISEL, K.",1978,Werkstoffe Und Korrosion-Materials and Corrosion,O=C1c2cc(O)c(O)c(O)c2C(=O)c2cc(O)c(O)c(O)c21,64.11597522802404,B~Araeaa{B}a{B}a{B}aeA{~B}aeaa{B}a{B}a{B}aer,SAMPLE_37,BASE_1
4030,1012,"Tetrahydroxyanthraquinone (1,2,5,6-Tetrahydroxyanthraquinone)",O=C1c2ccc(O)c(O)c2C(=O)c2ccc(O)c(O)c21,Al,powder,H2 evolution,"1M HCl, 2.5% NaCl",10.0,15,"HORNER, L. & MEISEL, K.",1978,Werkstoffe Und Korrosion-Materials and Corrosion,O=C1c2ccc(O)c(O)c2C(=O)c2ccc(O)c(O)c21,65.32819097288687,B~Araeaaa{B}a{B}aeA{~B}aeaaa{B}a{B}aer,SAMPLE_37,BASE_1
4031,1013,9;10-dioxoanthracene-1-sulfonic acid,O=C1c2ccccc2C(=O)c2c1cccc2S(=O)(=O)O,Al,powder,H2 evolution,"1M HCl, 2.5% NaCl",10.0,28,"HORNER, L. & MEISEL, K.",1978,Werkstoffe Und Korrosion-Materials and Corrosion,O=C1c2ccccc2C(=O)c2c1cccc2S(=O)(=O)O,63.72061071954138,B~AraeaaaaaeA{~B}aearaaaaeE{~B}{~B}B,SAMPLE_37,BASE_1
4032,1014,Anthracene-9;10-dione (Anthraquinone),O=C1c2ccccc2C(=O)c2ccccc21,Al,powder,H2 evolution,"1M HCl, 2.5% NaCl",10.0,12,"HORNER, L. & MEISEL, K.",1978,Werkstoffe Und Korrosion-Materials and Corrosion,O=C1c2ccccc2C(=O)c2ccccc21,65.66412356869684,B~AraeaaaaaeA{~B}aeaaaaaer,SAMPLE_37,BASE_1
4033,1015,"3-(5-nitro-2-hydroxybenzylideneamino)-2(5-nitro-2-hydroxyphenyl)-2,3-dihydroquinazoline-4(1H)-one(NNDQ)",O=C1c2ccccc2NC(c2cc([N+](=O)[O-])ccc2O)N1/N=C/c1cc([N+](=O)[O-])ccc1O,Fe,Carbon Steel,potentiodynamic polarization,1.0M HCL,1.0,90.2,Electrochemical investigation on the corrosion inhibition of mild steel by Quinazoline Schiff base compounds in hydrochloric acid solution,2015,Journal of Colloid and Interface Science,O=C1c2ccccc2NC(c2cc([N+](=O)[O-])ccc2O)N1/N=C/c1cc([N+](=O)[O-])ccc1O,44.40580218867576,B~AraeaaaaaeDA{aeaa{<DT>{~B}<BM>}aaaeB}DrLD~ALaraa{<DT>{~B}<BM>}aaarB,SAMPLE_23,BASE_3
4034,1015,"3-(5-nitro-2-hydroxybenzylideneamino)-2(5-nitro-2-hydroxyphenyl)-2,3-dihydroquinazoline-4(1H)-one(NNDQ)",O=C1c2ccccc2NC(c2cc([N+](=O)[O-])ccc2O)N1/N=C/c1cc([N+](=O)[O-])ccc1O,Fe,Carbon Steel,potentiodynamic polarization,1.0M HCL,0.1,57.6,Electrochemical investigation on the corrosion inhibition of mild steel by Quinazoline Schiff base compounds in hydrochloric acid solution,2015,Journal of Colloid and Interface Science,O=C1c2ccccc2NC(c2cc([N+](=O)[O-])ccc2O)N1/N=C/c1cc([N+](=O)[O-])ccc1O,58.592185954858174,B~AraeaaaaaeDA{aeaa{<DT>{~B}<BM>}aaaeB}DrLD~ALaraa{<DT>{~B}<BM>}aaarB,SAMPLE_23,BASE_3
4035,1015,"3-(5-nitro-2-hydroxybenzylideneamino)-2(5-nitro-2-hydroxyphenyl)-2,3-dihydroquinazoline-4(1H)-one(NNDQ)",O=C1c2ccccc2NC(c2cc([N+](=O)[O-])ccc2O)N1/N=C/c1cc([N+](=O)[O-])ccc1O,Fe,Carbon Steel,potentiodynamic polarization,1.0M HCL,0.05,46.5,Electrochemical investigation on the corrosion inhibition of mild steel by Quinazoline Schiff base compounds in hydrochloric acid solution,2015,Journal of Colloid and Interface Science,O=C1c2ccccc2NC(c2cc([N+](=O)[O-])ccc2O)N1/N=C/c1cc([N+](=O)[O-])ccc1O,60.84429077347496,B~AraeaaaaaeDA{aeaa{<DT>{~B}<BM>}aaaeB}DrLD~ALaraa{<DT>{~B}<BM>}aaarB,SAMPLE_23,BASE_3
4036,1015,"3-(5-nitro-2-hydroxybenzylideneamino)-2(5-nitro-2-hydroxyphenyl)-2,3-dihydroquinazoline-4(1H)-one(NNDQ)",O=C1c2ccccc2NC(c2cc([N+](=O)[O-])ccc2O)N1/N=C/c1cc([N+](=O)[O-])ccc1O,Fe,Carbon Steel,potentiodynamic polarization,1.0M HCL,0.5,75.4,Electrochemical investigation on the corrosion inhibition of mild steel by Quinazoline Schiff base compounds in hydrochloric acid solution,2015,Journal of Colloid and Interface Science,O=C1c2ccccc2NC(c2cc([N+](=O)[O-])ccc2O)N1/N=C/c1cc([N+](=O)[O-])ccc1O,53.3196068030945,B~AraeaaaaaeDA{aeaa{<DT>{~B}<BM>}aaaeB}DrLD~ALaraa{<DT>{~B}<BM>}aaarB,SAMPLE_23,BASE_3
4037,1016,"1,5-diisocyanatonaphthalene",O=C=Nc1cccc2c(N=C=O)cccc12,Al,powder,H2 evolution,"1M HCl, 2.5% NaCl",10.0,1,"HORNER, L. & MEISEL, K.",1978,Werkstoffe Und Korrosion-Materials and Corrosion,O=C=Nc1cccc2c(N=C=O)cccc12,66.80486234315278,B~A~Daraaaaea{D~A~B}aaaare,SAMPLE_37,BASE_1
4038,1017,2;3;4;5-tetrahydroxy-6-[3;4;5-trihydroxy-6-[[3;4;5-trihydroxy-6-(hydroxymethyl)oxan-2-yl]oxymethyl]oxan-2-yl]oxyhexanal(Dextran),O=CC(O)C(O)C(O)C(O)COC1OC(COC2OC(CO)C(O)C(O)C2O)C(O)C(O)C1O,Mg,CPMg220ppmFe,H2 evolution,0.5 wt.% NaCl,50.0,-24,"LAMAKA, S. V., VAGHEFINAZARI, B., MEI, D., PETRAUSKAS, R. P., HÖCHE, D. & ZHELUDKEVICH, M. L.",2017,Corrosion Science,O=CC(O)C(O)C(O)C(O)COC1OC(COC2OC(CO)C(O)C(O)C2O)C(O)C(O)C1O,68.98557281583481,B~AA{B}A{B}A{B}A{B}ABArBA{ABAeBA{AB}A{B}A{B}AeB}A{B}A{B}ArB,SAMPLE_20,BASE_4
4039,1018,N-phenylformamide (Formanilide),O=CNc1ccccc1,Al,powder,H2 evolution,"1M HCl, 2.5% NaCl",10.0,3,"HORNER, L. & MEISEL, K.",1978,Werkstoffe Und Korrosion-Materials and Corrosion,O=CNc1ccccc1,66.60720067580934,B~ADaraaaaar,SAMPLE_37,BASE_1
4040,1019,Formic acid (Methanoic acid; Formylic acid; Aminic acid),O=CO,Mg,HPMg51ppmFe,H2 evolution,0.5 wt.% NaCl,50.0,30,(Lamaka et al.;2017),2017,Corrosion Science,O=CO,63.44777336663013,B~AB,SAMPLE_28,BASE_4
4041,1019,Formic acid (Methanoic acid; Formylic acid; Aminic acid),O=CO,Mg,HPMg50ppmFe,H2 evolution,0.5 wt.% NaCl,50.0,55,(Lamaka et al.;2017),2017,Corrosion Science,O=CO,59.16858537032404,B~AB,SAMPLE_27,BASE_4
4042,1019,Formic acid (Methanoic acid; Formylic acid; Aminic acid),O=CO,Mg,WE43,H2 evolution,0.5 wt.% NaCl,50.0,34,(Lamaka et al.;2017),2017,Corrosion Science,O=CO,62.877898091209694,B~AB,SAMPLE_33,BASE_4
4043,1019,Formic acid (Methanoic acid; Formylic acid; Aminic acid),O=CO,Mg,ZE41,H2 evolution,0.5 wt.% NaCl,50.0,-5,(Lamaka et al.;2017),2017,Corrosion Science,O=CO,67.37473761857322,B~AB,SAMPLE_34,BASE_4
4044,1019,Formic acid (Methanoic acid; Formylic acid; Aminic acid),O=CO,Mg,E21,H2 evolution,0.5 wt.% NaCl,50.0,0,(Lamaka et al.;2017),2017,Corrosion Science,O=CO,66.90220070551119,B~AB,SAMPLE_26,BASE_4
4045,1019,Formic acid (Methanoic acid; Formylic acid; Aminic acid),O=CO,Mg,AZ31,H2 evolution,0.5 wt.% NaCl,50.0,78,(Lamaka et al.;2017),2017,Corrosion Science,O=CO,52.2377441098364,B~AB,SAMPLE_16,BASE_4
4046,1019,Formic acid (Methanoic acid; Formylic acid; Aminic acid),O=CO,Mg,AZ91,H2 evolution,0.5 wt.% NaCl,50.0,19,(Lamaka et al.;2017),2017,Corrosion Science,O=CO,64.86134949399732,B~AB,SAMPLE_17,BASE_4
4047,1019,Formic acid (Methanoic acid; Formylic acid; Aminic acid),O=CO,Mg,AM50,H2 evolution,0.5 wt.% NaCl,50.0,35,(Lamaka et al.;2017),2017,Corrosion Science,O=CO,62.730031317777865,B~AB,SAMPLE_14,BASE_4
4048,1020,(3R;4S;5R;6R)-6-(hydroxymethyl)oxane-2;3;4;5-tetrol (Galactose),O=C[C@H](O)[C@@H](O)[C@@H](O)[C@H](O)CO,Al,powder,H2 evolution,"1M HCl, 2.5% NaCl",10.0,7,"HORNER, L. & MEISEL, K.",1978,Werkstoffe Und Korrosion-Materials and Corrosion,O=C[C@H](O)[C@@H](O)[C@@H](O)[C@H](O)CO,66.19934733834768,B~A<A*H>{B}<A**H>{B}<A**H>{B}<A*H>{B}AB,SAMPLE_37,BASE_1
4049,1021,"2-phenylimidazo [1,2-a] pyrimidine-3-carbaldehyde",O=Cc1c(-c2ccccc2)nc2ncccn12,Fe,Carbon Steel,potentiodynamic polarization,1.0M HCL,0.01,85,Experimental-and-computational-studies-on-the-inhibition-perfor_2017_Surface,2017,Surfaces and Interfaces,O=Cc1c(-c2ccccc2)nc2ncccn12,48.52843138895072,B~Aara{Maeaaaaae}daedaaadre,SAMPLE_23,BASE_3
4050,1021,"2-phenylimidazo [1,2-a] pyrimidine-3-carbaldehyde",O=Cc1c(-c2ccccc2)nc2ncccn12,Fe,Carbon Steel,potentiodynamic polarization,1.0M HCL,0.1,86.6,Experimental-and-computational-studies-on-the-inhibition-perfor_2017_Surface,2017,Surfaces and Interfaces,O=Cc1c(-c2ccccc2)nc2ncccn12,47.43599738061959,B~Aara{Maeaaaaae}daedaaadre,SAMPLE_23,BASE_3
4051,1021,"2-phenylimidazo [1,2-a] pyrimidine-3-carbaldehyde",O=Cc1c(-c2ccccc2)nc2ncccn12,Fe,Carbon Steel,potentiodynamic polarization,1.0M HCL,0.001,83.3,Experimental-and-computational-studies-on-the-inhibition-perfor_2017_Surface,2017,Surfaces and Interfaces,O=Cc1c(-c2ccccc2)nc2ncccn12,49.568207821387205,B~Aara{Maeaaaaae}daedaaadre,SAMPLE_23,BASE_3
4052,1021,"2-phenylimidazo [1,2-a] pyrimidine-3-carbaldehyde",O=Cc1c(-c2ccccc2)nc2ncccn12,Fe,Carbon Steel,potentiodynamic polarization,1.0M HCL,1.0,87.4,Experimental-and-computational-studies-on-the-inhibition-perfor_2017_Surface,2017,Surfaces and Interfaces,O=Cc1c(-c2ccccc2)nc2ncccn12,46.83980392179988,B~Aara{Maeaaaaae}daedaaadre,SAMPLE_23,BASE_3
4053,1022,Anthracene-9-carbaldehyde (Anthracene-9-aldehyde),O=Cc1c2ccccc2cc2ccccc12,Al,powder,H2 evolution,"1M HCl, 2.5% NaCl",10.0,44,"HORNER, L. & MEISEL, K.",1978,Werkstoffe Und Korrosion-Materials and Corrosion,O=Cc1c2ccccc2cc2ccccc12,61.28660898641726,B~Aaraeaaaaaeaaeaaaaare,SAMPLE_37,BASE_1
4054,1023,"2,6-dichloroquinoline-3-carbaldehyde(QA-1)",O=Cc1cc2cc(Cl)cc([N+](=O)[O-])c2nc1Cl,Fe,Carbon Steel,potentiodynamic polarization,1.0M HCL,0.1,70,Correlated-experimental-and-theoretical-study-on-inhibition-_2017_Journal-of,2017,Journal of Molecular Structure,O=Cc1cc2cc(Cl)cc([N+](=O)[O-])c2nc1Cl,55.24162111838095,B~Aaraaeaa{Z}aa{<DT>{~B}<BM>}aedarZ,SAMPLE_23,BASE_3
4055,1023,"2,6-dichloroquinoline-3-carbaldehyde(QA-1)",O=Cc1cc2cc(Cl)cc([N+](=O)[O-])c2nc1Cl,Fe,Carbon Steel,potentiodynamic polarization,1.0M HCL,0.5,77,Correlated-experimental-and-theoretical-study-on-inhibition-_2017_Journal-of,2017,Journal of Molecular Structure,O=Cc1cc2cc(Cl)cc([N+](=O)[O-])c2nc1Cl,52.668263232347314,B~Aaraaeaa{Z}aa{<DT>{~B}<BM>}aedarZ,SAMPLE_23,BASE_3
4056,1023,"2,6-dichloroquinoline-3-carbaldehyde(QA-1)",O=Cc1cc2cc(Cl)cc([N+](=O)[O-])c2nc1Cl,Fe,Carbon Steel,potentiodynamic polarization,1.0M HCL,5.0,87,Correlated-experimental-and-theoretical-study-on-inhibition-_2017_Journal-of,2017,Journal of Molecular Structure,O=Cc1cc2cc(Cl)cc([N+](=O)[O-])c2nc1Cl,47.142487478704545,B~Aaraaeaa{Z}aa{<DT>{~B}<BM>}aedarZ,SAMPLE_23,BASE_3
4057,1024,"2,6-dichloro-8-nitroquinoline-3-carbaldehyde(QA-3)",O=Cc1cc2cc(Cl)ccc2cc1Cl,Fe,Carbon Steel,potentiodynamic polarization,1.0M HCL,1.0,83,Correlated-experimental-and-theoretical-study-on-inhibition-_2017_Journal-of,2017,Journal of Molecular Structure,O=Cc1cc2cc(Cl)ccc2cc1Cl,49.740647133813546,B~Aaraaeaa{Z}aaaeaarZ,SAMPLE_23,BASE_3
4058,1025,"2,6-dichloro-8-nitroquinoline-3-carbaldehyde(QA-3)",O=Cc1cc2cc(Cl)ccc2nc1Cl,Fe,Carbon Steel,potentiodynamic polarization,1.0M HCL,0.1,87,Correlated-experimental-and-theoretical-study-on-inhibition-_2017_Journal-of,2017,Journal of Molecular Structure,O=Cc1cc2cc(Cl)ccc2nc1Cl,47.142487478704545,B~Aaraaeaa{Z}aaaedarZ,SAMPLE_23,BASE_3
4059,1025,"2,6-dichloro-8-nitroquinoline-3-carbaldehyde(QA-3)",O=Cc1cc2cc(Cl)ccc2nc1Cl,Fe,Carbon Steel,potentiodynamic polarization,1.0M HCL,0.5,92,Correlated-experimental-and-theoretical-study-on-inhibition-_2017_Journal-of,2017,Journal of Molecular Structure,O=Cc1cc2cc(Cl)ccc2nc1Cl,42.44030275679476,B~Aaraaeaa{Z}aaaedarZ,SAMPLE_23,BASE_3
4060,1025,"2,6-dichloro-8-nitroquinoline-3-carbaldehyde(QA-3)",O=Cc1cc2cc(Cl)ccc2nc1Cl,Fe,Carbon Steel,potentiodynamic polarization,1.0M HCL,5.0,96,Correlated-experimental-and-theoretical-study-on-inhibition-_2017_Journal-of,2017,Journal of Molecular Structure,O=Cc1cc2cc(Cl)ccc2nc1Cl,35.727113027364545,B~Aaraaeaa{Z}aaaedarZ,SAMPLE_23,BASE_3
4061,1026,2-chloro-6-nitroquinoline-3-carbaldehyde (QA-2),O=Cc1cc2cc([N+](=O)[O-])ccc2cc1Cl,Fe,Carbon Steel,potentiodynamic polarization,1.0M HCL,1.0,85,Correlated-experimental-and-theoretical-study-on-inhibition-_2017_Journal-of,2017,Journal of Molecular Structure,O=Cc1cc2cc([N+](=O)[O-])ccc2cc1Cl,48.52843138895072,B~Aaraaeaa{<DT>{~B}<BM>}aaaeaarZ,SAMPLE_23,BASE_3
4062,1027,2-chloro-6-nitroquinoline-3-carbaldehyde (QA-2),O=Cc1cc2cc([N+](=O)[O-])ccc2nc1Cl,Fe,Carbon Steel,potentiodynamic polarization,1.0M HCL,0.1,71,Correlated-experimental-and-theoretical-study-on-inhibition-_2017_Journal-of,2017,Journal of Molecular Structure,O=Cc1cc2cc([N+](=O)[O-])ccc2nc1Cl,54.913281690761714,B~Aaraaeaa{<DT>{~B}<BM>}aaaedarZ,SAMPLE_23,BASE_3
4063,1027,2-chloro-6-nitroquinoline-3-carbaldehyde (QA-2),O=Cc1cc2cc([N+](=O)[O-])ccc2nc1Cl,Fe,Carbon Steel,potentiodynamic polarization,1.0M HCL,0.5,78,Correlated-experimental-and-theoretical-study-on-inhibition-_2017_Journal-of,2017,Journal of Molecular Structure,O=Cc1cc2cc([N+](=O)[O-])ccc2nc1Cl,52.2377441098364,B~Aaraaeaa{<DT>{~B}<BM>}aaaedarZ,SAMPLE_23,BASE_3
4064,1027,2-chloro-6-nitroquinoline-3-carbaldehyde (QA-2),O=Cc1cc2cc([N+](=O)[O-])ccc2nc1Cl,Fe,Carbon Steel,potentiodynamic polarization,1.0M HCL,5.0,89,Correlated-experimental-and-theoretical-study-on-inhibition-_2017_Journal-of,2017,Journal of Molecular Structure,O=Cc1cc2cc([N+](=O)[O-])ccc2nc1Cl,45.52455438040617,B~Aaraaeaa{<DT>{~B}<BM>}aaaedarZ,SAMPLE_23,BASE_3
4065,1028,4'-(Imidazol-1-yl) benzaldehyde,O=Cc1ccc(-n2ccnc2)cc1,Fe,Carbon Steel,potentiodynamic polarization,1.0M HCL,1.0,72.2,Development-of-a-predictive-model-for-corrosion-inhibition-of-_2016_Corrosio,2016,Corrosion Science,O=Cc1ccc(-n2ccnc2)cc1,54.50399182325718,B~Aaraaa{Mdeaadae}aar,SAMPLE_23,BASE_3
4066,1028,4'-(Imidazol-1-yl) benzaldehyde,O=Cc1ccc(-n2ccnc2)cc1,Fe,Carbon Steel,potentiodynamic polarization,1.0M HCL,0.1,23.6,Development-of-a-predictive-model-for-corrosion-inhibition-of-_2016_Corrosio,2016,Corrosion Science,O=Cc1ccc(-n2ccnc2)cc1,64.29509684271906,B~Aaraaa{Mdeaadae}aar,SAMPLE_23,BASE_3
4067,1028,4'-(Imidazol-1-yl) benzaldehyde,O=Cc1ccc(-n2ccnc2)cc1,Fe,Carbon Steel,potentiodynamic polarization,1.0M HCL,0.5,64.2,Development-of-a-predictive-model-for-corrosion-inhibition-of-_2016_Corrosio,2016,Corrosion Science,O=Cc1ccc(-n2ccnc2)cc1,56.95346494230903,B~Aaraaa{Mdeaadae}aar,SAMPLE_23,BASE_3
4068,1028,4'-(Imidazol-1-yl) benzaldehyde,O=Cc1ccc(-n2ccnc2)cc1,Fe,Carbon Steel,potentiodynamic polarization,1.0M HCL,5.0,80.4,Development-of-a-predictive-model-for-corrosion-inhibition-of-_2016_Corrosio,2016,Corrosion Science,O=Cc1ccc(-n2ccnc2)cc1,51.118991918105976,B~Aaraaa{Mdeaadae}aar,SAMPLE_23,BASE_3
4069,1029,3;4-Dichlorobenzaldehyde,O=Cc1ccc(Cl)c(Cl)c1,Al,powder,H2 evolution,"1M HCl, 2.5% NaCl",10.0,19,"HORNER, L. & MEISEL, K.",1978,Werkstoffe Und Korrosion-Materials and Corrosion,O=Cc1ccc(Cl)c(Cl)c1,64.86134949399732,B~Aaraaa{Z}a{Z}ar,SAMPLE_37,BASE_1
4070,1030,4-chlorobenzaldehyde,O=Cc1ccc(Cl)cc1,Al,powder,H2 evolution,"1M HCl, 2.5% NaCl",10.0,81,"HORNER, L. & MEISEL, K.",1978,Werkstoffe Und Korrosion-Materials and Corrosion,O=Cc1ccc(Cl)cc1,50.81787692311764,B~Aaraaa{Z}aar,SAMPLE_37,BASE_1
4071,1031,2;4-dichlorobenzaldehyde,O=Cc1ccc(Cl)cc1Cl,Al,powder,H2 evolution,"1M HCl, 2.5% NaCl",10.0,74,"HORNER, L. & MEISEL, K.",1978,Werkstoffe Und Korrosion-Materials and Corrosion,O=Cc1ccc(Cl)cc1Cl,53.85567720813477,B~Aaraaa{Z}aarZ,SAMPLE_37,BASE_1
4072,1032,4-hydroxybenzaldehyde (p-hydroxybenzaldehyde),O=Cc1ccc(O)cc1,Al,powder,H2 evolution,"1M HCl, 2.5% NaCl",10.0,0,"HORNER, L. & MEISEL, K.",1978,Werkstoffe Und Korrosion-Materials and Corrosion,O=Cc1ccc(O)cc1,66.90220070551119,B~Aaraaa{B}aar,SAMPLE_37,BASE_1
4073,1033,4-nitrobenzaldehyde (p-nitrobenzaldehyde),O=Cc1ccc([N+](=O)[O-])cc1,Al,powder,H2 evolution,"1M HCl, 2.5% NaCl",10.0,7,"HORNER, L. & MEISEL, K.",1978,Werkstoffe Und Korrosion-Materials and Corrosion,O=Cc1ccc([N+](=O)[O-])cc1,66.19934733834768,B~Aaraaa{<DT>{~B}<BM>}aar,SAMPLE_37,BASE_1
4074,1034,3-hydroxybenzaldehyde (m-Hydroxybenzaldehyde)100-83-4,O=Cc1cccc(O)c1,Al,powder,H2 evolution,"1M HCl, 2.5% NaCl",5.0,21,"HORNER, L. & MEISEL, K.",1978,Werkstoffe Und Korrosion-Materials and Corrosion,O=Cc1cccc(O)c1,64.61920974374658,B~Aaraaaa{B}ar,SAMPLE_37,BASE_1
4075,1034,3-hydroxybenzaldehyde (m-Hydroxybenzaldehyde)100-83-4,O=Cc1cccc(O)c1,Al,powder,H2 evolution,"1M HCl, 2.5% NaCl",10.0,26,"HORNER, L. & MEISEL, K.",1978,Werkstoffe Und Korrosion-Materials and Corrosion,O=Cc1cccc(O)c1,63.985972128020286,B~Aaraaaa{B}ar,SAMPLE_37,BASE_1
4076,1034,3-hydroxybenzaldehyde (m-Hydroxybenzaldehyde)100-83-4,O=Cc1cccc(O)c1,Al,powder,H2 evolution,"1M HCl, 2.5% NaCl",1.25,31,"HORNER, L. & MEISEL, K.",1978,Werkstoffe Und Korrosion-Materials and Corrosion,O=Cc1cccc(O)c1,63.30841721372063,B~Aaraaaa{B}ar,SAMPLE_37,BASE_1
4077,1034,3-hydroxybenzaldehyde (m-Hydroxybenzaldehyde)100-83-4,O=Cc1cccc(O)c1,Al,powder,H2 evolution,"1M HCl, 2.5% NaCl",2.5,41,"HORNER, L. & MEISEL, K.",1978,Werkstoffe Und Korrosion-Materials and Corrosion,O=Cc1cccc(O)c1,61.7920324693841,B~Aaraaaa{B}ar,SAMPLE_37,BASE_1
4078,1035,3-nitrobenzaldehyde (m-Nitrobenzaldehyde),O=Cc1cccc([N+](=O)[O-])c1,Al,powder,H2 evolution,"1M HCl, 2.5% NaCl",10.0,23,"HORNER, L. & MEISEL, K.",1978,Werkstoffe Und Korrosion-Materials and Corrosion,O=Cc1cccc([N+](=O)[O-])c1,64.37086061002866,B~Aaraaaa{<DT>{~B}<BM>}ar,SAMPLE_37,BASE_1
4079,1037,Benzaldehyde,O=Cc1ccccc1,Al,powder,H2 evolution,"1M HCl, 2.5% NaCl",10.0,19,"HORNER, L. & MEISEL, K.",1978,Werkstoffe Und Korrosion-Materials and Corrosion,O=Cc1ccccc1,64.86134949399732,B~Aaraaaaar,SAMPLE_37,BASE_1
4080,1038,2-hydroxybenzaldehyde (Salicylaldehyde),O=Cc1ccccc1O,Al,powder,H2 evolution,"1M HCl, 2.5% NaCl",5.0,38,"HORNER, L. & MEISEL, K.",1978,Werkstoffe Und Korrosion-Materials and Corrosion,O=Cc1ccccc1O,62.27238308640459,B~AaraaaaarB,SAMPLE_37,BASE_1
4081,1038,2-hydroxybenzaldehyde (Salicylaldehyde),O=Cc1ccccc1O,Al,powder,H2 evolution,"1M HCl, 2.5% NaCl",10.0,45,"HORNER, L. & MEISEL, K.",1978,Werkstoffe Und Korrosion-Materials and Corrosion,O=Cc1ccccc1O,61.11209821947949,B~AaraaaaarB,SAMPLE_37,BASE_1
4082,1038,2-hydroxybenzaldehyde (Salicylaldehyde),O=Cc1ccccc1O,Al,powder,H2 evolution,"1M HCl, 2.5% NaCl",1.25,51,"HORNER, L. & MEISEL, K.",1978,Werkstoffe Und Korrosion-Materials and Corrosion,O=Cc1ccccc1O,59.99334602774907,B~AaraaaaarB,SAMPLE_37,BASE_1
4083,1038,2-hydroxybenzaldehyde (Salicylaldehyde),O=Cc1ccccc1O,Mg,CPMg220ppmFe,H2 evolution,0.5 wt.% NaCl,50.0,98,(Lamaka et al.;2017),2017,Corrosion Science,O=Cc1ccccc1O,29.01392329793432,B~AaraaaaarB,SAMPLE_20,BASE_4
4084,1038,2-hydroxybenzaldehyde (Salicylaldehyde),O=Cc1ccccc1O,Mg,HPMg51ppmFe,H2 evolution,0.5 wt.% NaCl,50.0,31,(Lamaka et al.;2017),2017,Corrosion Science,O=Cc1ccccc1O,63.30841721372063,B~AaraaaaarB,SAMPLE_28,BASE_4
4085,1038,2-hydroxybenzaldehyde (Salicylaldehyde),O=Cc1ccccc1O,Mg,WE43,H2 evolution,0.5 wt.% NaCl,50.0,95,(Lamaka et al.;2017),2017,Corrosion Science,O=Cc1ccccc1O,37.88827740757743,B~AaraaaaarB,SAMPLE_33,BASE_4
4086,1038,2-hydroxybenzaldehyde (Salicylaldehyde),O=Cc1ccccc1O,Mg,E21,H2 evolution,0.5 wt.% NaCl,50.0,82,(Lamaka et al.;2017),2017,Corrosion Science,O=Cc1ccccc1O,50.29423126068093,B~AaraaaaarB,SAMPLE_26,BASE_4
4087,1038,2-hydroxybenzaldehyde (Salicylaldehyde),O=Cc1ccccc1O,Mg,AZ91,H2 evolution,0.5 wt.% NaCl,50.0,18,(Lamaka et al.;2017),2017,Corrosion Science,O=Cc1ccccc1O,64.98018639022474,B~AaraaaaarB,SAMPLE_17,BASE_4
4088,1038,2-hydroxybenzaldehyde (Salicylaldehyde),O=Cc1ccccc1O,Mg,AM50,H2 evolution,0.5 wt.% NaCl,50.0,-67,(Lamaka et al.;2017),2017,Corrosion Science,O=Cc1ccccc1O,71.86894138989075,B~AaraaaaarB,SAMPLE_14,BASE_4
4089,1039,2-nitrobenzaldehyde (o-Nitrobenzaldehyde),O=Cc1ccccc1[N+](=O)[O-],Al,powder,H2 evolution,"1M HCl, 2.5% NaCl",2.5,6,"HORNER, L. & MEISEL, K.",1978,Werkstoffe Und Korrosion-Materials and Corrosion,O=Cc1ccccc1[N+](=O)[O-],66.30293212822424,B~Aaraaaaar<DT>{~B}<BM>,SAMPLE_37,BASE_1
4090,1039,2-nitrobenzaldehyde (o-Nitrobenzaldehyde),O=Cc1ccccc1[N+](=O)[O-],Al,powder,H2 evolution,"1M HCl, 2.5% NaCl",10.0,16,"HORNER, L. & MEISEL, K.",1978,Werkstoffe Und Korrosion-Materials and Corrosion,O=Cc1ccccc1[N+](=O)[O-],65.21357323836033,B~Aaraaaaar<DT>{~B}<BM>,SAMPLE_37,BASE_1
4091,1039,2-nitrobenzaldehyde (o-Nitrobenzaldehyde),O=Cc1ccccc1[N+](=O)[O-],Al,powder,H2 evolution,"1M HCl, 2.5% NaCl",10.0,46,"HORNER, L. & MEISEL, K.",1978,Werkstoffe Und Korrosion-Materials and Corrosion,O=Cc1ccccc1[N+](=O)[O-],60.93438524205424,B~Aaraaaaar<DT>{~B}<BM>,SAMPLE_37,BASE_1
4092,1039,2-nitrobenzaldehyde (o-Nitrobenzaldehyde),O=Cc1ccccc1[N+](=O)[O-],Zn,unknown_probably_pure,H2 evolution,2.5% NaCl,10.0,78,"HORNER, L. & MEISEL, K.",1978,Werkstoffe Und Korrosion-Materials and Corrosion,O=Cc1ccccc1[N+](=O)[O-],52.2377441098364,B~Aaraaaaar<DT>{~B}<BM>,SAMPLE_40,BASE_5
4093,1040,Ammonium 2-oxo-1-phenylhydrazinolate (Cupferron),O=NN([O-])c1ccccc1.[NH4+],Al,powder,H2 evolution,"1M HCl, 2.5% NaCl",0.625,65,"HORNER, L. & MEISEL, K.",1978,Werkstoffe Und Korrosion-Materials and Corrosion,O=NN([O-])c1ccccc1.[NH4+],56.73458363719991,B~DD{<BM>}araaaaar!<DHuT>,SAMPLE_37,BASE_1
4094,1040,Ammonium 2-oxo-1-phenylhydrazinolate (Cupferron),O=NN([O-])c1ccccc1.[NH4+],Al,powder,H2 evolution,"1M HCl, 2.5% NaCl",1.25,70,"HORNER, L. & MEISEL, K.",1978,Werkstoffe Und Korrosion-Materials and Corrosion,O=NN([O-])c1ccccc1.[NH4+],55.24162111838095,B~DD{<BM>}araaaaar!<DHuT>,SAMPLE_37,BASE_1
4095,1040,Ammonium 2-oxo-1-phenylhydrazinolate (Cupferron),O=NN([O-])c1ccccc1.[NH4+],Al,powder,H2 evolution,"1M HCl, 2.5% NaCl",2.5,73,"HORNER, L. & MEISEL, K.",1978,Werkstoffe Und Korrosion-Materials and Corrosion,O=NN([O-])c1ccccc1.[NH4+],54.22119551262402,B~DD{<BM>}araaaaar!<DHuT>,SAMPLE_37,BASE_1
4096,1040,Ammonium 2-oxo-1-phenylhydrazinolate (Cupferron),O=NN([O-])c1ccccc1.[NH4+],Al,powder,H2 evolution,"1M HCl, 2.5% NaCl",5.0,79,"HORNER, L. & MEISEL, K.",1978,Werkstoffe Und Korrosion-Materials and Corrosion,O=NN([O-])c1ccccc1.[NH4+],51.787193779499894,B~DD{<BM>}araaaaar!<DHuT>,SAMPLE_37,BASE_1
4097,1040,Ammonium 2-oxo-1-phenylhydrazinolate (Cupferron),O=NN([O-])c1ccccc1.[NH4+],Al,powder,H2 evolution,"1M HCl, 2.5% NaCl",10.0,93,"HORNER, L. & MEISEL, K.",1978,Werkstoffe Und Korrosion-Materials and Corrosion,O=NN([O-])c1ccccc1.[NH4+],41.14703979812659,B~DD{<BM>}araaaaar!<DHuT>,SAMPLE_37,BASE_1
4098,1040,Ammonium 2-oxo-1-phenylhydrazinolate (Cupferron),O=NN([O-])c1ccccc1.[NH4+],Zn,unknown_probably_pure,H2 evolution,2.5% NaCl,10.0,35,"HORNER, L. & MEISEL, K.",1978,Werkstoffe Und Korrosion-Materials and Corrosion,O=NN([O-])c1ccccc1.[NH4+],62.730031317777865,B~DD{<BM>}araaaaar!<DHuT>,SAMPLE_40,BASE_5
