Repository: MatthiasHBusch/CrossAlloyTL

# CrossAlloyTL — cross-alloy transfer learning for Mg corrosion inhibitors

Code, data, and manuscript sources for:

> **Different Alloy, Different Story? Impact of Transfer Learning on
> Predictive Models for In Silico Screening of Mg Dissolution Modulators.**
> M. Busch, M. Tacke, S. V. Lamaka, M. L. Zheludkevich, C. J. Cyron,
> R. C. Aydin, C. Feiler (2026). *Corrosion Science* (submitted).

## Summary

We probe cross-alloy transfer learning (TL) for predicting the
inhibition efficiency (IE) of small organic dissolution modulators on
magnesium alloys, using the Mg subset of the
[ExCorr](https://excorr.web.app/) electrochemical
corrosion database.

File: data/ExCorrDatasetClean.csv (part 37 of 45)
Unnamed: 0,index,IUPAC,isomeric_SMILES,BaseMaterial,Alloy,Method,AggressiveComponent,Operating_Concentration_mM,IE,References,Year,Journal,canonical_SMILES,transformed_IE,transformed_smiles,transformed_alloy,transformed_base_material
4099,1040,Ammonium 2-oxo-1-phenylhydrazinolate (Cupferron),O=NN([O-])c1ccccc1.[NH4+],Zn,unknown_probably_pure,H2 evolution,2.5% NaCl,10.0,35,"HORNER, L. & MEISEL, K.",1978,Werkstoffe Und Korrosion-Materials and Corrosion,O=NN([O-])c1ccccc1.[NH4+],62.730031317777865,B~DD{<BM>}araaaaar!<DHuT>,SAMPLE_40,BASE_5
4100,1041,(E)-3-(2-(4–chloro-2-nitrophenyl)diazenyl)-1-nitrosonaphthalen-2-ol,O=Nc1c(O)c(/N=N/c2ccc(Cl)cc2[N+](=O)[O-])cc2ccccc12,Fe,Carbon Steel,potentiodynamic polarization,1.0M HCL,1.4,84.92,"Synthesis and Corrosion Inhibition Studies of (E)-3-(2-(4‑chloro-2-nitrophenyl)diazenyl)-1-nitrosonaphthalen-2-ol on Mild Steel dissolution in 0.5 M HCl Solution- Experimental, DFT and Monte Carlo Simulations",2022,Journal of Molecular Structure,O=Nc1c(O)c(/N=N/c2ccc(Cl)cc2[N+](=O)[O-])cc2ccccc12,48.57994792281552,B~Dara{B}a{LD~DLaeaaa{Z}aae<DT>{~B}<BM>}aaeaaaaare,SAMPLE_23,BASE_3
4101,1042,6-hydroxy-5-nitrosonaphthalene-1-sulfonicacid (1-nitroso-2-hydroxynaphthalene-5-sulfonicacid),O=Nc1c(O)ccc2c(S(=O)(=O)O)cccc12,Al,powder,H2 evolution,"1M HCl, 2.5% NaCl",10.0,56,"HORNER, L. & MEISEL, K.",1978,Werkstoffe Und Korrosion-Materials and Corrosion,O=Nc1c(O)ccc2c(S(=O)(=O)O)cccc12,58.950933839266604,B~Dara{B}aaaea{E{~B}{~B}B}aaaare,SAMPLE_37,BASE_1
4102,1043,5-hydroxy-6-nitrosonaphthalene-1-sulfonicacid (1-hydroxy-2-nitroso-5-naphthalene sulfonicacid),O=Nc1ccc2c(S(=O)(=O)O)cccc2c1O,Al,powder,H2 evolution,"1M HCl, 2.5% NaCl",10.0,21,"HORNER, L. & MEISEL, K.",1978,Werkstoffe Und Korrosion-Materials and Corrosion,O=Nc1ccc2c(S(=O)(=O)O)cccc2c1O,64.61920974374658,B~Daraaaea{E{~B}{~B}B}aaaaearB,SAMPLE_37,BASE_1
4103,1044,Dicyclohexylphosphinic acid,O=P(O)(C1CCCCC1)C1CCCCC1,Al,powder,H2 evolution,"1M HCl, 2.5% NaCl",10.0,30,"HORNER, L. & MEISEL, K.",1978,Werkstoffe Und Korrosion-Materials and Corrosion,O=P(O)(C1CCCCC1)C1CCCCC1,63.44777336663013,B~K{B}{ArAAAAAr}ArAAAAAr,SAMPLE_37,BASE_1
4104,1044,Dicyclohexylphosphinic acid,O=P(O)(C1CCCCC1)C1CCCCC1,Al,powder,H2 evolution,"1M HCl, 2.5% NaCl",10.0,48,"HORNER, L. & MEISEL, K.",1978,Werkstoffe Und Korrosion-Materials and Corrosion,O=P(O)(C1CCCCC1)C1CCCCC1,60.568866937565,B~K{B}{ArAAAAAr}ArAAAAAr,SAMPLE_37,BASE_1
4105,1044,Dicyclohexylphosphinic acid,O=P(O)(C1CCCCC1)C1CCCCC1,Zn,unknown_probably_pure,H2 evolution,2.5% NaCl,10.0,81,"HORNER, L. & MEISEL, K.",1978,Werkstoffe Und Korrosion-Materials and Corrosion,O=P(O)(C1CCCCC1)C1CCCCC1,50.81787692311764,B~K{B}{ArAAAAAr}ArAAAAAr,SAMPLE_40,BASE_5
4106,1045,Dibenzylphosphinic acid,O=P(O)(Cc1ccccc1)Cc1ccccc1,Al,powder,H2 evolution,"1M HCl, 2.5% NaCl",10.0,40,"HORNER, L. & MEISEL, K.",1978,Werkstoffe Und Korrosion-Materials and Corrosion,O=P(O)(Cc1ccccc1)Cc1ccccc1,61.95481084781117,B~K{B}{Aaraaaaar}Aaraaaaar,SAMPLE_37,BASE_1
4107,1046,[hydroxy (phenyl) methyl] phosphonate acid (HPMPA),O=P(O)(O)C(O)c1ccccc1,Fe,Carbon Steel,potentiodynamic polarization,1.0M HCL,0.1,71,Synthesis--spectral-analysis--theoretical-studies--molecular_2019_Journal-of,2019,Journal of Molecular Structure,O=P(O)(O)C(O)c1ccccc1,54.913281690761714,B~K{B}{B}A{B}araaaaar,SAMPLE_23,BASE_3
4108,1046,[hydroxy (phenyl) methyl] phosphonate acid (HPMPA),O=P(O)(O)C(O)c1ccccc1,Fe,Carbon Steel,potentiodynamic polarization,1.0M HCL,0.2,73,Synthesis--spectral-analysis--theoretical-studies--molecular_2019_Journal-of,2019,Journal of Molecular Structure,O=P(O)(O)C(O)c1ccccc1,54.22119551262402,B~K{B}{B}A{B}araaaaar,SAMPLE_23,BASE_3
4109,1046,[hydroxy (phenyl) methyl] phosphonate acid (HPMPA),O=P(O)(O)C(O)c1ccccc1,Fe,Carbon Steel,potentiodynamic polarization,1.0M HCL,0.3,86,Synthesis--spectral-analysis--theoretical-studies--molecular_2019_Journal-of,2019,Journal of Molecular Structure,O=P(O)(O)C(O)c1ccccc1,47.860229527556804,B~K{B}{B}A{B}araaaaar,SAMPLE_23,BASE_3
4110,1046,[hydroxy (phenyl) methyl] phosphonate acid (HPMPA),O=P(O)(O)C(O)c1ccccc1,Fe,Carbon Steel,potentiodynamic polarization,1.0M HCL,0.4,91,Synthesis--spectral-analysis--theoretical-studies--molecular_2019_Journal-of,2019,Journal of Molecular Structure,O=P(O)(O)C(O)c1ccccc1,43.581041531250705,B~K{B}{B}A{B}araaaaar,SAMPLE_23,BASE_3
4111,1047,3-bromopropylphosphonic acid(3-bromopropane-1-phosphonic),O=P(O)(O)CCCBr,Al,powder,H2 evolution,"1M HCl, 2.5% NaCl",10.0,23,"HORNER, L. & MEISEL, K.",1978,Werkstoffe Und Korrosion-Materials and Corrosion,O=P(O)(O)CCCBr,64.37086061002866,B~K{B}{B}AAAX,SAMPLE_37,BASE_1
4112,1048,Decane-1;10-bisphosphonic Acid,O=P(O)(O)CCCCCCCCCCP(=O)(O)O,Al,powder,H2 evolution,"1M HCl, 2.5% NaCl",5.0,46,"HORNER, L. & MEISEL, K.",1978,Werkstoffe Und Korrosion-Materials and Corrosion,O=P(O)(O)CCCCCCCCCCP(=O)(O)O,60.93438524205424,B~K{B}{B}AAAAAAAAAAK{~B}{B}B,SAMPLE_37,BASE_1
4113,1048,Decane-1;10-bisphosphonic Acid,O=P(O)(O)CCCCCCCCCCP(=O)(O)O,Al,powder,H2 evolution,"1M HCl, 2.5% NaCl",1.25,49,"HORNER, L. & MEISEL, K.",1978,Werkstoffe Und Korrosion-Materials and Corrosion,O=P(O)(O)CCCCCCCCCCP(=O)(O)O,60.380801115186856,B~K{B}{B}AAAAAAAAAAK{~B}{B}B,SAMPLE_37,BASE_1
4114,1048,Decane-1;10-bisphosphonic Acid,O=P(O)(O)CCCCCCCCCCP(=O)(O)O,Al,powder,H2 evolution,"1M HCl, 2.5% NaCl",2.5,50,"HORNER, L. & MEISEL, K.",1978,Werkstoffe Und Korrosion-Materials and Corrosion,O=P(O)(O)CCCCCCCCCCP(=O)(O)O,60.189010976080965,B~K{B}{B}AAAAAAAAAAK{~B}{B}B,SAMPLE_37,BASE_1
4115,1048,Decane-1;10-bisphosphonic Acid,O=P(O)(O)CCCCCCCCCCP(=O)(O)O,Al,powder,H2 evolution,"1M HCl, 2.5% NaCl",10.0,52,"HORNER, L. & MEISEL, K.",1978,Werkstoffe Und Korrosion-Materials and Corrosion,O=P(O)(O)CCCCCCCCCCP(=O)(O)O,59.7936464675983,B~K{B}{B}AAAAAAAAAAK{~B}{B}B,SAMPLE_37,BASE_1
4116,1048,Decane-1;10-bisphosphonic Acid,O=P(O)(O)CCCCCCCCCCP(=O)(O)O,Al,powder,H2 evolution,"1M HCl, 2.5% NaCl",0.625,55,"HORNER, L. & MEISEL, K.",1978,Werkstoffe Und Korrosion-Materials and Corrosion,O=P(O)(O)CCCCCCCCCCP(=O)(O)O,59.16858537032404,B~K{B}{B}AAAAAAAAAAK{~B}{B}B,SAMPLE_37,BASE_1
4117,1048,Decane-1;10-bisphosphonic Acid,O=P(O)(O)CCCCCCCCCCP(=O)(O)O,Zn,unknown_probably_pure,H2 evolution,2.5% NaCl,10.0,94,"HORNER, L. & MEISEL, K.",1978,Werkstoffe Und Korrosion-Materials and Corrosion,O=P(O)(O)CCCCCCCCCCP(=O)(O)O,39.65407727930763,B~K{B}{B}AAAAAAAAAAK{~B}{B}B,SAMPLE_40,BASE_5
4118,1049,9-phosphonononylphosphonic acid (Nonane-1;9-biphosphonic acid),O=P(O)(O)CCCCCCCCCP(=O)(O)O,Al,powder,H2 evolution,"1M HCl, 2.5% NaCl",10.0,67,"HORNER, L. & MEISEL, K.",1978,Werkstoffe Und Korrosion-Materials and Corrosion,O=P(O)(O)CCCCCCCCCP(=O)(O)O,56.16470836177948,B~K{B}{B}AAAAAAAAAK{~B}{B}B,SAMPLE_37,BASE_1
4119,1050,7-phosphonoheptylphosphonic acid (Heptyl-bisphosphonic acid),O=P(O)(O)CCCCCCCP(=O)(O)O,Al,powder,H2 evolution,"1M HCl, 2.5% NaCl",10.0,43,"HORNER, L. & MEISEL, K.",1978,Werkstoffe Und Korrosion-Materials and Corrosion,O=P(O)(O)CCCCCCCP(=O)(O)O,61.45803090449094,B~K{B}{B}AAAAAAAK{~B}{B}B,SAMPLE_37,BASE_1
4120,1051,6-phosphonohexylphosphonic acid (Hexane-1;6-bisphosphonic acid),O=P(O)(O)CCCCCCP(=O)(O)O,Al,powder,H2 evolution,"1M HCl, 2.5% NaCl",10.0,25,"HORNER, L. & MEISEL, K.",1978,Werkstoffe Und Korrosion-Materials and Corrosion,O=P(O)(O)CCCCCCP(=O)(O)O,64.11597522802404,B~K{B}{B}AAAAAAK{~B}{B}B,SAMPLE_37,BASE_1
4121,1051,6-phosphonohexylphosphonic acid (Hexane-1;6-bisphosphonic acid),O=P(O)(O)CCCCCCP(=O)(O)O,Al,powder,H2 evolution,"1M HCl, 2.5% NaCl",10.0,25,"HORNER, L. & MEISEL, K.",1978,Werkstoffe Und Korrosion-Materials and Corrosion,O=P(O)(O)CCCCCCP(=O)(O)O,64.11597522802404,B~K{B}{B}AAAAAAK{~B}{B}B,SAMPLE_37,BASE_1
4122,1052,5-phosphonopentylphosphonic acid (Pentane-1;5-bisphosphonic acid),O=P(O)(O)CCCCCP(=O)(O)O,Al,powder,H2 evolution,"1M HCl, 2.5% NaCl",10.0,15,"HORNER, L. & MEISEL, K.",1978,Werkstoffe Und Korrosion-Materials and Corrosion,O=P(O)(O)CCCCCP(=O)(O)O,65.32819097288687,B~K{B}{B}AAAAAK{~B}{B}B,SAMPLE_37,BASE_1
4123,1053,4-phosphonobutylphosphonic acid (Tetramethylene-1;4-bisphosphonic acid),O=P(O)(O)CCCCP(=O)(O)O,Al,powder,H2 evolution,"1M HCl, 2.5% NaCl",10.0,9,"HORNER, L. & MEISEL, K.",1978,Werkstoffe Und Korrosion-Materials and Corrosion,O=P(O)(O)CCCCP(=O)(O)O,65.98879370832702,B~K{B}{B}AAAAK{~B}{B}B,SAMPLE_37,BASE_1
4124,1054,3-phosphonopropylphosphonic acid (propane-1;3-bisphosphonic acid),O=P(O)(O)CCCP(=O)(O)O,Al,powder,H2 evolution,"1M HCl, 2.5% NaCl",10.0,9,"HORNER, L. & MEISEL, K.",1978,Werkstoffe Und Korrosion-Materials and Corrosion,O=P(O)(O)CCCP(=O)(O)O,65.98879370832702,B~K{B}{B}AAAK{~B}{B}B,SAMPLE_37,BASE_1
4125,1055,hexamethylenediamine tetra(methylene phosphonic acid),O=P(O)(O)CN(CCCCCCN(CP(=O)(O)O)CP(=O)(O)O)CP(=O)(O)O,Fe,Carbon Steel,potentiodynamic polarization,1.0M HCL,1.0,77.97,Adsorption-and-corrosion-inhibition-of-carbon-steel-in-hydr_2016_Arabian-Jou,2020,Colloids and Surfaces A: Physicochemical and Engineering Aspects,O=P(O)(O)CN(CCCCCCN(CP(=O)(O)O)CP(=O)(O)O)CP(=O)(O)O,52.25094204810114,B~K{B}{B}AD{AAAAAAD{AK{~B}{B}B}AK{~B}{B}B}AK{~B}{B}B,SAMPLE_23,BASE_3
4126,1055,hexamethylenediamine tetra(methylene phosphonic acid),O=P(O)(O)CN(CCCCCCN(CP(=O)(O)O)CP(=O)(O)O)CP(=O)(O)O,Fe,Carbon Steel,potentiodynamic polarization,1.0M HCL,0.5,54.58,Adsorption-and-corrosion-inhibition-of-carbon-steel-in-hydr_2016_Arabian-Jou,2020,Colloids and Surfaces A: Physicochemical and Engineering Aspects,O=P(O)(O)CN(CCCCCCN(CP(=O)(O)O)CP(=O)(O)O)CP(=O)(O)O,59.25856026920805,B~K{B}{B}AD{AAAAAAD{AK{~B}{B}B}AK{~B}{B}B}AK{~B}{B}B,SAMPLE_23,BASE_3
4127,1055,hexamethylenediamine tetra(methylene phosphonic acid),O=P(O)(O)CN(CCCCCCN(CP(=O)(O)O)CP(=O)(O)O)CP(=O)(O)O,Fe,Carbon Steel,potentiodynamic polarization,1.0M HCL,2.0,81.87,Adsorption-and-corrosion-inhibition-of-carbon-steel-in-hydr_2016_Arabian-Jou,2020,Colloids and Surfaces A: Physicochemical and Engineering Aspects,O=P(O)(O)CN(CCCCCCN(CP(=O)(O)O)CP(=O)(O)O)CP(=O)(O)O,50.36392772082796,B~K{B}{B}AD{AAAAAAD{AK{~B}{B}B}AK{~B}{B}B}AK{~B}{B}B,SAMPLE_23,BASE_3
4128,1055,hexamethylenediamine tetra(methylene phosphonic acid),O=P(O)(O)CN(CCCCCCN(CP(=O)(O)O)CP(=O)(O)O)CP(=O)(O)O,Fe,Carbon Steel,potentiodynamic polarization,1.0M HCL,4.0,81.87,Adsorption-and-corrosion-inhibition-of-carbon-steel-in-hydr_2016_Arabian-Jou,2020,Colloids and Surfaces A: Physicochemical and Engineering Aspects,O=P(O)(O)CN(CCCCCCN(CP(=O)(O)O)CP(=O)(O)O)CP(=O)(O)O,50.36392772082796,B~K{B}{B}AD{AAAAAAD{AK{~B}{B}B}AK{~B}{B}B}AK{~B}{B}B,SAMPLE_23,BASE_3
4129,1056,diethylenetriaminepentakis(methylphosphonic) acid,O=P(O)(O)CN(CCN(CP(=O)(O)O)CP(=O)(O)O)CCN(CP(=O)(O)O)CP(=O)(O)O,Fe,Carbon Steel,potentiodynamic polarization,1.0M HCL,0.01,72.2,Anticorrosion-potential-of-diethylenetriaminepentak_2015_Journal-of-Industri,2015,Journal of Industrial and Engineering Chemistry,O=P(O)(O)CN(CCN(CP(=O)(O)O)CP(=O)(O)O)CCN(CP(=O)(O)O)CP(=O)(O)O,54.50399182325718,B~K{B}{B}AD{AAD{AK{~B}{B}B}AK{~B}{B}B}AAD{AK{~B}{B}B}AK{~B}{B}B,SAMPLE_23,BASE_3
4130,1056,diethylenetriaminepentakis(methylphosphonic) acid,O=P(O)(O)CN(CCN(CP(=O)(O)O)CP(=O)(O)O)CCN(CP(=O)(O)O)CP(=O)(O)O,Fe,Carbon Steel,potentiodynamic polarization,1.0M HCL,0.1,77.5,Anticorrosion-potential-of-diethylenetriaminepentak_2015_Journal-of-Industri,2015,Journal of Industrial and Engineering Chemistry,O=P(O)(O)CN(CCN(CP(=O)(O)O)CP(=O)(O)O)CCN(CP(=O)(O)O)CP(=O)(O)O,52.455395640893805,B~K{B}{B}AD{AAD{AK{~B}{B}B}AK{~B}{B}B}AAD{AK{~B}{B}B}AK{~B}{B}B,SAMPLE_23,BASE_3
4131,1056,diethylenetriaminepentakis(methylphosphonic) acid,O=P(O)(O)CN(CCN(CP(=O)(O)O)CP(=O)(O)O)CCN(CP(=O)(O)O)CP(=O)(O)O,Fe,Carbon Steel,potentiodynamic polarization,1.0M HCL,0.001,60.8,Anticorrosion-potential-of-diethylenetriaminepentak_2015_Journal-of-Industri,2015,Journal of Industrial and Engineering Chemistry,O=P(O)(O)CN(CCN(CP(=O)(O)O)CP(=O)(O)O)CCN(CP(=O)(O)O)CP(=O)(O)O,57.8321816475362,B~K{B}{B}AD{AAD{AK{~B}{B}B}AK{~B}{B}B}AAD{AK{~B}{B}B}AK{~B}{B}B,SAMPLE_23,BASE_3
4132,1057,morpholin-4-ylmethylphosphonic acid(morpholine-methyl-phosphonic)acid,O=P(O)(O)CN1CCOCC1,Al,pure,potentiodynamic polarization,0.5 M NaCl,0.1,96.2,"STEFENEL, M. M., VUANO, B. M. & MAYER, C. E.",2001,Corrosion,O=P(O)(O)CN1CCOCC1,35.230333084044304,B~K{B}{B}ADrAABAAr,SAMPLE_38,BASE_1
4133,1057,morpholin-4-ylmethylphosphonic acid(morpholine-methyl-phosphonic)acid,O=P(O)(O)CN1CCOCC1,Al,pure,potentiodynamic polarization,0.5 M NaCl,1.0,97.1,"STEFENEL, M. M., VUANO, B. M. & MAYER, C. E.",2001,Corrosion,O=P(O)(O)CN1CCOCC1,32.6125481222582,B~K{B}{B}ADrAABAAr,SAMPLE_38,BASE_1
4134,1057,morpholin-4-ylmethylphosphonic acid(morpholine-methyl-phosphonic)acid,O=P(O)(O)CN1CCOCC1,Al,pure,potentiodynamic polarization,0.5 M NaCl,10.0,98,"STEFENEL, M. M., VUANO, B. M. & MAYER, C. E.",2001,Corrosion,O=P(O)(O)CN1CCOCC1,29.01392329793432,B~K{B}{B}ADrAABAAr,SAMPLE_38,BASE_1
4135,1057,morpholin-4-ylmethylphosphonic acid(morpholine-methyl-phosphonic)acid,O=P(O)(O)CN1CCOCC1,Al,pure,potentiodynamic polarization,0.5 M NaCl,0.1,96.4,"STEFENEL, M. M., VUANO, B. M. & MAYER, C. E.",2001,Corrosion,O=P(O)(O)CN1CCOCC1,34.70668742160759,B~K{B}{B}ADrAABAAr,SAMPLE_38,BASE_1
4136,1057,morpholin-4-ylmethylphosphonic acid(morpholine-methyl-phosphonic)acid,O=P(O)(O)CN1CCOCC1,Al,pure,potentiodynamic polarization,0.5 M NaCl,1.0,97.3,"STEFENEL, M. M., VUANO, B. M. & MAYER, C. E.",2001,Corrosion,O=P(O)(O)CN1CCOCC1,31.920461944120483,B~K{B}{B}ADrAABAAr,SAMPLE_38,BASE_1
4137,1057,morpholin-4-ylmethylphosphonic acid(morpholine-methyl-phosphonic)acid,O=P(O)(O)CN1CCOCC1,Al,pure,potentiodynamic polarization,0.5 M NaCl,10.0,97.8,"STEFENEL, M. M., VUANO, B. M. & MAYER, C. E.",2001,Corrosion,O=P(O)(O)CN1CCOCC1,29.937010541332864,B~K{B}{B}ADrAABAAr,SAMPLE_38,BASE_1
4138,1058,[2;4;5-tris(phosphonomethyl)phenyl]methylphosphonic acid(1;2;4;5-benzene tetrakis(methylphosphonicacid)),O=P(O)(O)Cc1cc(CP(=O)(O)O)c(CP(=O)(O)O)cc1CP(=O)(O)O,Al,powder,H2 evolution,"1M HCl, 2.5% NaCl",10.0,27,"HORNER, L. & MEISEL, K.",1978,Werkstoffe Und Korrosion-Materials and Corrosion,O=P(O)(O)Cc1cc(CP(=O)(O)O)c(CP(=O)(O)O)cc1CP(=O)(O)O,63.85420022415238,B~K{B}{B}Aaraa{AK{~B}{B}B}a{AK{~B}{B}B}aarAK{~B}{B}B,SAMPLE_37,BASE_1
4139,1059,Benzylphosphonic acid,O=P(O)(O)Cc1ccccc1,Al,powder,H2 evolution,"1M HCl, 2.5% NaCl",10.0,43,"HORNER, L. & MEISEL, K.",1978,Werkstoffe Und Korrosion-Materials and Corrosion,O=P(O)(O)Cc1ccccc1,61.45803090449094,B~K{B}{B}Aaraaaaar,SAMPLE_37,BASE_1
4140,1060,(2;3;4;5;6-pentaphosphonooxycyclohexyl)dihydrogen phosphate (Phytic acid),O=P(O)(O)OC1C(OP(=O)(O)O)C(OP(=O)(O)O)C(OP(=O)(O)O)C(OP(=O)(O)O)C1OP(=O)(O)O,Mg,CPMg220ppmFe,H2 evolution,0.5 wt.% NaCl,50.0,60,(Lamaka et al.;2017); (Cui et al.;2008);(Liu et al.; 2012;Jianrui et al.; 2006;Chen et al.; 2013;Zhang et al.; 2014;Gupta et al.; 2013;Liang et al.; 2009;Gao et al.; 2009; Panet al.; 2009),2017,Corrosion Science,O=P(O)(O)OC1C(OP(=O)(O)O)C(OP(=O)(O)O)C(OP(=O)(O)O)C(OP(=O)(O)O)C1OP(=O)(O)O,58.02784659586809,B~K{B}{B}BArA{BK{~B}{B}B}A{BK{~B}{B}B}A{BK{~B}{B}B}A{BK{~B}{B}B}ArBK{~B}{B}B,SAMPLE_20,BASE_4
4141,1060,(2;3;4;5;6-pentaphosphonooxycyclohexyl)dihydrogen phosphate (Phytic acid),O=P(O)(O)OC1C(OP(=O)(O)O)C(OP(=O)(O)O)C(OP(=O)(O)O)C(OP(=O)(O)O)C1OP(=O)(O)O,Mg,HPMg50ppmFe,H2 evolution,0.5 wt.% NaCl,50.0,66,(Lamaka et al.;2017),2017,Corrosion Science,O=P(O)(O)OC1C(OP(=O)(O)O)C(OP(=O)(O)O)C(OP(=O)(O)O)C(OP(=O)(O)O)C1OP(=O)(O)O,56.45383686324378,B~K{B}{B}BArA{BK{~B}{B}B}A{BK{~B}{B}B}A{BK{~B}{B}B}A{BK{~B}{B}B}ArBK{~B}{B}B,SAMPLE_27,BASE_4
4142,1060,(2;3;4;5;6-pentaphosphonooxycyclohexyl)dihydrogen phosphate (Phytic acid),O=P(O)(O)OC1C(OP(=O)(O)O)C(OP(=O)(O)O)C(OP(=O)(O)O)C(OP(=O)(O)O)C1OP(=O)(O)O,Mg,ZE41,H2 evolution,0.5 wt.% NaCl,50.0,-42,(Lamaka et al.;2017),2017,Corrosion Science,O=P(O)(O)OC1C(OP(=O)(O)O)C(OP(=O)(O)O)C(OP(=O)(O)O)C(OP(=O)(O)O)C1OP(=O)(O)O,70.29834249918625,B~K{B}{B}BArA{BK{~B}{B}B}A{BK{~B}{B}B}A{BK{~B}{B}B}A{BK{~B}{B}B}ArBK{~B}{B}B,SAMPLE_34,BASE_4
4143,1060,(2;3;4;5;6-pentaphosphonooxycyclohexyl)dihydrogen phosphate (Phytic acid),O=P(O)(O)OC1C(OP(=O)(O)O)C(OP(=O)(O)O)C(OP(=O)(O)O)C(OP(=O)(O)O)C1OP(=O)(O)O,Mg,AZ31,H2 evolution,0.5 wt.% NaCl,50.0,-191,(Lamaka et al.;2017),2017,Corrosion Science,O=P(O)(O)OC1C(OP(=O)(O)O)C(OP(=O)(O)O)C(OP(=O)(O)O)C(OP(=O)(O)O)C1OP(=O)(O)O,77.24735465718265,B~K{B}{B}BArA{BK{~B}{B}B}A{BK{~B}{B}B}A{BK{~B}{B}B}A{BK{~B}{B}B}ArBK{~B}{B}B,SAMPLE_16,BASE_4
4144,1060,(2;3;4;5;6-pentaphosphonooxycyclohexyl)dihydrogen phosphate (Phytic acid),O=P(O)(O)OC1C(OP(=O)(O)O)C(OP(=O)(O)O)C(OP(=O)(O)O)C(OP(=O)(O)O)C1OP(=O)(O)O,Mg,AM50,H2 evolution,0.5 wt.% NaCl,50.0,-226,(Lamaka et al.;2017),2017,Corrosion Science,O=P(O)(O)OC1C(OP(=O)(O)O)C(OP(=O)(O)O)C(OP(=O)(O)O)C(OP(=O)(O)O)C1OP(=O)(O)O,78.3473296672931,B~K{B}{B}BArA{BK{~B}{B}B}A{BK{~B}{B}B}A{BK{~B}{B}B}A{BK{~B}{B}B}ArBK{~B}{B}B,SAMPLE_14,BASE_4
4145,1061,Phenylphosphonic acid,O=P(O)(O)c1ccccc1,Al,powder,H2 evolution,"1M HCl, 2.5% NaCl",10.0,30,"HORNER, L. & MEISEL, K.",1978,Werkstoffe Und Korrosion-Materials and Corrosion,O=P(O)(O)c1ccccc1,63.44777336663013,B~K{B}{B}araaaaar,SAMPLE_37,BASE_1
4146,1062,"cyclohexa-2,5-diene-1,4-dione (p-quinone)",O=S(=O)(CCl)c1ccccc1,Al,powder,H2 evolution,"1M HCl, 2.5% NaCl",10.0,23,"HORNER, L. & MEISEL, K.",1978,Werkstoffe Und Korrosion-Materials and Corrosion,O=S(=O)(CCl)c1ccccc1,64.37086061002866,B~E{~B}{AZ}araaaaar,SAMPLE_37,BASE_1
4147,1063,Benzenesulfonic acid cyclohexylamide,O=S(=O)(NC1CCCCC1)c1ccccc1,Al,powder,H2 evolution,"1M HCl, 2.5% NaCl",10.0,25,"HORNER, L. & MEISEL, K.",1978,Werkstoffe Und Korrosion-Materials and Corrosion,O=S(=O)(NC1CCCCC1)c1ccccc1,64.11597522802404,B~E{~B}{DArAAAAAr}araaaaar,SAMPLE_37,BASE_1
4148,1063,Benzenesulfonic acid cyclohexylamide,O=S(=O)(NC1CCCCC1)c1ccccc1,Al,powder,H2 evolution,"1M HCl, 2.5% NaCl",10.0,25,"HORNER, L. & MEISEL, K.",1978,Werkstoffe Und Korrosion-Materials and Corrosion,O=S(=O)(NC1CCCCC1)c1ccccc1,64.11597522802404,B~E{~B}{DArAAAAAr}araaaaar,SAMPLE_37,BASE_1
4149,1064,Benzenesulfonic acid benzylamide,O=S(=O)(NCc1ccccc1)c1ccccc1,Al,powder,H2 evolution,"1M HCl, 2.5% NaCl",10.0,17,"HORNER, L. & MEISEL, K.",1978,Werkstoffe Und Korrosion-Materials and Corrosion,O=S(=O)(NCc1ccccc1)c1ccccc1,65.09758280373495,B~E{~B}{DAaraaaaar}araaaaar,SAMPLE_37,BASE_1
4150,1064,Benzenesulfonic acid benzylamide,O=S(=O)(NCc1ccccc1)c1ccccc1,Al,powder,H2 evolution,"1M HCl, 2.5% NaCl",10.0,17,"HORNER, L. & MEISEL, K.",1978,Werkstoffe Und Korrosion-Materials and Corrosion,O=S(=O)(NCc1ccccc1)c1ccccc1,65.09758280373495,B~E{~B}{DAaraaaaar}araaaaar,SAMPLE_37,BASE_1
4151,1065,N-hydroxybenzenesulfonamide (Benzsulfhydroxamic acid),O=S(=O)(NO)c1ccccc1,Al,powder,H2 evolution,"1M HCl, 2.5% NaCl",10.0,-6,"HORNER, L. & MEISEL, K.",1978,Werkstoffe Und Korrosion-Materials and Corrosion,O=S(=O)(NO)c1ccccc1,67.46654006450127,B~E{~B}{DB}araaaaar,SAMPLE_37,BASE_1
4152,1066,N-[4-(benzenesulfonyl)phenyl]benzenesulfonamide (C6H5-SO2-p-C6H4-NH-SO2C6H5),O=S(=O)(Nc1ccc(S(=O)(=O)c2ccccc2)cc1)c1ccccc1,Al,powder,H2 evolution,"1M HCl, 2.5% NaCl",10.0,5,"HORNER, L. & MEISEL, K.",1978,Werkstoffe Und Korrosion-Materials and Corrosion,O=S(=O)(Nc1ccc(S(=O)(=O)c2ccccc2)cc1)c1ccccc1,66.40542076219096,B~E{~B}{Daraaa{E{~B}{~B}aeaaaaae}aar}araaaaar,SAMPLE_37,BASE_1
4153,1066,N-[4-(benzenesulfonyl)phenyl]benzenesulfonamide (C6H5-SO2-p-C6H4-NH-SO2C6H5),O=S(=O)(Nc1ccc(S(=O)(=O)c2ccccc2)cc1)c1ccccc1,Al,powder,H2 evolution,"1M HCl, 2.5% NaCl",10.0,25,"HORNER, L. & MEISEL, K.",1978,Werkstoffe Und Korrosion-Materials and Corrosion,O=S(=O)(Nc1ccc(S(=O)(=O)c2ccccc2)cc1)c1ccccc1,64.11597522802404,B~E{~B}{Daraaa{E{~B}{~B}aeaaaaae}aar}araaaaar,SAMPLE_37,BASE_1
4154,1066,N-[4-(benzenesulfonyl)phenyl]benzenesulfonamide (C6H5-SO2-p-C6H4-NH-SO2C6H5),O=S(=O)(Nc1ccc(S(=O)(=O)c2ccccc2)cc1)c1ccccc1,Al,powder,H2 evolution,"1M HCl, 2.5% NaCl",10.0,16,"HORNER, L. & MEISEL, K.",1978,Werkstoffe Und Korrosion-Materials and Corrosion,O=S(=O)(Nc1ccc(S(=O)(=O)c2ccccc2)cc1)c1ccccc1,65.21357323836033,B~E{~B}{Daraaa{E{~B}{~B}aeaaaaae}aar}araaaaar,SAMPLE_37,BASE_1
4155,1067,N-phenylbenzenesulfonamide (Benzenesulfonic acid anilide),O=S(=O)(Nc1ccccc1)c1ccccc1,Al,powder,H2 evolution,"1M HCl, 2.5% NaCl",10.0,31,"HORNER, L. & MEISEL, K.",1978,Werkstoffe Und Korrosion-Materials and Corrosion,O=S(=O)(Nc1ccccc1)c1ccccc1,63.30841721372063,B~E{~B}{Daraaaaar}araaaaar,SAMPLE_37,BASE_1
4156,1067,N-phenylbenzenesulfonamide (Benzenesulfonic acid anilide),O=S(=O)(Nc1ccccc1)c1ccccc1,Al,powder,H2 evolution,"1M HCl, 2.5% NaCl",10.0,33,"HORNER, L. & MEISEL, K.",1978,Werkstoffe Und Korrosion-Materials and Corrosion,O=S(=O)(Nc1ccccc1)c1ccccc1,63.0235412196929,B~E{~B}{Daraaaaar}araaaaar,SAMPLE_37,BASE_1
4157,1070,p-Chlorosulphonic acid,O=S(=O)(O)Cl,Al,powder,H2 evolution,"1M HCl, 2.5% NaCl",10.0,24,"HORNER, L. & MEISEL, K.",1978,Werkstoffe Und Korrosion-Materials and Corrosion,O=S(=O)(O)Cl,64.24425638197809,B~E{~B}{B}Z,SAMPLE_37,BASE_1
4158,1071,"6-(quinolin-6-ylmethyl)benzene-1,2,3,4,5-pentasulfonicacid(QBPA)",O=S(=O)(O)c1c(Cc2ccc3ncccc3c2)c(S(=O)(=O)O)c(S(=O)(=O)O)c(S(=O)(=O)O)c1S(=O)(=O)O,Fe,Carbon Steel,potentiodynamic polarization,1.0M HCL,1.0,98.03,Excellent corrosion inhibition performance of novel quinoline derivatives on mild steel in HCl media: experimental and computational investigations,2018,Journal of Molecular Structure,O=S(=O)(O)c1c(Cc2ccc3ncccc3c2)c(S(=O)(=O)O)c(S(=O)(=O)O)c(S(=O)(=O)O)c1S(=O)(=O)O,28.867546423056485,B~E{~B}{B}ara{Aaeaaatdaaaatae}a{E{~B}{~B}B}a{E{~B}{~B}B}a{E{~B}{~B}B}arE{~B}{~B}B,SAMPLE_23,BASE_3
4159,1071,"6-(quinolin-6-ylmethyl)benzene-1,2,3,4,5-pentasulfonicacid(QBPA)",O=S(=O)(O)c1c(Cc2ccc3ncccc3c2)c(S(=O)(=O)O)c(S(=O)(=O)O)c(S(=O)(=O)O)c1S(=O)(=O)O,Fe,Carbon Steel,potentiodynamic polarization,1.0M HCL,0.1,84.26,Excellent corrosion inhibition performance of novel quinoline derivatives on mild steel in HCl media: experimental and computational investigations,2018,Journal of Molecular Structure,O=S(=O)(O)c1c(Cc2ccc3ncccc3c2)c(S(=O)(=O)O)c(S(=O)(=O)O)c(S(=O)(=O)O)c1S(=O)(=O)O,48.99481708838508,B~E{~B}{B}ara{Aaeaaatdaaaatae}a{E{~B}{~B}B}a{E{~B}{~B}B}a{E{~B}{~B}B}arE{~B}{~B}B,SAMPLE_23,BASE_3
4160,1071,"6-(quinolin-6-ylmethyl)benzene-1,2,3,4,5-pentasulfonicacid(QBPA)",O=S(=O)(O)c1c(Cc2ccc3ncccc3c2)c(S(=O)(=O)O)c(S(=O)(=O)O)c(S(=O)(=O)O)c1S(=O)(=O)O,Fe,Carbon Steel,potentiodynamic polarization,1.0M HCL,0.5,94.12,Excellent corrosion inhibition performance of novel quinoline derivatives on mild steel in HCl media: experimental and computational investigations,2018,Journal of Molecular Structure,O=S(=O)(O)c1c(Cc2ccc3ncccc3c2)c(S(=O)(=O)O)c(S(=O)(=O)O)c(S(=O)(=O)O)c1S(=O)(=O)O,39.458412330975726,B~E{~B}{B}ara{Aaeaaatdaaaatae}a{E{~B}{~B}B}a{E{~B}{~B}B}a{E{~B}{~B}B}arE{~B}{~B}B,SAMPLE_23,BASE_3
4161,1072,8-hydroxy-7-iodoquinoline-5-sulfonic acid (8-Hydroxy-7-iodo-5-quinolinesulfonic acid),O=S(=O)(O)c1cc(I)c(O)c2ncccc12,Mg,CPMg220ppmFe,H2 evolution,0.5 wt.% NaCl,50.0,84,(Lamaka et al.;2017),2017,Corrosion Science,O=S(=O)(O)c1cc(I)c(O)c2ncccc12,49.15349248622498,B~E{~B}{B}araa{H}a{B}aedaaaare,SAMPLE_20,BASE_4
4162,1072,8-hydroxy-7-iodoquinoline-5-sulfonic acid (8-Hydroxy-7-iodo-5-quinolinesulfonic acid),O=S(=O)(O)c1cc(I)c(O)c2ncccc12,Mg,CPMg220ppmFe,H2 evolution,0.5 wt.% NaCl,25.0,53,(Lamaka et al.;2017),2017,Corrosion Science,O=S(=O)(O)c1cc(I)c(O)c2ncccc12,59.58974239879402,B~E{~B}{B}araa{H}a{B}aedaaaare,SAMPLE_20,BASE_4
4163,1072,8-hydroxy-7-iodoquinoline-5-sulfonic acid (8-Hydroxy-7-iodo-5-quinolinesulfonic acid),O=S(=O)(O)c1cc(I)c(O)c2ncccc12,Mg,HPMg51ppmFe,H2 evolution,0.5 wt.% NaCl,25.0,-107,(Lamaka et al.;2017),2017,Corrosion Science,O=S(=O)(O)c1cc(I)c(O)c2ncccc12,73.94857119509393,B~E{~B}{B}araa{H}a{B}aedaaaare,SAMPLE_28,BASE_4
4164,1072,8-hydroxy-7-iodoquinoline-5-sulfonic acid (8-Hydroxy-7-iodo-5-quinolinesulfonic acid),O=S(=O)(O)c1cc(I)c(O)c2ncccc12,Mg,HPMg50ppmFe,H2 evolution,0.5 wt.% NaCl,25.0,76,(Lamaka et al.;2017),2017,Corrosion Science,O=S(=O)(O)c1cc(I)c(O)c2ncccc12,53.080456738168074,B~E{~B}{B}araa{H}a{B}aedaaaare,SAMPLE_27,BASE_4
4165,1072,8-hydroxy-7-iodoquinoline-5-sulfonic acid (8-Hydroxy-7-iodo-5-quinolinesulfonic acid),O=S(=O)(O)c1cc(I)c(O)c2ncccc12,Mg,WE43,H2 evolution,0.5 wt.% NaCl,25.0,-25,(Lamaka et al.;2017),2017,Corrosion Science,O=S(=O)(O)c1cc(I)c(O)c2ncccc12,69.06336508572407,B~E{~B}{B}araa{H}a{B}aedaaaare,SAMPLE_33,BASE_4
4166,1072,8-hydroxy-7-iodoquinoline-5-sulfonic acid (8-Hydroxy-7-iodo-5-quinolinesulfonic acid),O=S(=O)(O)c1cc(I)c(O)c2ncccc12,Mg,ZE41,H2 evolution,0.5 wt.% NaCl,25.0,-32,(Lamaka et al.;2017),2017,Corrosion Science,O=S(=O)(O)c1cc(I)c(O)c2ncccc12,69.59108782063993,B~E{~B}{B}araa{H}a{B}aedaaaare,SAMPLE_34,BASE_4
4167,1072,8-hydroxy-7-iodoquinoline-5-sulfonic acid (8-Hydroxy-7-iodo-5-quinolinesulfonic acid),O=S(=O)(O)c1cc(I)c(O)c2ncccc12,Mg,E21,H2 evolution,0.5 wt.% NaCl,25.0,-487,(Lamaka et al.;2017),2017,Corrosion Science,O=S(=O)(O)c1cc(I)c(O)c2ncccc12,84.04339421203468,B~E{~B}{B}araa{H}a{B}aedaaaare,SAMPLE_26,BASE_4
4168,1072,8-hydroxy-7-iodoquinoline-5-sulfonic acid (8-Hydroxy-7-iodo-5-quinolinesulfonic acid),O=S(=O)(O)c1cc(I)c(O)c2ncccc12,Mg,AZ31,H2 evolution,0.5 wt.% NaCl,25.0,-64,(Lamaka et al.;2017),2017,Corrosion Science,O=S(=O)(O)c1cc(I)c(O)c2ncccc12,71.69337611965496,B~E{~B}{B}araa{H}a{B}aedaaaare,SAMPLE_16,BASE_4
4169,1072,8-hydroxy-7-iodoquinoline-5-sulfonic acid (8-Hydroxy-7-iodo-5-quinolinesulfonic acid),O=S(=O)(O)c1cc(I)c(O)c2ncccc12,Mg,AZ91,H2 evolution,0.5 wt.% NaCl,25.0,-102,(Lamaka et al.;2017),2017,Corrosion Science,O=S(=O)(O)c1cc(I)c(O)c2ncccc12,73.71176024031804,B~E{~B}{B}araa{H}a{B}aedaaaare,SAMPLE_17,BASE_4
4170,1072,8-hydroxy-7-iodoquinoline-5-sulfonic acid (8-Hydroxy-7-iodo-5-quinolinesulfonic acid),O=S(=O)(O)c1cc(I)c(O)c2ncccc12,Mg,AM50,H2 evolution,0.5 wt.% NaCl,25.0,-181,(Lamaka et al.;2017),2017,Corrosion Science,O=S(=O)(O)c1cc(I)c(O)c2ncccc12,76.90868079621809,B~E{~B}{B}araa{H}a{B}aedaaaare,SAMPLE_14,BASE_4
4171,1073,8-Hydroxyquinoline-5-Sulfonic Acid,O=S(=O)(O)c1ccc(O)c2ncccc12,Mg,CPMg220ppmFe,H2 evolution,0.5 wt.% NaCl,25.0,1,(Lamaka et al.;2017),2017,Corrosion Science,O=S(=O)(O)c1ccc(O)c2ncccc12,66.80486234315278,B~E{~B}{B}araaa{B}aedaaaare,SAMPLE_20,BASE_4
4172,1073,8-Hydroxyquinoline-5-Sulfonic Acid,O=S(=O)(O)c1ccc(O)c2ncccc12,Mg,HPMg51ppmFe,H2 evolution,0.5 wt.% NaCl,25.0,-179,(Lamaka et al.;2017),2017,Corrosion Science,O=S(=O)(O)c1ccc(O)c2ncccc12,76.83950131972098,B~E{~B}{B}araaa{B}aedaaaare,SAMPLE_28,BASE_4
4173,1073,8-Hydroxyquinoline-5-Sulfonic Acid,O=S(=O)(O)c1ccc(O)c2ncccc12,Mg,HPMg50ppmFe,H2 evolution,0.5 wt.% NaCl,25.0,50,(Lamaka et al.;2017),2017,Corrosion Science,O=S(=O)(O)c1ccc(O)c2ncccc12,60.189010976080965,B~E{~B}{B}araaa{B}aedaaaare,SAMPLE_27,BASE_4
4174,1073,8-Hydroxyquinoline-5-Sulfonic Acid,O=S(=O)(O)c1ccc(O)c2ncccc12,Mg,WE43,H2 evolution,0.5 wt.% NaCl,25.0,-71,(Lamaka et al.;2017),2017,Corrosion Science,O=S(=O)(O)c1ccc(O)c2ncccc12,72.09818488586424,B~E{~B}{B}araaa{B}aedaaaare,SAMPLE_33,BASE_4
4175,1073,8-Hydroxyquinoline-5-Sulfonic Acid,O=S(=O)(O)c1ccc(O)c2ncccc12,Mg,ZE41,H2 evolution,0.5 wt.% NaCl,25.0,-119,(Lamaka et al.;2017),2017,Corrosion Science,O=S(=O)(O)c1ccc(O)c2ncccc12,74.4943542055257,B~E{~B}{B}araaa{B}aedaaaare,SAMPLE_34,BASE_4
4176,1073,8-Hydroxyquinoline-5-Sulfonic Acid,O=S(=O)(O)c1ccc(O)c2ncccc12,Mg,E21,H2 evolution,0.5 wt.% NaCl,25.0,-668,(Lamaka et al.;2017),2017,Corrosion Science,O=S(=O)(O)c1ccc(O)c2ncccc12,86.64640538531917,B~E{~B}{B}araaa{B}aedaaaare,SAMPLE_26,BASE_4
4177,1073,8-Hydroxyquinoline-5-Sulfonic Acid,O=S(=O)(O)c1ccc(O)c2ncccc12,Mg,AZ31,H2 evolution,0.5 wt.% NaCl,25.0,-208,(Lamaka et al.;2017),2017,Corrosion Science,O=S(=O)(O)c1ccc(O)c2ncccc12,77.79724006888911,B~E{~B}{B}araaa{B}aedaaaare,SAMPLE_16,BASE_4
4178,1073,8-Hydroxyquinoline-5-Sulfonic Acid,O=S(=O)(O)c1ccc(O)c2ncccc12,Mg,AZ91,H2 evolution,0.5 wt.% NaCl,25.0,-183,(Lamaka et al.;2017),2017,Corrosion Science,O=S(=O)(O)c1ccc(O)c2ncccc12,76.97736963400229,B~E{~B}{B}araaa{B}aedaaaare,SAMPLE_17,BASE_4
4179,1073,8-Hydroxyquinoline-5-Sulfonic Acid,O=S(=O)(O)c1ccc(O)c2ncccc12,Mg,AM50,H2 evolution,0.5 wt.% NaCl,25.0,-330,(Lamaka et al.;2017),2017,Corrosion Science,O=S(=O)(O)c1ccc(O)c2ncccc12,81.02901195744296,B~E{~B}{B}araaa{B}aedaaaare,SAMPLE_14,BASE_4
4180,1074,6;7-dihydroxynaphthalene-2-sulfonic acid (2;3-dihydroxynaphthalene-6-sulfonic acid),O=S(=O)(O)c1ccc2cc(O)c(O)cc2c1,Al,powder,H2 evolution,"1M HCl, 2.5% NaCl",10.0,29,"HORNER, L. & MEISEL, K.",1978,Werkstoffe Und Korrosion-Materials and Corrosion,O=S(=O)(O)c1ccc2cc(O)c(O)cc2c1,63.58515276975603,B~E{~B}{B}araaaeaa{B}a{B}aaear,SAMPLE_37,BASE_1
4181,1075,Naphthalene-2-sulfonic acid,O=S(=O)(O)c1ccc2ccccc2c1,Al,powder,H2 evolution,"1M HCl, 2.5% NaCl",1.25,40,"HORNER, L. & MEISEL, K.",1978,Werkstoffe Und Korrosion-Materials and Corrosion,O=S(=O)(O)c1ccc2ccccc2c1,61.95481084781117,B~E{~B}{B}araaaeaaaaaear,SAMPLE_37,BASE_1
4182,1075,Naphthalene-2-sulfonic acid,O=S(=O)(O)c1ccc2ccccc2c1,Al,powder,H2 evolution,"1M HCl, 2.5% NaCl",5.0,46,"HORNER, L. & MEISEL, K.",1978,Werkstoffe Und Korrosion-Materials and Corrosion,O=S(=O)(O)c1ccc2ccccc2c1,60.93438524205424,B~E{~B}{B}araaaeaaaaaear,SAMPLE_37,BASE_1
4183,1075,Naphthalene-2-sulfonic acid,O=S(=O)(O)c1ccc2ccccc2c1,Al,powder,H2 evolution,"1M HCl, 2.5% NaCl",10.0,61,"HORNER, L. & MEISEL, K.",1978,Werkstoffe Und Korrosion-Materials and Corrosion,O=S(=O)(O)c1ccc2ccccc2c1,57.78264146007785,B~E{~B}{B}araaaeaaaaaear,SAMPLE_37,BASE_1
4184,1076,naphthalene-1-sulfonic acid,O=S(=O)(O)c1cccc2ccccc12,Al,powder,H2 evolution,"1M HCl, 2.5% NaCl",1.25,45,"HORNER, L. & MEISEL, K.",1978,Werkstoffe Und Korrosion-Materials and Corrosion,O=S(=O)(O)c1cccc2ccccc12,61.11209821947949,B~E{~B}{B}araaaaeaaaaare,SAMPLE_37,BASE_1
4185,1076,naphthalene-1-sulfonic acid,O=S(=O)(O)c1cccc2ccccc12,Al,powder,H2 evolution,"1M HCl, 2.5% NaCl",10.0,49,"HORNER, L. & MEISEL, K.",1978,Werkstoffe Und Korrosion-Materials and Corrosion,O=S(=O)(O)c1cccc2ccccc12,60.380801115186856,B~E{~B}{B}araaaaeaaaaare,SAMPLE_37,BASE_1
4186,1076,naphthalene-1-sulfonic acid,O=S(=O)(O)c1cccc2ccccc12,Al,powder,H2 evolution,"1M HCl, 2.5% NaCl",2.5,50,"HORNER, L. & MEISEL, K.",1978,Werkstoffe Und Korrosion-Materials and Corrosion,O=S(=O)(O)c1cccc2ccccc12,60.189010976080965,B~E{~B}{B}araaaaeaaaaare,SAMPLE_37,BASE_1
4187,1077,Benzenesulfonic acid,O=S(=O)(O)c1ccccc1,Al,powder,H2 evolution,"1M HCl, 2.5% NaCl",10.0,34,"HORNER, L. & MEISEL, K.",1978,Werkstoffe Und Korrosion-Materials and Corrosion,O=S(=O)(O)c1ccccc1,62.877898091209694,B~E{~B}{B}araaaaar,SAMPLE_37,BASE_1
4188,1078,phenyl 4-chlorobenzenesulfonate (p-chlorobenzenesulfonic acid phenyl ester),O=S(=O)(Oc1ccccc1)c1ccc(Cl)cc1,Al,powder,H2 evolution,"1M HCl, 2.5% NaCl",10.0,12,"HORNER, L. & MEISEL, K.",1978,Werkstoffe Und Korrosion-Materials and Corrosion,O=S(=O)(Oc1ccccc1)c1ccc(Cl)cc1,65.66412356869684,B~E{~B}{Baraaaaar}araaa{Z}aar,SAMPLE_37,BASE_1
4189,1079,Sodium 3-morpholin-4-ylpropane-1-sulfonate (Sodium Morpholine-N-propylsulfonate),O=S(=O)([O-])CCCN1CCOCC1.[Na+],Al,AA2024-T3,optical inspection,0.1M NaCl,1.0,20,"WINKLER, D. A., BREEDON, M., WHITE, P., HUGHES, A. E., SAPPER, E. D. & COLE, I.",2016,Corrosion Science,O=S(=O)([O-])CCCN1CCOCC1.[Na+],64.74103632529831,B~E{~B}{<BM>}AAADrAABAAr!<DaT>,SAMPLE_4,BASE_1
4190,1079,Sodium 3-morpholin-4-ylpropane-1-sulfonate (Sodium Morpholine-N-propylsulfonate),O=S(=O)([O-])CCCN1CCOCC1.[Na+],Al,AA2024-T3,optical inspection,0.1M NaCl,1.0,30,"WINKLER, D. A., BREEDON, M., WHITE, P., HUGHES, A. E., SAPPER, E. D. & COLE, I.",2016,Corrosion Science,O=S(=O)([O-])CCCN1CCOCC1.[Na+],63.44777336663013,B~E{~B}{<BM>}AAADrAABAAr!<DaT>,SAMPLE_4,BASE_1
4191,1079,Sodium 3-morpholin-4-ylpropane-1-sulfonate (Sodium Morpholine-N-propylsulfonate),O=S(=O)([O-])CCCN1CCOCC1.[Na+],Al,AA2024-T3,optical inspection,0.1M NaCl,1.0,20,"WINKLER, D. A., BREEDON, M., WHITE, P., HUGHES, A. E., SAPPER, E. D. & COLE, I.",2016,Corrosion Science,O=S(=O)([O-])CCCN1CCOCC1.[Na+],64.74103632529831,B~E{~B}{<BM>}AAADrAABAAr!<DaT>,SAMPLE_4,BASE_1
4192,1079,Sodium 3-morpholin-4-ylpropane-1-sulfonate (Sodium Morpholine-N-propylsulfonate),O=S(=O)([O-])CCCN1CCOCC1.[Na+],Al,AA2024-T3,optical inspection,0.1M NaCl,1.0,20,"WINKLER, D. A., BREEDON, M., WHITE, P., HUGHES, A. E., SAPPER, E. D. & COLE, I.",2016,Corrosion Science,O=S(=O)([O-])CCCN1CCOCC1.[Na+],64.74103632529831,B~E{~B}{<BM>}AAADrAABAAr!<DaT>,SAMPLE_4,BASE_1
4193,1079,Sodium 3-morpholin-4-ylpropane-1-sulfonate (Sodium Morpholine-N-propylsulfonate),O=S(=O)([O-])CCCN1CCOCC1.[Na+],Al,AA7075-T6,optical inspection,0.1M NaCl,1.0,20,"WINKLER, D. A., BREEDON, M., WHITE, P., HUGHES, A. E., SAPPER, E. D. & COLE, I.",2016,Corrosion Science,O=S(=O)([O-])CCCN1CCOCC1.[Na+],64.74103632529831,B~E{~B}{<BM>}AAADrAABAAr!<DaT>,SAMPLE_12,BASE_1
4194,1079,Sodium 3-morpholin-4-ylpropane-1-sulfonate (Sodium Morpholine-N-propylsulfonate),O=S(=O)([O-])CCCN1CCOCC1.[Na+],Al,AA7075-T6,optical inspection,0.1M NaCl,1.0,20,"WINKLER, D. A., BREEDON, M., WHITE, P., HUGHES, A. E., SAPPER, E. D. & COLE, I.",2016,Corrosion Science,O=S(=O)([O-])CCCN1CCOCC1.[Na+],64.74103632529831,B~E{~B}{<BM>}AAADrAABAAr!<DaT>,SAMPLE_12,BASE_1
4195,1079,Sodium 3-morpholin-4-ylpropane-1-sulfonate (Sodium Morpholine-N-propylsulfonate),O=S(=O)([O-])CCCN1CCOCC1.[Na+],Al,AA7075-T6,optical inspection,0.1M NaCl,1.0,10,"WINKLER, D. A., BREEDON, M., WHITE, P., HUGHES, A. E., SAPPER, E. D. & COLE, I.",2016,Corrosion Science,O=S(=O)([O-])CCCN1CCOCC1.[Na+],65.88177509975425,B~E{~B}{<BM>}AAADrAABAAr!<DaT>,SAMPLE_12,BASE_1
4196,1079,Sodium 3-morpholin-4-ylpropane-1-sulfonate (Sodium Morpholine-N-propylsulfonate),O=S(=O)([O-])CCCN1CCOCC1.[Na+],Al,AA7075-T6,optical inspection,0.1M NaCl,1.0,0,"WINKLER, D. A., BREEDON, M., WHITE, P., HUGHES, A. E., SAPPER, E. D. & COLE, I.",2016,Corrosion Science,O=S(=O)([O-])CCCN1CCOCC1.[Na+],66.90220070551119,B~E{~B}{<BM>}AAADrAABAAr!<DaT>,SAMPLE_12,BASE_1
4197,1080,disodium;4;5-dihydroxybenzene-1;3-disulfonate (Tiron; Tiferron; Pyrocatechol-3;5-disulfonateNa),O=S(=O)([O-])c1cc(O)c(O)c(S(=O)(=O)[O-])c1.[Na+].[Na+],Mg,CPMg220ppmFe,H2 evolution,0.5 wt.% NaCl,7.2,63,(Lamaka et al.;2017),2017,Corrosion Science,O=S(=O)([O-])c1cc(O)c(O)c(S(=O)(=O)[O-])c1.[Na+].[Na+],57.272782398590074,B~E{~B}{<BM>}araa{B}a{B}a{E{~B}{~B}<BM>}ar!<DaT>!<DaT>,SAMPLE_20,BASE_4
4198,1080,disodium;4;5-dihydroxybenzene-1;3-disulfonate (Tiron; Tiferron; Pyrocatechol-3;5-disulfonateNa),O=S(=O)([O-])c1cc(O)c(O)c(S(=O)(=O)[O-])c1.[Na+].[Na+],Mg,CPMg220ppmFe,H2 evolution,0.5 wt.% NaCl,50.0,-80,(Lamaka et al.;2017),2017,Corrosion Science,O=S(=O)([O-])c1cc(O)c(O)c(S(=O)(=O)[O-])c1.[Na+].[Na+],72.59496482918448,B~E{~B}{<BM>}araa{B}a{B}a{E{~B}{~B}<BM>}ar!<DaT>!<DaT>,SAMPLE_20,BASE_4
4199,1080,disodium;4;5-dihydroxybenzene-1;3-disulfonate (Tiron; Tiferron; Pyrocatechol-3;5-disulfonateNa),O=S(=O)([O-])c1cc(O)c(O)c(S(=O)(=O)[O-])c1.[Na+].[Na+],Mg,WE43,H2 evolution,0.5 wt.% NaCl,50.0,-295,(Lamaka et al.;2017),2017,Corrosion Science,O=S(=O)([O-])c1cc(O)c(O)c(S(=O)(=O)[O-])c1.[Na+].[Na+],80.20675358281991,B~E{~B}{<BM>}araa{B}a{B}a{E{~B}{~B}<BM>}ar!<DaT>!<DaT>,SAMPLE_33,BASE_4
4200,1080,disodium;4;5-dihydroxybenzene-1;3-disulfonate (Tiron; Tiferron; Pyrocatechol-3;5-disulfonateNa),O=S(=O)([O-])c1cc(O)c(O)c(S(=O)(=O)[O-])c1.[Na+].[Na+],Mg,ZE41,H2 evolution,0.5 wt.% NaCl,50.0,-244,(Lamaka et al.;2017),2017,Corrosion Science,O=S(=O)([O-])c1cc(O)c(O)c(S(=O)(=O)[O-])c1.[Na+].[Na+],78.86784757723008,B~E{~B}{<BM>}araa{B}a{B}a{E{~B}{~B}<BM>}ar!<DaT>!<DaT>,SAMPLE_34,BASE_4
4201,1080,disodium;4;5-dihydroxybenzene-1;3-disulfonate (Tiron; Tiferron; Pyrocatechol-3;5-disulfonateNa),O=S(=O)([O-])c1cc(O)c(O)c(S(=O)(=O)[O-])c1.[Na+].[Na+],Mg,E21,H2 evolution,0.5 wt.% NaCl,50.0,-2736,(Lamaka et al.;2017),2017,Corrosion Science,O=S(=O)([O-])c1cc(O)c(O)c(S(=O)(=O)[O-])c1.[Na+].[Na+],99.29861521623981,B~E{~B}{<BM>}araa{B}a{B}a{E{~B}{~B}<BM>}ar!<DaT>!<DaT>,SAMPLE_26,BASE_4
4202,1080,disodium;4;5-dihydroxybenzene-1;3-disulfonate (Tiron; Tiferron; Pyrocatechol-3;5-disulfonateNa),O=S(=O)([O-])c1cc(O)c(O)c(S(=O)(=O)[O-])c1.[Na+].[Na+],Mg,AZ91,H2 evolution,0.5 wt.% NaCl,50.0,-644,(Lamaka et al.;2017),2017,Corrosion Science,O=S(=O)([O-])c1cc(O)c(O)c(S(=O)(=O)[O-])c1.[Na+].[Na+],86.33891652663834,B~E{~B}{<BM>}araa{B}a{B}a{E{~B}{~B}<BM>}ar!<DaT>!<DaT>,SAMPLE_17,BASE_4
4203,1080,disodium;4;5-dihydroxybenzene-1;3-disulfonate (Tiron; Tiferron; Pyrocatechol-3;5-disulfonateNa),O=S(=O)([O-])c1cc(O)c(O)c(S(=O)(=O)[O-])c1.[Na+].[Na+],Mg,AM50,H2 evolution,0.5 wt.% NaCl,50.0,-1046,(Lamaka et al.;2017),2017,Corrosion Science,O=S(=O)([O-])c1cc(O)c(O)c(S(=O)(=O)[O-])c1.[Na+].[Na+],90.52279466316571,B~E{~B}{<BM>}araa{B}a{B}a{E{~B}{~B}<BM>}ar!<DaT>!<DaT>,SAMPLE_14,BASE_4
4204,1081,sodium naphthalene-1-sulfonate (a-Naphthalenesulfonic acid sodium),O=S(=O)([O-])c1ccc2ccccc2c1.[Na+],Zn,unknown_probably_pure,H2 evolution,2.5% NaCl,10.0,66,"HORNER, L. & MEISEL, K.",1978,Werkstoffe Und Korrosion-Materials and Corrosion,O=S(=O)([O-])c1ccc2ccccc2c1.[Na+],56.45383686324378,B~E{~B}{<BM>}araaaeaaaaaear!<DaT>,SAMPLE_40,BASE_5
4205,1082,sodium naphthalene-1-sulfonate (a-Naphthalenesulfonic acid sodium),O=S(=O)([O-])c1cccc2ccccc12.[Na+],Zn,unknown_probably_pure,H2 evolution,2.5% NaCl,10.0,58,"HORNER, L. & MEISEL, K.",1978,Werkstoffe Und Korrosion-Materials and Corrosion,O=S(=O)([O-])c1cccc2ccccc12.[Na+],58.50038350893013,B~E{~B}{<BM>}araaaaeaaaaare!<DaT>,SAMPLE_40,BASE_5
4206,1083,Sodium 2-hydroxybenzenesulfonate(Sodium phenolsulfonate),O=S(=O)([O-])c1ccccc1O.[Na+],Al,AA2024-T3,optical inspection,0.1M NaCl,1.0,20,"WINKLER, D. A., BREEDON, M., WHITE, P., HUGHES, A. E., SAPPER, E. D. & COLE, I.",2016,Corrosion Science,O=S(=O)([O-])c1ccccc1O.[Na+],64.74103632529831,B~E{~B}{<BM>}araaaaarB!<DaT>,SAMPLE_4,BASE_1
4207,1083,Sodium 2-hydroxybenzenesulfonate(Sodium phenolsulfonate),O=S(=O)([O-])c1ccccc1O.[Na+],Al,AA2024-T3,optical inspection,0.1M NaCl,1.0,40,"WINKLER, D. A., BREEDON, M., WHITE, P., HUGHES, A. E., SAPPER, E. D. & COLE, I.",2016,Corrosion Science,O=S(=O)([O-])c1ccccc1O.[Na+],61.95481084781117,B~E{~B}{<BM>}araaaaarB!<DaT>,SAMPLE_4,BASE_1
4208,1083,Sodium 2-hydroxybenzenesulfonate(Sodium phenolsulfonate),O=S(=O)([O-])c1ccccc1O.[Na+],Al,AA2024-T3,optical inspection,0.1M NaCl,1.0,40,"WINKLER, D. A., BREEDON, M., WHITE, P., HUGHES, A. E., SAPPER, E. D. & COLE, I.",2016,Corrosion Science,O=S(=O)([O-])c1ccccc1O.[Na+],61.95481084781117,B~E{~B}{<BM>}araaaaarB!<DaT>,SAMPLE_4,BASE_1
4209,1083,Sodium 2-hydroxybenzenesulfonate(Sodium phenolsulfonate),O=S(=O)([O-])c1ccccc1O.[Na+],Al,AA2024-T3,optical inspection,0.1M NaCl,1.0,40,"WINKLER, D. A., BREEDON, M., WHITE, P., HUGHES, A. E., SAPPER, E. D. & COLE, I.",2016,Corrosion Science,O=S(=O)([O-])c1ccccc1O.[Na+],61.95481084781117,B~E{~B}{<BM>}araaaaarB!<DaT>,SAMPLE_4,BASE_1
4210,1083,Sodium 2-hydroxybenzenesulfonate(Sodium phenolsulfonate),O=S(=O)([O-])c1ccccc1O.[Na+],Al,AA7075-T6,optical inspection,0.1M NaCl,1.0,30,"WINKLER, D. A., BREEDON, M., WHITE, P., HUGHES, A. E., SAPPER, E. D. & COLE, I.",2016,Corrosion Science,O=S(=O)([O-])c1ccccc1O.[Na+],63.44777336663013,B~E{~B}{<BM>}araaaaarB!<DaT>,SAMPLE_12,BASE_1
4211,1083,Sodium 2-hydroxybenzenesulfonate(Sodium phenolsulfonate),O=S(=O)([O-])c1ccccc1O.[Na+],Al,AA7075-T6,optical inspection,0.1M NaCl,1.0,20,"WINKLER, D. A., BREEDON, M., WHITE, P., HUGHES, A. E., SAPPER, E. D. & COLE, I.",2016,Corrosion Science,O=S(=O)([O-])c1ccccc1O.[Na+],64.74103632529831,B~E{~B}{<BM>}araaaaarB!<DaT>,SAMPLE_12,BASE_1
4212,1083,Sodium 2-hydroxybenzenesulfonate(Sodium phenolsulfonate),O=S(=O)([O-])c1ccccc1O.[Na+],Al,AA7075-T6,optical inspection,0.1M NaCl,1.0,20,"WINKLER, D. A., BREEDON, M., WHITE, P., HUGHES, A. E., SAPPER, E. D. & COLE, I.",2016,Corrosion Science,O=S(=O)([O-])c1ccccc1O.[Na+],64.74103632529831,B~E{~B}{<BM>}araaaaarB!<DaT>,SAMPLE_12,BASE_1
4213,1083,Sodium 2-hydroxybenzenesulfonate(Sodium phenolsulfonate),O=S(=O)([O-])c1ccccc1O.[Na+],Al,AA7075-T6,optical inspection,0.1M NaCl,1.0,20,"WINKLER, D. A., BREEDON, M., WHITE, P., HUGHES, A. E., SAPPER, E. D. & COLE, I.",2016,Corrosion Science,O=S(=O)([O-])c1ccccc1O.[Na+],64.74103632529831,B~E{~B}{<BM>}araaaaarB!<DaT>,SAMPLE_12,BASE_1
4214,1084,1-chloro-4-(4-chlorophenyl)sulfonylbenzene(Di-(p-chlorophenyl)sulfone),O=S(=O)(c1ccc(Cl)cc1)c1ccc(Cl)cc1,Al,powder,H2 evolution,"1M HCl, 2.5% NaCl",10.0,9,"HORNER, L. & MEISEL, K.",1978,Werkstoffe Und Korrosion-Materials and Corrosion,O=S(=O)(c1ccc(Cl)cc1)c1ccc(Cl)cc1,65.98879370832702,B~E{~B}{araaa{Z}aar}araaa{Z}aar,SAMPLE_37,BASE_1
