Repository: MatthiasHBusch/CrossAlloyTL

# CrossAlloyTL — cross-alloy transfer learning for Mg corrosion inhibitors

Code, data, and manuscript sources for:

> **Different Alloy, Different Story? Impact of Transfer Learning on
> Predictive Models for In Silico Screening of Mg Dissolution Modulators.**
> M. Busch, M. Tacke, S. V. Lamaka, M. L. Zheludkevich, C. J. Cyron,
> R. C. Aydin, C. Feiler (2026). *Corrosion Science* (submitted).

## Summary

We probe cross-alloy transfer learning (TL) for predicting the
inhibition efficiency (IE) of small organic dissolution modulators on
magnesium alloys, using the Mg subset of the
[ExCorr](https://excorr.web.app/) electrochemical
corrosion database.

File: data/ExCorrDatasetClean.csv (part 38 of 45)
Unnamed: 0,index,IUPAC,isomeric_SMILES,BaseMaterial,Alloy,Method,AggressiveComponent,Operating_Concentration_mM,IE,References,Year,Journal,canonical_SMILES,transformed_IE,transformed_smiles,transformed_alloy,transformed_base_material
4215,1085,(4-(bis(2-(2-(2-hydroxyethoxy)ethoxy)ethyl)amino)-N; N-bis(2-(2-(2-hydroxyethoxy)-ethoxy)ethyl)benzenesulfonamide; EthoxylateSulfanilamide S2),O=S(=O)(c1ccc(N(CCOCCOCCO)CCOCCOCCO)cc1)N(CCOCCOCCO)CCOCCOCCO,Fe,carbon steel,potentiodynamic polarization,1M HCl,0.001,78,"ABBAS, M. A.",2021,ACS Omega,O=S(=O)(c1ccc(N(CCOCCOCCO)CCOCCOCCO)cc1)N(CCOCCOCCO)CCOCCOCCO,52.2377441098364,B~E{~B}{araaa{D{AABAABAAB}AABAABAAB}aar}D{AABAABAAB}AABAABAAB,SAMPLE_35,BASE_3
4216,1085,(4-(bis(2-(2-(2-hydroxyethoxy)ethoxy)ethyl)amino)-N; N-bis(2-(2-(2-hydroxyethoxy)-ethoxy)ethyl)benzenesulfonamide; EthoxylateSulfanilamide S2),O=S(=O)(c1ccc(N(CCOCCOCCO)CCOCCOCCO)cc1)N(CCOCCOCCO)CCOCCOCCO,Fe,carbon steel,potentiodynamic polarization,1M HCl,0.01,91,"ABBAS, M. A.",2021,ACS Omega,O=S(=O)(c1ccc(N(CCOCCOCCO)CCOCCOCCO)cc1)N(CCOCCOCCO)CCOCCOCCO,43.581041531250705,B~E{~B}{araaa{D{AABAABAAB}AABAABAAB}aar}D{AABAABAAB}AABAABAAB,SAMPLE_35,BASE_3
4217,1085,(4-(bis(2-(2-(2-hydroxyethoxy)ethoxy)ethyl)amino)-N; N-bis(2-(2-(2-hydroxyethoxy)-ethoxy)ethyl)benzenesulfonamide; EthoxylateSulfanilamide S2),O=S(=O)(c1ccc(N(CCOCCOCCO)CCOCCOCCO)cc1)N(CCOCCOCCO)CCOCCOCCO,Fe,carbon steel,potentiodynamic polarization,1M HCl,0.1,92,"ABBAS, M. A.",2021,ACS Omega,O=S(=O)(c1ccc(N(CCOCCOCCO)CCOCCOCCO)cc1)N(CCOCCOCCO)CCOCCOCCO,42.44030275679476,B~E{~B}{araaa{D{AABAABAAB}AABAABAAB}aar}D{AABAABAAB}AABAABAAB,SAMPLE_35,BASE_3
4218,1085,(4-(bis(2-(2-(2-hydroxyethoxy)ethoxy)ethyl)amino)-N; N-bis(2-(2-(2-hydroxyethoxy)-ethoxy)ethyl)benzenesulfonamide; EthoxylateSulfanilamide S2),O=S(=O)(c1ccc(N(CCOCCOCCO)CCOCCOCCO)cc1)N(CCOCCOCCO)CCOCCOCCO,Fe,carbon steel,potentiodynamic polarization,1M HCl,1.0,97,"ABBAS, M. A.",2021,ACS Omega,O=S(=O)(c1ccc(N(CCOCCOCCO)CCOCCOCCO)cc1)N(CCOCCOCCO)CCOCCOCCO,32.94088754987741,B~E{~B}{araaa{D{AABAABAAB}AABAABAAB}aar}D{AABAABAAB}AABAABAAB,SAMPLE_35,BASE_3
4219,1085,(4-(bis(2-(2-(2-hydroxyethoxy)ethoxy)ethyl)amino)-N; N-bis(2-(2-(2-hydroxyethoxy)-ethoxy)ethyl)benzenesulfonamide; EthoxylateSulfanilamide S2),O=S(=O)(c1ccc(N(CCOCCOCCO)CCOCCOCCO)cc1)N(CCOCCOCCO)CCOCCOCCO,Fe,carbon steel,potentiodynamic polarization,1M HCl,10.0,98,"ABBAS, M. A.",2021,ACS Omega,O=S(=O)(c1ccc(N(CCOCCOCCO)CCOCCOCCO)cc1)N(CCOCCOCCO)CCOCCOCCO,29.01392329793432,B~E{~B}{araaa{D{AABAABAAB}AABAABAAB}aar}D{AABAABAAB}AABAABAAB,SAMPLE_35,BASE_3
4220,1085,(4-(bis(2-(2-(2-hydroxyethoxy)ethoxy)ethyl)amino)-N; N-bis(2-(2-(2-hydroxyethoxy)-ethoxy)ethyl)benzenesulfonamide; EthoxylateSulfanilamide S2),O=S(=O)(c1ccc(N(CCOCCOCCO)CCOCCOCCO)cc1)N(CCOCCOCCO)CCOCCOCCO,Fe,carbon steel,impedance,1M HCl,0.001,59,"ABBAS, M. A.",2021,ACS Omega,O=S(=O)(c1ccc(N(CCOCCOCCO)CCOCCOCCO)cc1)N(CCOCCOCCO)CCOCCOCCO,58.26699666079451,B~E{~B}{araaa{D{AABAABAAB}AABAABAAB}aar}D{AABAABAAB}AABAABAAB,SAMPLE_35,BASE_3
4221,1085,(4-(bis(2-(2-(2-hydroxyethoxy)ethoxy)ethyl)amino)-N; N-bis(2-(2-(2-hydroxyethoxy)-ethoxy)ethyl)benzenesulfonamide; EthoxylateSulfanilamide S2),O=S(=O)(c1ccc(N(CCOCCOCCO)CCOCCOCCO)cc1)N(CCOCCOCCO)CCOCCOCCO,Fe,carbon steel,impedance,1M HCl,0.01,93.2,"ABBAS, M. A.",2021,ACS Omega,O=S(=O)(c1ccc(N(CCOCCOCCO)CCOCCOCCO)cc1)N(CCOCCOCCO)CCOCCOCCO,40.866293024170446,B~E{~B}{araaa{D{AABAABAAB}AABAABAAB}aar}D{AABAABAAB}AABAABAAB,SAMPLE_35,BASE_3
4222,1085,(4-(bis(2-(2-(2-hydroxyethoxy)ethoxy)ethyl)amino)-N; N-bis(2-(2-(2-hydroxyethoxy)-ethoxy)ethyl)benzenesulfonamide; EthoxylateSulfanilamide S2),O=S(=O)(c1ccc(N(CCOCCOCCO)CCOCCOCCO)cc1)N(CCOCCOCCO)CCOCCOCCO,Fe,carbon steel,impedance,1M HCl,0.1,93.4,"ABBAS, M. A.",2021,ACS Omega,O=S(=O)(c1ccc(N(CCOCCOCCO)CCOCCOCCO)cc1)N(CCOCCOCCO)CCOCCOCCO,40.57716452270615,B~E{~B}{araaa{D{AABAABAAB}AABAABAAB}aar}D{AABAABAAB}AABAABAAB,SAMPLE_35,BASE_3
4223,1085,(4-(bis(2-(2-(2-hydroxyethoxy)ethoxy)ethyl)amino)-N; N-bis(2-(2-(2-hydroxyethoxy)-ethoxy)ethyl)benzenesulfonamide; EthoxylateSulfanilamide S2),O=S(=O)(c1ccc(N(CCOCCOCCO)CCOCCOCCO)cc1)N(CCOCCOCCO)CCOCCOCCO,Fe,carbon steel,impedance,1M HCl,1.0,94.8,"ABBAS, M. A.",2021,ACS Omega,O=S(=O)(c1ccc(N(CCOCCOCCO)CCOCCOCCO)cc1)N(CCOCCOCCO)CCOCCOCCO,38.268133369061445,B~E{~B}{araaa{D{AABAABAAB}AABAABAAB}aar}D{AABAABAAB}AABAABAAB,SAMPLE_35,BASE_3
4224,1085,(4-(bis(2-(2-(2-hydroxyethoxy)ethoxy)ethyl)amino)-N; N-bis(2-(2-(2-hydroxyethoxy)-ethoxy)ethyl)benzenesulfonamide; EthoxylateSulfanilamide S2),O=S(=O)(c1ccc(N(CCOCCOCCO)CCOCCOCCO)cc1)N(CCOCCOCCO)CCOCCOCCO,Fe,carbon steel,impedance,1M HCl,10.0,95,"ABBAS, M. A.",2021,ACS Omega,O=S(=O)(c1ccc(N(CCOCCOCCO)CCOCCOCCO)cc1)N(CCOCCOCCO)CCOCCOCCO,37.88827740757743,B~E{~B}{araaa{D{AABAABAAB}AABAABAAB}aar}D{AABAABAAB}AABAABAAB,SAMPLE_35,BASE_3
4225,1087,"2,2′-(((sulfonylbis(4,1-phenylene)) bis (oxy))bis(methylene)) bis (oxirane)",O=S(=O)(c1ccc(OCC2CO2)cc1)c1ccc(OCC2CO2)cc1,Fe,Carbon Steel,potentiodynamic polarization,1.0M HCL,1.0,97.6,Anticorrosive-property-of-heterocyclic-based-epoxy-resins-on-_2019_Journal-o,2019,Journal of Molecular Structure,O=S(=O)(c1ccc(OCC2CO2)cc1)c1ccc(OCC2CO2)cc1,30.779723169664543,B~E{~B}{araaa{BAAeABe}aar}araaa{BAAeABe}aar,SAMPLE_23,BASE_3
4226,1087,"2,2′-(((sulfonylbis(4,1-phenylene)) bis (oxy))bis(methylene)) bis (oxirane)",O=S(=O)(c1ccc(OCC2CO2)cc1)c1ccc(OCC2CO2)cc1,Fe,Carbon Steel,potentiodynamic polarization,1.0M HCL,0.01,95.2,Anticorrosive-property-of-heterocyclic-based-epoxy-resins-on-_2019_Journal-o,2019,Journal of Molecular Structure,O=S(=O)(c1ccc(OCC2CO2)cc1)c1ccc(OCC2CO2)cc1,37.49291289909475,B~E{~B}{araaa{BAAeABe}aar}araaa{BAAeABe}aar,SAMPLE_23,BASE_3
4227,1087,"2,2′-(((sulfonylbis(4,1-phenylene)) bis (oxy))bis(methylene)) bis (oxirane)",O=S(=O)(c1ccc(OCC2CO2)cc1)c1ccc(OCC2CO2)cc1,Fe,Carbon Steel,potentiodynamic polarization,1.0M HCL,0.1,96,Anticorrosive-property-of-heterocyclic-based-epoxy-resins-on-_2019_Journal-o,2019,Journal of Molecular Structure,O=S(=O)(c1ccc(OCC2CO2)cc1)c1ccc(OCC2CO2)cc1,35.727113027364545,B~E{~B}{araaa{BAAeABe}aar}araaa{BAAeABe}aar,SAMPLE_23,BASE_3
4228,1087,"2,2′-(((sulfonylbis(4,1-phenylene)) bis (oxy))bis(methylene)) bis (oxirane)",O=S(=O)(c1ccc(OCC2CO2)cc1)c1ccc(OCC2CO2)cc1,Fe,Carbon Steel,potentiodynamic polarization,1.0M HCL,0.001,94.5,Anticorrosive-property-of-heterocyclic-based-epoxy-resins-on-_2019_Journal-o,2019,Journal of Molecular Structure,O=S(=O)(c1ccc(OCC2CO2)cc1)c1ccc(OCC2CO2)cc1,38.81136465097595,B~E{~B}{araaa{BAAeABe}aar}araaa{BAAeABe}aar,SAMPLE_23,BASE_3
4229,1088,Benzenesulfonic acid diphenylamide,O=S(=O)(c1ccccc1)N(c1ccccc1)c1ccccc1,Al,powder,H2 evolution,"1M HCl, 2.5% NaCl",10.0,20,"HORNER, L. & MEISEL, K.",1978,Werkstoffe Und Korrosion-Materials and Corrosion,O=S(=O)(c1ccccc1)N(c1ccccc1)c1ccccc1,64.74103632529831,B~E{~B}{araaaaar}D{araaaaar}araaaaar,SAMPLE_37,BASE_1
4230,1088,Benzenesulfonic acid diphenylamide,O=S(=O)(c1ccccc1)N(c1ccccc1)c1ccccc1,Al,powder,H2 evolution,"1M HCl, 2.5% NaCl",10.0,20,"HORNER, L. & MEISEL, K.",1978,Werkstoffe Und Korrosion-Materials and Corrosion,O=S(=O)(c1ccccc1)N(c1ccccc1)c1ccccc1,64.74103632529831,B~E{~B}{araaaaar}D{araaaaar}araaaaar,SAMPLE_37,BASE_1
4231,1089,Benzenesulfonylsulfonylbenzene,O=S(=O)(c1ccccc1)S(=O)(=O)c1ccccc1,Al,powder,H2 evolution,"1M HCl, 2.5% NaCl",10.0,7,"HORNER, L. & MEISEL, K.",1978,Werkstoffe Und Korrosion-Materials and Corrosion,O=S(=O)(c1ccccc1)S(=O)(=O)c1ccccc1,66.19934733834768,B~E{~B}{araaaaar}E{~B}{~B}araaaaar,SAMPLE_37,BASE_1
4232,1090,Benzylsulfinylmethylbenzene (Dibenzyl sulfoxide),O=S(Cc1ccccc1)Cc1ccccc1,Al,powder,H2 evolution,"1M HCl, 2.5% NaCl",0.625,51,"HORNER, L. & MEISEL, K.",1978,Werkstoffe Und Korrosion-Materials and Corrosion,O=S(Cc1ccccc1)Cc1ccccc1,59.99334602774907,B~E{Aaraaaaar}Aaraaaaar,SAMPLE_37,BASE_1
4233,1090,Benzylsulfinylmethylbenzene (Dibenzyl sulfoxide),O=S(Cc1ccccc1)Cc1ccccc1,Al,powder,H2 evolution,"1M HCl, 2.5% NaCl",10.0,55,"HORNER, L. & MEISEL, K.",1978,Werkstoffe Und Korrosion-Materials and Corrosion,O=S(Cc1ccccc1)Cc1ccccc1,59.16858537032404,B~E{Aaraaaaar}Aaraaaaar,SAMPLE_37,BASE_1
4234,1090,Benzylsulfinylmethylbenzene (Dibenzyl sulfoxide),O=S(Cc1ccccc1)Cc1ccccc1,Al,powder,H2 evolution,"1M HCl, 2.5% NaCl",5.0,65,"HORNER, L. & MEISEL, K.",1978,Werkstoffe Und Korrosion-Materials and Corrosion,O=S(Cc1ccccc1)Cc1ccccc1,56.73458363719991,B~E{Aaraaaaar}Aaraaaaar,SAMPLE_37,BASE_1
4235,1090,Benzylsulfinylmethylbenzene (Dibenzyl sulfoxide),O=S(Cc1ccccc1)Cc1ccccc1,Zn,unknown_probably_pure,H2 evolution,2.5% NaCl,10.0,68,"HORNER, L. & MEISEL, K.",1978,Werkstoffe Und Korrosion-Materials and Corrosion,O=S(Cc1ccccc1)Cc1ccccc1,55.8666822156552,B~E{Aaraaaaar}Aaraaaaar,SAMPLE_40,BASE_5
4236,1091,Benzenesulfinylsulfanylbenzene,O=S(Sc1ccccc1)c1ccccc1,Al,powder,H2 evolution,"1M HCl, 2.5% NaCl",10.0,-6,"HORNER, L. & MEISEL, K.",1978,Werkstoffe Und Korrosion-Materials and Corrosion,O=S(Sc1ccccc1)c1ccccc1,67.46654006450127,B~E{Earaaaaar}araaaaar,SAMPLE_37,BASE_1
4237,1092,hydrogen sulfite(Sulfonic acid),O=S([O-])O,Al,pure,weight loss,2M NaOH,0.3083678705348333,38,Maayta,2006,Asien Journal of Chemistry,O=S([O-])O,62.27238308640459,B~E{<BM>}B,SAMPLE_38,BASE_1
4238,1092,hydrogen sulfite(Sulfonic acid),O=S([O-])O,Al,pure,weight loss,2M NaOH,0.6167357410696666,59,Maayta,2006,Asien Journal of Chemistry,O=S([O-])O,58.26699666079451,B~E{<BM>}B,SAMPLE_38,BASE_1
4239,1092,hydrogen sulfite(Sulfonic acid),O=S([O-])O,Al,pure,weight loss,2M NaOH,1.233471482139333,72,Maayta,2006,Asien Journal of Chemistry,O=S([O-])O,54.57341925698702,B~E{<BM>}B,SAMPLE_38,BASE_1
4240,1092,hydrogen sulfite(Sulfonic acid),O=S([O-])O,Al,pure,weight loss,2M NaOH,1.850207223209,80,Maayta,2006,Asien Journal of Chemistry,O=S([O-])O,51.31465686643787,B~E{<BM>}B,SAMPLE_38,BASE_1
4241,1092,hydrogen sulfite(Sulfonic acid),O=S([O-])O,Al,pure,weight loss,2M NaOH,2.466942964278666,80,Maayta,2006,Asien Journal of Chemistry,O=S([O-])O,51.31465686643787,B~E{<BM>}B,SAMPLE_38,BASE_1
4242,1092,hydrogen sulfite(Sulfonic acid),O=S([O-])O,Al,pure,weight loss,2M NaOH,0.3083678705348333,28,Maayta,2006,Asien Journal of Chemistry,O=S([O-])O,63.72061071954138,B~E{<BM>}B,SAMPLE_38,BASE_1
4243,1092,hydrogen sulfite(Sulfonic acid),O=S([O-])O,Al,pure,weight loss,2M NaOH,0.6167357410696666,51,Maayta,2006,Asien Journal of Chemistry,O=S([O-])O,59.99334602774907,B~E{<BM>}B,SAMPLE_38,BASE_1
4244,1092,hydrogen sulfite(Sulfonic acid),O=S([O-])O,Al,pure,weight loss,2M NaOH,1.233471482139333,65,Maayta,2006,Asien Journal of Chemistry,O=S([O-])O,56.73458363719991,B~E{<BM>}B,SAMPLE_38,BASE_1
4245,1092,hydrogen sulfite(Sulfonic acid),O=S([O-])O,Al,pure,weight loss,2M NaOH,1.850207223209,71,Maayta,2006,Asien Journal of Chemistry,O=S([O-])O,54.913281690761714,B~E{<BM>}B,SAMPLE_38,BASE_1
4246,1092,hydrogen sulfite(Sulfonic acid),O=S([O-])O,Al,pure,weight loss,2M NaOH,2.466942964278666,79,Maayta,2006,Asien Journal of Chemistry,O=S([O-])O,51.787193779499894,B~E{<BM>}B,SAMPLE_38,BASE_1
4247,1092,hydrogen sulfite(Sulfonic acid),O=S([O-])O,Al,pure,weight loss,2M NaOH,0.3083678705348333,26,Maayta,2006,Asien Journal of Chemistry,O=S([O-])O,63.985972128020286,B~E{<BM>}B,SAMPLE_38,BASE_1
4248,1092,hydrogen sulfite(Sulfonic acid),O=S([O-])O,Al,pure,weight loss,2M NaOH,0.6167357410696666,46,Maayta,2006,Asien Journal of Chemistry,O=S([O-])O,60.93438524205424,B~E{<BM>}B,SAMPLE_38,BASE_1
4249,1092,hydrogen sulfite(Sulfonic acid),O=S([O-])O,Al,pure,weight loss,2M NaOH,1.233471482139333,59,Maayta,2006,Asien Journal of Chemistry,O=S([O-])O,58.26699666079451,B~E{<BM>}B,SAMPLE_38,BASE_1
4250,1092,hydrogen sulfite(Sulfonic acid),O=S([O-])O,Al,pure,weight loss,2M NaOH,1.850207223209,68,Maayta,2006,Asien Journal of Chemistry,O=S([O-])O,55.8666822156552,B~E{<BM>}B,SAMPLE_38,BASE_1
4251,1092,hydrogen sulfite(Sulfonic acid),O=S([O-])O,Al,pure,weight loss,2M NaOH,2.466942964278666,72,Maayta,2006,Asien Journal of Chemistry,O=S([O-])O,54.57341925698702,B~E{<BM>}B,SAMPLE_38,BASE_1
4252,1092,hydrogen sulfite(Sulfonic acid),O=S([O-])O,Al,pure,weight loss,2M NaOH,0.3083678705348333,25,Maayta,2006,Asien Journal of Chemistry,O=S([O-])O,64.11597522802404,B~E{<BM>}B,SAMPLE_38,BASE_1
4253,1092,hydrogen sulfite(Sulfonic acid),O=S([O-])O,Al,pure,weight loss,2M NaOH,0.6167357410696666,48,Maayta,2006,Asien Journal of Chemistry,O=S([O-])O,60.568866937565,B~E{<BM>}B,SAMPLE_38,BASE_1
4254,1092,hydrogen sulfite(Sulfonic acid),O=S([O-])O,Al,pure,weight loss,2M NaOH,1.233471482139333,59,Maayta,2006,Asien Journal of Chemistry,O=S([O-])O,58.26699666079451,B~E{<BM>}B,SAMPLE_38,BASE_1
4255,1092,hydrogen sulfite(Sulfonic acid),O=S([O-])O,Al,pure,weight loss,2M NaOH,1.850207223209,65,Maayta,2006,Asien Journal of Chemistry,O=S([O-])O,56.73458363719991,B~E{<BM>}B,SAMPLE_38,BASE_1
4256,1092,hydrogen sulfite(Sulfonic acid),O=S([O-])O,Al,pure,weight loss,2M NaOH,2.466942964278666,69,Maayta,2006,Asien Journal of Chemistry,O=S([O-])O,55.55919335697437,B~E{<BM>}B,SAMPLE_38,BASE_1
4257,1092,hydrogen sulfite(Sulfonic acid),O=S([O-])O,Al,pure,weight loss,1.5M NaOH,0.3083678705348333,26,Maayta,2006,Asien Journal of Chemistry,O=S([O-])O,63.985972128020286,B~E{<BM>}B,SAMPLE_38,BASE_1
4258,1092,hydrogen sulfite(Sulfonic acid),O=S([O-])O,Al,pure,weight loss,1.5M NaOH,0.6167357410696666,56,Maayta,2006,Asien Journal of Chemistry,O=S([O-])O,58.950933839266604,B~E{<BM>}B,SAMPLE_38,BASE_1
4259,1092,hydrogen sulfite(Sulfonic acid),O=S([O-])O,Al,pure,weight loss,1.5M NaOH,1.233471482139333,68,Maayta,2006,Asien Journal of Chemistry,O=S([O-])O,55.8666822156552,B~E{<BM>}B,SAMPLE_38,BASE_1
4260,1092,hydrogen sulfite(Sulfonic acid),O=S([O-])O,Al,pure,weight loss,1.5M NaOH,1.850207223209,77,Maayta,2006,Asien Journal of Chemistry,O=S([O-])O,52.668263232347314,B~E{<BM>}B,SAMPLE_38,BASE_1
4261,1092,hydrogen sulfite(Sulfonic acid),O=S([O-])O,Al,pure,weight loss,1.5M NaOH,2.466942964278666,79,Maayta,2006,Asien Journal of Chemistry,O=S([O-])O,51.787193779499894,B~E{<BM>}B,SAMPLE_38,BASE_1
4262,1092,hydrogen sulfite(Sulfonic acid),O=S([O-])O,Al,pure,weight loss,1.5M NaOH,0.3083678705348333,30,Maayta,2006,Asien Journal of Chemistry,O=S([O-])O,63.44777336663013,B~E{<BM>}B,SAMPLE_38,BASE_1
4263,1092,hydrogen sulfite(Sulfonic acid),O=S([O-])O,Al,pure,weight loss,1.5M NaOH,0.6167357410696666,52,Maayta,2006,Asien Journal of Chemistry,O=S([O-])O,59.7936464675983,B~E{<BM>}B,SAMPLE_38,BASE_1
4264,1092,hydrogen sulfite(Sulfonic acid),O=S([O-])O,Al,pure,weight loss,1.5M NaOH,1.233471482139333,66,Maayta,2006,Asien Journal of Chemistry,O=S([O-])O,56.45383686324378,B~E{<BM>}B,SAMPLE_38,BASE_1
4265,1092,hydrogen sulfite(Sulfonic acid),O=S([O-])O,Al,pure,weight loss,1.5M NaOH,1.850207223209,76,Maayta,2006,Asien Journal of Chemistry,O=S([O-])O,53.080456738168074,B~E{<BM>}B,SAMPLE_38,BASE_1
4266,1092,hydrogen sulfite(Sulfonic acid),O=S([O-])O,Al,pure,weight loss,1.5M NaOH,2.466942964278666,79,Maayta,2006,Asien Journal of Chemistry,O=S([O-])O,51.787193779499894,B~E{<BM>}B,SAMPLE_38,BASE_1
4267,1092,hydrogen sulfite(Sulfonic acid),O=S([O-])O,Al,pure,weight loss,1.5M NaOH,0.3083678705348333,25,Maayta,2006,Asien Journal of Chemistry,O=S([O-])O,64.11597522802404,B~E{<BM>}B,SAMPLE_38,BASE_1
4268,1092,hydrogen sulfite(Sulfonic acid),O=S([O-])O,Al,pure,weight loss,1.5M NaOH,0.6167357410696666,48,Maayta,2006,Asien Journal of Chemistry,O=S([O-])O,60.568866937565,B~E{<BM>}B,SAMPLE_38,BASE_1
4269,1092,hydrogen sulfite(Sulfonic acid),O=S([O-])O,Al,pure,weight loss,1.5M NaOH,1.233471482139333,62,Maayta,2006,Asien Journal of Chemistry,O=S([O-])O,57.53106665254786,B~E{<BM>}B,SAMPLE_38,BASE_1
4270,1092,hydrogen sulfite(Sulfonic acid),O=S([O-])O,Al,pure,weight loss,1.5M NaOH,1.850207223209,68,Maayta,2006,Asien Journal of Chemistry,O=S([O-])O,55.8666822156552,B~E{<BM>}B,SAMPLE_38,BASE_1
4271,1092,hydrogen sulfite(Sulfonic acid),O=S([O-])O,Al,pure,weight loss,1.5M NaOH,2.466942964278666,73,Maayta,2006,Asien Journal of Chemistry,O=S([O-])O,54.22119551262402,B~E{<BM>}B,SAMPLE_38,BASE_1
4272,1092,hydrogen sulfite(Sulfonic acid),O=S([O-])O,Al,pure,weight loss,1.5M NaOH,0.3083678705348333,25,Maayta,2006,Asien Journal of Chemistry,O=S([O-])O,64.11597522802404,B~E{<BM>}B,SAMPLE_38,BASE_1
4273,1092,hydrogen sulfite(Sulfonic acid),O=S([O-])O,Al,pure,weight loss,1.5M NaOH,0.6167357410696666,48,Maayta,2006,Asien Journal of Chemistry,O=S([O-])O,60.568866937565,B~E{<BM>}B,SAMPLE_38,BASE_1
4274,1092,hydrogen sulfite(Sulfonic acid),O=S([O-])O,Al,pure,weight loss,1.5M NaOH,1.233471482139333,59,Maayta,2006,Asien Journal of Chemistry,O=S([O-])O,58.26699666079451,B~E{<BM>}B,SAMPLE_38,BASE_1
4275,1092,hydrogen sulfite(Sulfonic acid),O=S([O-])O,Al,pure,weight loss,1.5M NaOH,1.850207223209,65,Maayta,2006,Asien Journal of Chemistry,O=S([O-])O,56.73458363719991,B~E{<BM>}B,SAMPLE_38,BASE_1
4276,1092,hydrogen sulfite(Sulfonic acid),O=S([O-])O,Al,pure,weight loss,1.5M NaOH,2.466942964278666,69,Maayta,2006,Asien Journal of Chemistry,O=S([O-])O,55.55919335697437,B~E{<BM>}B,SAMPLE_38,BASE_1
4277,1092,hydrogen sulfite(Sulfonic acid),O=S([O-])O,Al,pure,weight loss,1M NaOH,0.3083678705348333,58,Maayta,2006,Asien Journal of Chemistry,O=S([O-])O,58.50038350893013,B~E{<BM>}B,SAMPLE_38,BASE_1
4278,1092,hydrogen sulfite(Sulfonic acid),O=S([O-])O,Al,pure,weight loss,1M NaOH,0.6167357410696666,69,Maayta,2006,Asien Journal of Chemistry,O=S([O-])O,55.55919335697437,B~E{<BM>}B,SAMPLE_38,BASE_1
4279,1092,hydrogen sulfite(Sulfonic acid),O=S([O-])O,Al,pure,weight loss,1M NaOH,1.233471482139333,75,Maayta,2006,Asien Journal of Chemistry,O=S([O-])O,53.47582124665074,B~E{<BM>}B,SAMPLE_38,BASE_1
4280,1092,hydrogen sulfite(Sulfonic acid),O=S([O-])O,Al,pure,weight loss,1M NaOH,1.850207223209,86,Maayta,2006,Asien Journal of Chemistry,O=S([O-])O,47.860229527556804,B~E{<BM>}B,SAMPLE_38,BASE_1
4281,1092,hydrogen sulfite(Sulfonic acid),O=S([O-])O,Al,pure,weight loss,1M NaOH,2.466942964278666,87,Maayta,2006,Asien Journal of Chemistry,O=S([O-])O,47.142487478704545,B~E{<BM>}B,SAMPLE_38,BASE_1
4282,1092,hydrogen sulfite(Sulfonic acid),O=S([O-])O,Al,pure,weight loss,1M NaOH,0.3083678705348333,38,Maayta,2006,Asien Journal of Chemistry,O=S([O-])O,62.27238308640459,B~E{<BM>}B,SAMPLE_38,BASE_1
4283,1092,hydrogen sulfite(Sulfonic acid),O=S([O-])O,Al,pure,weight loss,1M NaOH,0.6167357410696666,64,Maayta,2006,Asien Journal of Chemistry,O=S([O-])O,57.00742099011115,B~E{<BM>}B,SAMPLE_38,BASE_1
4284,1092,hydrogen sulfite(Sulfonic acid),O=S([O-])O,Al,pure,weight loss,1M NaOH,1.233471482139333,75,Maayta,2006,Asien Journal of Chemistry,O=S([O-])O,53.47582124665074,B~E{<BM>}B,SAMPLE_38,BASE_1
4285,1092,hydrogen sulfite(Sulfonic acid),O=S([O-])O,Al,pure,weight loss,1M NaOH,1.850207223209,75,Maayta,2006,Asien Journal of Chemistry,O=S([O-])O,53.47582124665074,B~E{<BM>}B,SAMPLE_38,BASE_1
4286,1092,hydrogen sulfite(Sulfonic acid),O=S([O-])O,Al,pure,weight loss,1M NaOH,2.466942964278666,83,Maayta,2006,Asien Journal of Chemistry,O=S([O-])O,49.740647133813546,B~E{<BM>}B,SAMPLE_38,BASE_1
4287,1092,hydrogen sulfite(Sulfonic acid),O=S([O-])O,Al,pure,weight loss,1M NaOH,0.3083678705348333,38,Maayta,2006,Asien Journal of Chemistry,O=S([O-])O,62.27238308640459,B~E{<BM>}B,SAMPLE_38,BASE_1
4288,1092,hydrogen sulfite(Sulfonic acid),O=S([O-])O,Al,pure,weight loss,1M NaOH,0.6167357410696666,60,Maayta,2006,Asien Journal of Chemistry,O=S([O-])O,58.02784659586809,B~E{<BM>}B,SAMPLE_38,BASE_1
4289,1092,hydrogen sulfite(Sulfonic acid),O=S([O-])O,Al,pure,weight loss,1M NaOH,1.233471482139333,72,Maayta,2006,Asien Journal of Chemistry,O=S([O-])O,54.57341925698702,B~E{<BM>}B,SAMPLE_38,BASE_1
4290,1092,hydrogen sulfite(Sulfonic acid),O=S([O-])O,Al,pure,weight loss,1M NaOH,1.850207223209,84,Maayta,2006,Asien Journal of Chemistry,O=S([O-])O,49.15349248622498,B~E{<BM>}B,SAMPLE_38,BASE_1
4291,1092,hydrogen sulfite(Sulfonic acid),O=S([O-])O,Al,pure,weight loss,1M NaOH,2.466942964278666,85,Maayta,2006,Asien Journal of Chemistry,O=S([O-])O,48.52843138895072,B~E{<BM>}B,SAMPLE_38,BASE_1
4292,1092,hydrogen sulfite(Sulfonic acid),O=S([O-])O,Al,pure,weight loss,1M NaOH,0.3083678705348333,29,Maayta,2006,Asien Journal of Chemistry,O=S([O-])O,63.58515276975603,B~E{<BM>}B,SAMPLE_38,BASE_1
4293,1092,hydrogen sulfite(Sulfonic acid),O=S([O-])O,Al,pure,weight loss,1M NaOH,0.6167357410696666,54,Maayta,2006,Asien Journal of Chemistry,O=S([O-])O,59.38145296177755,B~E{<BM>}B,SAMPLE_38,BASE_1
4294,1092,hydrogen sulfite(Sulfonic acid),O=S([O-])O,Al,pure,weight loss,1M NaOH,1.233471482139333,65,Maayta,2006,Asien Journal of Chemistry,O=S([O-])O,56.73458363719991,B~E{<BM>}B,SAMPLE_38,BASE_1
4295,1092,hydrogen sulfite(Sulfonic acid),O=S([O-])O,Al,pure,weight loss,1M NaOH,1.850207223209,77,Maayta,2006,Asien Journal of Chemistry,O=S([O-])O,52.668263232347314,B~E{<BM>}B,SAMPLE_38,BASE_1
4296,1092,hydrogen sulfite(Sulfonic acid),O=S([O-])O,Al,pure,weight loss,1M NaOH,2.466942964278666,88,Maayta,2006,Asien Journal of Chemistry,O=S([O-])O,46.367267008737855,B~E{<BM>}B,SAMPLE_38,BASE_1
4297,1092,hydrogen sulfite(Sulfonic acid),O=S([O-])O,Al,pure,weight loss,0.5M NaOH,0.3083678705348333,56,Maayta,2006,Asien Journal of Chemistry,O=S([O-])O,58.950933839266604,B~E{<BM>}B,SAMPLE_38,BASE_1
4298,1092,hydrogen sulfite(Sulfonic acid),O=S([O-])O,Al,pure,weight loss,0.5M NaOH,0.6167357410696666,76,Maayta,2006,Asien Journal of Chemistry,O=S([O-])O,53.080456738168074,B~E{<BM>}B,SAMPLE_38,BASE_1
4299,1092,hydrogen sulfite(Sulfonic acid),O=S([O-])O,Al,pure,weight loss,0.5M NaOH,1.233471482139333,86,Maayta,2006,Asien Journal of Chemistry,O=S([O-])O,47.860229527556804,B~E{<BM>}B,SAMPLE_38,BASE_1
4300,1092,hydrogen sulfite(Sulfonic acid),O=S([O-])O,Al,pure,weight loss,0.5M NaOH,1.850207223209,90,Maayta,2006,Asien Journal of Chemistry,O=S([O-])O,44.601467137007646,B~E{<BM>}B,SAMPLE_38,BASE_1
4301,1092,hydrogen sulfite(Sulfonic acid),O=S([O-])O,Al,pure,weight loss,0.5M NaOH,2.466942964278666,92,Maayta,2006,Asien Journal of Chemistry,O=S([O-])O,42.44030275679476,B~E{<BM>}B,SAMPLE_38,BASE_1
4302,1092,hydrogen sulfite(Sulfonic acid),O=S([O-])O,Al,pure,weight loss,0.5M NaOH,0.3083678705348333,47,Maayta,2006,Asien Journal of Chemistry,O=S([O-])O,60.753350335071055,B~E{<BM>}B,SAMPLE_38,BASE_1
4303,1092,hydrogen sulfite(Sulfonic acid),O=S([O-])O,Al,pure,weight loss,0.5M NaOH,0.6167357410696666,73,Maayta,2006,Asien Journal of Chemistry,O=S([O-])O,54.22119551262402,B~E{<BM>}B,SAMPLE_38,BASE_1
4304,1092,hydrogen sulfite(Sulfonic acid),O=S([O-])O,Al,pure,weight loss,0.5M NaOH,1.233471482139333,82,Maayta,2006,Asien Journal of Chemistry,O=S([O-])O,50.29423126068093,B~E{<BM>}B,SAMPLE_38,BASE_1
4305,1092,hydrogen sulfite(Sulfonic acid),O=S([O-])O,Al,pure,weight loss,0.5M NaOH,1.850207223209,87,Maayta,2006,Asien Journal of Chemistry,O=S([O-])O,47.142487478704545,B~E{<BM>}B,SAMPLE_38,BASE_1
4306,1092,hydrogen sulfite(Sulfonic acid),O=S([O-])O,Al,pure,weight loss,0.5M NaOH,2.466942964278666,87,Maayta,2006,Asien Journal of Chemistry,O=S([O-])O,47.142487478704545,B~E{<BM>}B,SAMPLE_38,BASE_1
4307,1092,hydrogen sulfite(Sulfonic acid),O=S([O-])O,Al,pure,weight loss,0.5M NaOH,0.3083678705348333,40,Maayta,2006,Asien Journal of Chemistry,O=S([O-])O,61.95481084781117,B~E{<BM>}B,SAMPLE_38,BASE_1
4308,1092,hydrogen sulfite(Sulfonic acid),O=S([O-])O,Al,pure,weight loss,0.5M NaOH,0.6167357410696666,64,Maayta,2006,Asien Journal of Chemistry,O=S([O-])O,57.00742099011115,B~E{<BM>}B,SAMPLE_38,BASE_1
4309,1092,hydrogen sulfite(Sulfonic acid),O=S([O-])O,Al,pure,weight loss,0.5M NaOH,1.233471482139333,74,Maayta,2006,Asien Journal of Chemistry,O=S([O-])O,53.85567720813477,B~E{<BM>}B,SAMPLE_38,BASE_1
4310,1092,hydrogen sulfite(Sulfonic acid),O=S([O-])O,Al,pure,weight loss,0.5M NaOH,1.850207223209,86,Maayta,2006,Asien Journal of Chemistry,O=S([O-])O,47.860229527556804,B~E{<BM>}B,SAMPLE_38,BASE_1
4311,1092,hydrogen sulfite(Sulfonic acid),O=S([O-])O,Al,pure,weight loss,0.5M NaOH,2.466942964278666,89,Maayta,2006,Asien Journal of Chemistry,O=S([O-])O,45.52455438040617,B~E{<BM>}B,SAMPLE_38,BASE_1
4312,1092,hydrogen sulfite(Sulfonic acid),O=S([O-])O,Al,pure,weight loss,0.5M NaOH,0.3083678705348333,35,Maayta,2006,Asien Journal of Chemistry,O=S([O-])O,62.730031317777865,B~E{<BM>}B,SAMPLE_38,BASE_1
4313,1092,hydrogen sulfite(Sulfonic acid),O=S([O-])O,Al,pure,weight loss,0.5M NaOH,0.6167357410696666,60,Maayta,2006,Asien Journal of Chemistry,O=S([O-])O,58.02784659586809,B~E{<BM>}B,SAMPLE_38,BASE_1
4314,1092,hydrogen sulfite(Sulfonic acid),O=S([O-])O,Al,pure,weight loss,0.5M NaOH,1.233471482139333,76,Maayta,2006,Asien Journal of Chemistry,O=S([O-])O,53.080456738168074,B~E{<BM>}B,SAMPLE_38,BASE_1
4315,1092,hydrogen sulfite(Sulfonic acid),O=S([O-])O,Al,pure,weight loss,0.5M NaOH,1.850207223209,80,Maayta,2006,Asien Journal of Chemistry,O=S([O-])O,51.31465686643787,B~E{<BM>}B,SAMPLE_38,BASE_1
4316,1092,hydrogen sulfite(Sulfonic acid),O=S([O-])O,Al,pure,weight loss,0.5M NaOH,2.466942964278666,86,Maayta,2006,Asien Journal of Chemistry,O=S([O-])O,47.860229527556804,B~E{<BM>}B,SAMPLE_38,BASE_1
4317,1093,Benzenesulfinylbenzene (Sulfinyldibenzene; Diphenyl sulfoxide),O=S(c1ccccc1)c1ccccc1,Al,powder,H2 evolution,"1M HCl, 2.5% NaCl",10.0,67,"HORNER, L. & MEISEL, K.",1978,Werkstoffe Und Korrosion-Materials and Corrosion,O=S(c1ccccc1)c1ccccc1,56.16470836177948,B~E{araaaaar}araaaaar,SAMPLE_37,BASE_1
4318,1093,Benzenesulfinylbenzene (Sulfinyldibenzene; Diphenyl sulfoxide),O=S(c1ccccc1)c1ccccc1,Al,powder,H2 evolution,"1M HCl, 2.5% NaCl",5.0,50,"HORNER, L. & MEISEL, K.",1978,Werkstoffe Und Korrosion-Materials and Corrosion,O=S(c1ccccc1)c1ccccc1,60.189010976080965,B~E{araaaaar}araaaaar,SAMPLE_37,BASE_1
4319,1093,Benzenesulfinylbenzene (Sulfinyldibenzene; Diphenyl sulfoxide),O=S(c1ccccc1)c1ccccc1,Al,powder,H2 evolution,"1M HCl, 2.5% NaCl",2.5,56,"HORNER, L. & MEISEL, K.",1978,Werkstoffe Und Korrosion-Materials and Corrosion,O=S(c1ccccc1)c1ccccc1,58.950933839266604,B~E{araaaaar}araaaaar,SAMPLE_37,BASE_1
4320,1093,Benzenesulfinylbenzene (Sulfinyldibenzene; Diphenyl sulfoxide),O=S(c1ccccc1)c1ccccc1,Al,powder,H2 evolution,"1M HCl, 2.5% NaCl",1.25,59,"HORNER, L. & MEISEL, K.",1978,Werkstoffe Und Korrosion-Materials and Corrosion,O=S(c1ccccc1)c1ccccc1,58.26699666079451,B~E{araaaaar}araaaaar,SAMPLE_37,BASE_1
4321,1093,Benzenesulfinylbenzene (Sulfinyldibenzene; Diphenyl sulfoxide),O=S(c1ccccc1)c1ccccc1,Zn,unknown_probably_pure,H2 evolution,2.5% NaCl,10.0,90,"HORNER, L. & MEISEL, K.",1978,Werkstoffe Und Korrosion-Materials and Corrosion,O=S(c1ccccc1)c1ccccc1,44.601467137007646,B~E{araaaaar}araaaaar,SAMPLE_40,BASE_5
4322,1094,4-[3-(4-hydroxyphenyl)-1;1-dioxo-2;1lambda6-benzoxathiol-3-yl]phenol(Phenol Red),O=S1(=O)OC(c2ccc(O)cc2)(c2ccc(O)cc2)c2ccccc21,Mg,CPMg342ppmFe,H2 evolution,0.85 wt.% NaCl,2.8e-5,6,"MEI, D., LAMAKA, S. V., FEILER, C. & ZHELUDKEVICH, M. L.",2019,Corrosion Science,O=S1(=O)OC(c2ccc(O)cc2)(c2ccc(O)cc2)c2ccccc21,66.30293212822424,B~Er{~B}BA{aeaaa{B}aae}{aeaaa{B}aae}aeaaaaaer,SAMPLE_21,BASE_4
4323,1094,4-[3-(4-hydroxyphenyl)-1;1-dioxo-2;1lambda6-benzoxathiol-3-yl]phenol(Phenol Red),O=S1(=O)OC(c2ccc(O)cc2)(c2ccc(O)cc2)c2ccccc21,Mg,MgCa,H2 evolution,0.85 wt.% NaCl,0.025,-6,"MEI, D., LAMAKA, S. V., FEILER, C. & ZHELUDKEVICH, M. L.",2019,Corrosion Science,O=S1(=O)OC(c2ccc(O)cc2)(c2ccc(O)cc2)c2ccccc21,67.46654006450127,B~Er{~B}BA{aeaaa{B}aae}{aeaaa{B}aae}aeaaaaaer,SAMPLE_30,BASE_4
4324,1095,naphthalen-1-yl(phenyl)arsinic acid;Phenyl-naphthylarsinic acid,O=[As](O)(c1ccccc1)c1cccc2ccccc12,Al,powder,H2 evolution,"1M HCl, 2.5% NaCl",10.0,82,"HORNER, L. & MEISEL, K.",1978,Werkstoffe Und Korrosion-Materials and Corrosion,O=[As](O)(c1ccccc1)c1cccc2ccccc12,50.29423126068093,B~<Ae>{B}{araaaaar}araaaaeaaaaare,SAMPLE_37,BASE_1
4325,1096,Diphenylarsorylbenzene (Triphenylarsine oxide),O=[As](c1ccccc1)(c1ccccc1)c1ccccc1,Al,powder,H2 evolution,"1M HCl, 2.5% NaCl",10.0,78,"HORNER, L. & MEISEL, K.",1978,Werkstoffe Und Korrosion-Materials and Corrosion,O=[As](c1ccccc1)(c1ccccc1)c1ccccc1,52.2377441098364,B~<Ae>{araaaaar}{araaaaar}araaaaar,SAMPLE_37,BASE_1
4326,1097,4-nitro-1-oxidoquinolin-1-ium (4-nitroquinoline-N-oxide),O=[N+]([O-])c1cc[n+]([O-])c2ccccc12,Al,powder,H2 evolution,"1M HCl, 2.5% NaCl",10.0,-74,"HORNER, L. & MEISEL, K.",1978,Werkstoffe Und Korrosion-Materials and Corrosion,O=[N+]([O-])c1cc[n+]([O-])c2ccccc12,72.26662540156525,B~<DT>{<BM>}araa<dT>{<BM>}aeaaaaare,SAMPLE_37,BASE_1
4327,1098,4-nitro-1-oxidopyridin-1-ium (4-nitropyridine N-oxide),O=[N+]([O-])c1cc[n+]([O-])cc1,Al,powder,H2 evolution,"1M HCl, 2.5% NaCl",10.0,37,"HORNER, L. & MEISEL, K.",1978,Werkstoffe Und Korrosion-Materials and Corrosion,O=[N+]([O-])c1cc[n+]([O-])cc1,62.427347760873204,B~<DT>{<BM>}araa<dT>{<BM>}aar,SAMPLE_37,BASE_1
4328,1100,2-(4-nitrophenyl)benzimidazole(4NPBI),O=[N+]([O-])c1ccc(-c2nc3ccccc3[nH]2)cc1,Fe,Carbon Steel,potentiodynamic polarization,1.0M HCL,1.0,95.9,Effect of substitution on corrosion inhibition properties of 2-(substituted phenyl) benzimidazole derivatives on mild steel in 1 M HCl solution: a combined experimental and theoretical approach,2017,Corrosion Science,O=[N+]([O-])c1ccc(-c2nc3ccccc3[nH]2)cc1,35.96626309229096,B~<DT>{<BM>}araaa{Maedataaaaat<dH>e}aar,SAMPLE_23,BASE_3
4329,1100,2-(4-nitrophenyl)benzimidazole(4NPBI),O=[N+]([O-])c1ccc(-c2nc3ccccc3[nH]2)cc1,Fe,Carbon Steel,potentiodynamic polarization,1.0M HCL,0.1,90.3,Effect of substitution on corrosion inhibition properties of 2-(substituted phenyl) benzimidazole derivatives on mild steel in 1 M HCl solution: a combined experimental and theoretical approach,2017,Corrosion Science,O=[N+]([O-])c1ccc(-c2nc3ccccc3[nH]2)cc1,44.30646710730581,B~<DT>{<BM>}araaa{Maedataaaaat<dH>e}aar,SAMPLE_23,BASE_3
4330,1100,2-(4-nitrophenyl)benzimidazole(4NPBI),O=[N+]([O-])c1ccc(-c2nc3ccccc3[nH]2)cc1,Fe,Carbon Steel,potentiodynamic polarization,1.0M HCL,0.5,94,Effect of substitution on corrosion inhibition properties of 2-(substituted phenyl) benzimidazole derivatives on mild steel in 1 M HCl solution: a combined experimental and theoretical approach,2017,Corrosion Science,O=[N+]([O-])c1ccc(-c2nc3ccccc3[nH]2)cc1,39.65407727930763,B~<DT>{<BM>}araaa{Maedataaaaat<dH>e}aar,SAMPLE_23,BASE_3
4331,1101,1-bromo-4-nitrobenzene(p-bromonitrobenzene),O=[N+]([O-])c1ccc(Br)cc1,Al,powder,H2 evolution,"1M HCl, 2.5% NaCl",10.0,-5,"HORNER, L. & MEISEL, K.",1978,Werkstoffe Und Korrosion-Materials and Corrosion,O=[N+]([O-])c1ccc(Br)cc1,67.37473761857322,B~<DT>{<BM>}araaa{X}aar,SAMPLE_37,BASE_1
4332,1101,1-bromo-4-nitrobenzene(p-bromonitrobenzene),O=[N+]([O-])c1ccc(Br)cc1,Al,powder,H2 evolution,"1M HCl, 2.5% NaCl",10.0,15,"HORNER, L. & MEISEL, K.",1978,Werkstoffe Und Korrosion-Materials and Corrosion,O=[N+]([O-])c1ccc(Br)cc1,65.32819097288687,B~<DT>{<BM>}araaa{X}aar,SAMPLE_37,BASE_1
4333,1102,1-(chloromethyl)-4-nitrobenzene(p-nitrobenzyl chloride),O=[N+]([O-])c1ccc(CCl)cc1,Al,powder,H2 evolution,"1M HCl, 2.5% NaCl",10.0,-1,"HORNER, L. & MEISEL, K.",1978,Werkstoffe Und Korrosion-Materials and Corrosion,O=[N+]([O-])c1ccc(CCl)cc1,66.99857051088782,B~<DT>{<BM>}araaa{AZ}aar,SAMPLE_37,BASE_1
4334,1102,1-(chloromethyl)-4-nitrobenzene(p-nitrobenzyl chloride),O=[N+]([O-])c1ccc(CCl)cc1,Al,powder,H2 evolution,"1M HCl, 2.5% NaCl",10.0,18,"HORNER, L. & MEISEL, K.",1978,Werkstoffe Und Korrosion-Materials and Corrosion,O=[N+]([O-])c1ccc(CCl)cc1,64.98018639022474,B~<DT>{<BM>}araaa{AZ}aar,SAMPLE_37,BASE_1
4335,1103,1-chloro-2;4-dinitrobenzene(2;4-dinitrochlorobenzene),O=[N+]([O-])c1ccc(Cl)c([N+](=O)[O-])c1,Al,powder,H2 evolution,"1M HCl, 2.5% NaCl",10.0,-117,"HORNER, L. & MEISEL, K.",1978,Werkstoffe Und Korrosion-Materials and Corrosion,O=[N+]([O-])c1ccc(Cl)c([N+](=O)[O-])c1,74.40549958659686,B~<DT>{<BM>}araaa{Z}a{<DT>{~B}<BM>}ar,SAMPLE_37,BASE_1
4336,1103,1-chloro-2;4-dinitrobenzene(2;4-dinitrochlorobenzene),O=[N+]([O-])c1ccc(Cl)c([N+](=O)[O-])c1,Zn,unknown_probably_pure,H2 evolution,2.5% NaCl,10.0,38,"HORNER, L. & MEISEL, K.",1978,Werkstoffe Und Korrosion-Materials and Corrosion,O=[N+]([O-])c1ccc(Cl)c([N+](=O)[O-])c1,62.27238308640459,B~<DT>{<BM>}araaa{Z}a{<DT>{~B}<BM>}ar,SAMPLE_40,BASE_5
4337,1104,(E)-1-(4-chlorobenzylidene)-2-(24-dinitrophenyl)hydrazine(HZ-Cl),O=[N+]([O-])c1ccc(N/N=C/c2ccc(Cl)cc2)c([N+](=O)[O-])c1,Fe,Carbon Steel,potentiodynamic polarization,1.0M HCL,1.0,84.3,"(E)-4-((4-chlorobenzylidene)amino)-N-(thiazole-2yl) benzenesulfonamide: Synthesis, characterization and electronic structure theory and docking studies",2023,Journal of the Indian Chemical Society,O=[N+]([O-])c1ccc(N/N=C/c2ccc(Cl)cc2)c([N+](=O)[O-])c1,48.97017309154842,B~<DT>{<BM>}araaa{DLD~ALaeaaa{Z}aae}a{<DT>{~B}<BM>}ar,SAMPLE_23,BASE_3
4338,1105,"(E)-4-((2-(2,4-dinitrophenyl)hydrazineylidene)methyl)benzene-1,3-diol(HZ-OH)",O=[N+]([O-])c1ccc(N/N=C/c2ccc(O)cc2O)c([N+](=O)[O-])c1,Fe,Carbon Steel,potentiodynamic polarization,1.0M HCL,1.0,93.89,"(E)-4-((4-chlorobenzylidene)amino)-N-(thiazole-2yl) benzenesulfonamide: Synthesis, characterization and electronic structure theory and docking studies",2023,Journal of the Indian Chemical Society,O=[N+]([O-])c1ccc(N/N=C/c2ccc(O)cc2O)c([N+](=O)[O-])c1,39.83002917198738,B~<DT>{<BM>}araaa{DLD~ALaeaaa{B}aaeB}a{<DT>{~B}<BM>}ar,SAMPLE_23,BASE_3
4339,1106,4-nitrophenylazo)-1-naphthol,O=[N+]([O-])c1ccc(N=Nc2ccc(O)c3ccccc23)cc1,Al,unknown_probably_pure,weight loss,0.1 M NaOH | 0.1 M KOH ,0.0002,46.86,Eduok et al.,2013,Geosystem Engineering,O=[N+]([O-])c1ccc(N=Nc2ccc(O)c3ccccc23)cc1,60.77889985006453,B~<DT>{<BM>}araaa{D~Daeaaa{B}ataaaaaet}aar,SAMPLE_40,BASE_1
4340,1106,4-nitrophenylazo)-1-naphthol,O=[N+]([O-])c1ccc(N=Nc2ccc(O)c3ccccc23)cc1,Al,unknown_probably_pure,weight loss,0.1 M NaOH | 0.1 M KOH ,0.0004,57.69,Eduok et al.,2013,Geosystem Engineering,O=[N+]([O-])c1ccc(N=Nc2ccc(O)c3ccccc23)cc1,58.57160614076816,B~<DT>{<BM>}araaa{D~Daeaaa{B}ataaaaaet}aar,SAMPLE_40,BASE_1
4341,1106,4-nitrophenylazo)-1-naphthol,O=[N+]([O-])c1ccc(N=Nc2ccc(O)c3ccccc23)cc1,Al,unknown_probably_pure,weight loss,0.1 M NaOH | 0.1 M KOH ,0.0006,67.83,Eduok et al.,2013,Geosystem Engineering,O=[N+]([O-])c1ccc(N=Nc2ccc(O)c3ccccc23)cc1,55.91799804523694,B~<DT>{<BM>}araaa{D~Daeaaa{B}ataaaaaet}aar,SAMPLE_40,BASE_1
4342,1106,4-nitrophenylazo)-1-naphthol,O=[N+]([O-])c1ccc(N=Nc2ccc(O)c3ccccc23)cc1,Al,unknown_probably_pure,weight loss,0.1 M NaOH | 0.1 M KOH ,0.0008,77.75,Eduok et al.,2013,Geosystem Engineering,O=[N+]([O-])c1ccc(N=Nc2ccc(O)c3ccccc23)cc1,52.347181268935216,B~<DT>{<BM>}araaa{D~Daeaaa{B}ataaaaaet}aar,SAMPLE_40,BASE_1
4343,1106,4-nitrophenylazo)-1-naphthol,O=[N+]([O-])c1ccc(N=Nc2ccc(O)c3ccccc23)cc1,Al,unknown_probably_pure,weight loss,0.1 M NaOH | 0.1 M KOH ,0.001,89,Eduok et al.,2013,Geosystem Engineering,O=[N+]([O-])c1ccc(N=Nc2ccc(O)c3ccccc23)cc1,45.52455438040617,B~<DT>{<BM>}araaa{D~Daeaaa{B}ataaaaaet}aar,SAMPLE_40,BASE_1
4344,1107,4-nitrobenzene-1;2-diol (4-nitrocatechol),O=[N+]([O-])c1ccc(O)c(O)c1,Al,powder,H2 evolution,"1M HCl, 2.5% NaCl",10.0,17,"HORNER, L. & MEISEL, K.",1978,Werkstoffe Und Korrosion-Materials and Corrosion,O=[N+]([O-])c1ccc(O)c(O)c1,65.09758280373495,B~<DT>{<BM>}araaa{B}a{B}ar,SAMPLE_37,BASE_1
4345,1108,2;4-dinitrophenol,O=[N+]([O-])c1ccc(O)c([N+](=O)[O-])c1,Al,powder,H2 evolution,"1M HCl, 2.5% NaCl",10.0,-28,"HORNER, L. & MEISEL, K.",1978,Werkstoffe Und Korrosion-Materials and Corrosion,O=[N+]([O-])c1ccc(O)c([N+](=O)[O-])c1,69.29306167451566,B~<DT>{<BM>}araaa{B}a{<DT>{~B}<BM>}ar,SAMPLE_37,BASE_1
4346,1109,4-nitrophenol (p-nitrophenol),O=[N+]([O-])c1ccc(O)cc1,Al,powder,H2 evolution,"1M HCl, 2.5% NaCl",10.0,22,"HORNER, L. & MEISEL, K.",1978,Werkstoffe Und Korrosion-Materials and Corrosion,O=[N+]([O-])c1ccc(O)cc1,64.49583118950808,B~<DT>{<BM>}araaa{B}aar,SAMPLE_37,BASE_1
4347,1110,5-nitroindazole,O=[N+]([O-])c1ccc2[nH]ncc2c1,Fe,Carbon Steel,potentiodynamic polarization,1.0M HCL,1.0,75.9,Synthesis and biological properties of new 5-nitroindazole derivatives,2005,Bioorganic & Medicinal Chemistry,O=[N+]([O-])c1ccc2[nH]ncc2c1,53.120727422097445,B~<DT>{<BM>}araaae<dH>daaear,SAMPLE_23,BASE_3
4348,1111,2-(3-nitrophenyl)-1;3-dioxolane (m-nitrobenzaldehyde-ethylenacetal),O=[N+]([O-])c1cccc(C2OCCO2)c1,Al,powder,H2 evolution,"1M HCl, 2.5% NaCl",10.0,38,"HORNER, L. & MEISEL, K.",1978,Werkstoffe Und Korrosion-Materials and Corrosion,O=[N+]([O-])c1cccc(C2OCCO2)c1,62.27238308640459,B~<DT>{<BM>}araaaa{AeBAABe}ar,SAMPLE_37,BASE_1
4349,1111,2-(3-nitrophenyl)-1;3-dioxolane (m-nitrobenzaldehyde-ethylenacetal),O=[N+]([O-])c1cccc(C2OCCO2)c1,Al,powder,H2 evolution,"1M HCl, 2.5% NaCl",10.0,38,"HORNER, L. & MEISEL, K.",1978,Werkstoffe Und Korrosion-Materials and Corrosion,O=[N+]([O-])c1cccc(C2OCCO2)c1,62.27238308640459,B~<DT>{<BM>}araaaa{AeBAABe}ar,SAMPLE_37,BASE_1
4350,1112,1-(chloromethyl)-3-nitrobenzene(m-nitrobenzyl chloride),O=[N+]([O-])c1cccc(CCl)c1,Al,powder,H2 evolution,"1M HCl, 2.5% NaCl",10.0,33,"HORNER, L. & MEISEL, K.",1978,Werkstoffe Und Korrosion-Materials and Corrosion,O=[N+]([O-])c1cccc(CCl)c1,63.0235412196929,B~<DT>{<BM>}araaaa{AZ}ar,SAMPLE_37,BASE_1
4351,1113,1-Chloro-3-Nitrobenzene(m-nitrochlorobenzene),O=[N+]([O-])c1cccc(Cl)c1,Al,powder,H2 evolution,"1M HCl, 2.5% NaCl",10.0,3,"HORNER, L. & MEISEL, K.",1978,Werkstoffe Und Korrosion-Materials and Corrosion,O=[N+]([O-])c1cccc(Cl)c1,66.60720067580934,B~<DT>{<BM>}araaaa{Z}ar,SAMPLE_37,BASE_1
4352,1114,3-nitrophenolm-nitrophenol,O=[N+]([O-])c1cccc(O)c1,Al,powder,H2 evolution,"1M HCl, 2.5% NaCl",10.0,-34,"HORNER, L. & MEISEL, K.",1978,Werkstoffe Und Korrosion-Materials and Corrosion,O=[N+]([O-])c1cccc(O)c1,69.73673094912313,B~<DT>{<BM>}araaaa{B}ar,SAMPLE_37,BASE_1
4353,1115,3-nitrobenzene-1;2-diol (3-nitrocatechol),O=[N+]([O-])c1cccc(O)c1O,Al,powder,H2 evolution,"1M HCl, 2.5% NaCl",10.0,-1,"HORNER, L. & MEISEL, K.",1978,Werkstoffe Und Korrosion-Materials and Corrosion,O=[N+]([O-])c1cccc(O)c1O,66.99857051088782,B~<DT>{<BM>}araaaa{B}arB,SAMPLE_37,BASE_1
4354,1116,Sodium 3-nitrobenzenesulfonate (m-nitrobenzenesulfonic acid sodium),O=[N+]([O-])c1cccc(S(=O)(=O)[O-])c1.[Na+],Al,powder,H2 evolution,"1M HCl, 2.5% NaCl",10.0,0,"HORNER, L. & MEISEL, K.",1978,Werkstoffe Und Korrosion-Materials and Corrosion,O=[N+]([O-])c1cccc(S(=O)(=O)[O-])c1.[Na+],66.90220070551119,B~<DT>{<BM>}araaaa{E{~B}{~B}<BM>}ar!<DaT>,SAMPLE_37,BASE_1
4355,1117,"1,3-dinitrobenzene",O=[N+]([O-])c1cccc([N+](=O)[O-])c1,Al,powder,H2 evolution,"1M HCl, 2.5% NaCl",10.0,-76,"HORNER, L. & MEISEL, K.",1978,Werkstoffe Und Korrosion-Materials and Corrosion,O=[N+]([O-])c1cccc([N+](=O)[O-])c1,72.37731329812705,B~<DT>{<BM>}araaaa{<DT>{~B}<BM>}ar,SAMPLE_37,BASE_1
4356,1118,8-nitroquinoline,O=[N+]([O-])c1cccc2cccnc12,Al,AA5052,gravimetry,3% NaCl,0.02,89.5,"WANG, D., YANG, D., ZHANG, D., LI, K., GAO, L. & LIN, T.",2015,Applied Surface Science,O=[N+]([O-])c1cccc2cccnc12,45.074004050069675,B~<DT>{<BM>}araaaaeaaadare,SAMPLE_7,BASE_1
4357,1119,2-(2-nitrophenyl)benzimidazole(2NPBI),O=[N+]([O-])c1ccccc1-c1nc2ccccc2[nH]1,Fe,Carbon Steel,potentiodynamic polarization,1.0M HCL,1.0,90.9,Effect of substitution on corrosion inhibition properties of 2-(substituted phenyl) benzimidazole derivatives on mild steel in 1 M HCl solution: a combined experimental and theoretical approach,2017,Corrosion Science,O=[N+]([O-])c1ccccc1-c1nc2ccccc2[nH]1,43.688060139823484,B~<DT>{<BM>}araaaaarMardaeaaaaae<dH>r,SAMPLE_23,BASE_3
4358,1119,2-(2-nitrophenyl)benzimidazole(2NPBI),O=[N+]([O-])c1ccccc1-c1nc2ccccc2[nH]1,Fe,Carbon Steel,potentiodynamic polarization,1.0M HCL,0.1,82.8,Effect of substitution on corrosion inhibition properties of 2-(substituted phenyl) benzimidazole derivatives on mild steel in 1 M HCl solution: a combined experimental and theoretical approach,2017,Corrosion Science,O=[N+]([O-])c1ccccc1-c1nc2ccccc2[nH]1,49.85392427929633,B~<DT>{<BM>}araaaaarMardaeaaaaae<dH>r,SAMPLE_23,BASE_3
4359,1119,2-(2-nitrophenyl)benzimidazole(2NPBI),O=[N+]([O-])c1ccccc1-c1nc2ccccc2[nH]1,Fe,Carbon Steel,potentiodynamic polarization,1.0M HCL,0.5,86.6,Effect of substitution on corrosion inhibition properties of 2-(substituted phenyl) benzimidazole derivatives on mild steel in 1 M HCl solution: a combined experimental and theoretical approach,2017,Corrosion Science,O=[N+]([O-])c1ccccc1-c1nc2ccccc2[nH]1,47.43599738061959,B~<DT>{<BM>}araaaaarMardaeaaaaae<dH>r,SAMPLE_23,BASE_3
