Repository: MatthiasHBusch/CrossAlloyTL

# CrossAlloyTL — cross-alloy transfer learning for Mg corrosion inhibitors

Code, data, and manuscript sources for:

> **Different Alloy, Different Story? Impact of Transfer Learning on
> Predictive Models for In Silico Screening of Mg Dissolution Modulators.**
> M. Busch, M. Tacke, S. V. Lamaka, M. L. Zheludkevich, C. J. Cyron,
> R. C. Aydin, C. Feiler (2026). *Corrosion Science* (submitted).

## Summary

We probe cross-alloy transfer learning (TL) for predicting the
inhibition efficiency (IE) of small organic dissolution modulators on
magnesium alloys, using the Mg subset of the
[ExCorr](https://excorr.web.app/) electrochemical
corrosion database.

File: data/ExCorrDatasetClean.csv (part 39 of 45)
Unnamed: 0,index,IUPAC,isomeric_SMILES,BaseMaterial,Alloy,Method,AggressiveComponent,Operating_Concentration_mM,IE,References,Year,Journal,canonical_SMILES,transformed_IE,transformed_smiles,transformed_alloy,transformed_base_material
4360,1120,"1-(2''-Nitrophenyl)hypomethylimino-2-mercapto-5-[1'-(1',2',4'-triazole)]methylene-1,3,4,triazole(NATT)",O=[N+]([O-])c1ccccc1C=Nn1c(S)nnc1Cn1cncn1,Fe,Carbon Steel,potentiodynamic polarization,1.0M HCL,1.0,89.1,"Thermodynamic properties of 2-mercapto-, 2,5-dimethyl- and 2-mercapto-5-methyl-1,3,4-thiadiazole",2022,The Journal of Chemical Thermodynamics,O=[N+]([O-])c1ccccc1C=Nn1c(S)nnc1Cn1cncn1,45.43610549598364,B~<DT>{<BM>}araaaaarA~Ddra{E}ddarAdradadr,SAMPLE_23,BASE_3
4361,1121,N-(2-nitrophenyl)-N-phenylbenzenesulfonamide (C6H5N02-N(C6H5)-SO2-C6H5),O=[N+]([O-])c1ccccc1N(c1ccccc1)S(=O)(=O)c1ccccc1,Al,powder,H2 evolution,"1M HCl, 2.5% NaCl",10.0,32,"HORNER, L. & MEISEL, K.",1978,Werkstoffe Und Korrosion-Materials and Corrosion,O=[N+]([O-])c1ccccc1N(c1ccccc1)S(=O)(=O)c1ccccc1,63.16702659267399,B~<DT>{<BM>}araaaaarD{araaaaar}E{~B}{~B}araaaaar,SAMPLE_37,BASE_1
4362,1122,2-(2-Nitrophenyliminomethyl)phenol,O=[N+]([O-])c1ccccc1N=Cc1ccccc1O,Fe,Carbon Steel,potentiodynamic polarization,1.0M HCL,0.5,40,"Synthesis, Spectral Characterization and Nematicidal activity studies of 2-[(2 -Nitrophenylimino) Methyl] Phenol and 2-[(4- Nitrophenyliminomethyl)]phenol Ligands and their FE(II) and NI(II) Complexes",2021,NIGERIAN ANNALS OF PURE AND APPLIED SCIENCES,O=[N+]([O-])c1ccccc1N=Cc1ccccc1O,61.95481084781117,B~<DT>{<BM>}araaaaarD~AaraaaaarB,SAMPLE_23,BASE_3
4363,1123,2-Nitrophenolo-Nitrophenol,O=[N+]([O-])c1ccccc1O,Al,powder,H2 evolution,"1M HCl, 2.5% NaCl",10.0,-7,"HORNER, L. & MEISEL, K.",1978,Werkstoffe Und Korrosion-Materials and Corrosion,O=[N+]([O-])c1ccccc1O,67.5574805029052,B~<DT>{<BM>}araaaaarB,SAMPLE_37,BASE_1
4364,1123,2-Nitrophenolo-Nitrophenol,O=[N+]([O-])c1ccccc1O,Al,powder,H2 evolution,"1M HCl, 2.5% NaCl",10.0,-7,"HORNER, L. & MEISEL, K.",1978,Werkstoffe Und Korrosion-Materials and Corrosion,O=[N+]([O-])c1ccccc1O,67.5574805029052,B~<DT>{<BM>}araaaaarB,SAMPLE_37,BASE_1
4365,1124,3-nitropyridine,O=[N+]([O-])c1cccnc1,Al,pure,gravimetry,1M KOH,0.1,13.8,"PATIL, D. & SHARMA, A.",2014,International Scholarly Research Notices,O=[N+]([O-])c1cccnc1,65.46396542356378,B~<DT>{<BM>}araaadar,SAMPLE_38,BASE_1
4366,1124,3-nitropyridine,O=[N+]([O-])c1cccnc1,Al,pure,gravimetry,1M KOH,0.2,23.76,"PATIL, D. & SHARMA, A.",2014,International Scholarly Research Notices,O=[N+]([O-])c1cccnc1,64.27479267274339,B~<DT>{<BM>}araaadar,SAMPLE_38,BASE_1
4367,1124,3-nitropyridine,O=[N+]([O-])c1cccnc1,Al,pure,gravimetry,1M KOH,0.3,33.95,"PATIL, D. & SHARMA, A.",2014,International Scholarly Research Notices,O=[N+]([O-])c1cccnc1,62.88523249938391,B~<DT>{<BM>}araaadar,SAMPLE_38,BASE_1
4368,1124,3-nitropyridine,O=[N+]([O-])c1cccnc1,Al,pure,gravimetry,1M KOH,0.4,39.89,"PATIL, D. & SHARMA, A.",2014,International Scholarly Research Notices,O=[N+]([O-])c1cccnc1,61.97255058149337,B~<DT>{<BM>}araaadar,SAMPLE_38,BASE_1
4369,1124,3-nitropyridine,O=[N+]([O-])c1cccnc1,Al,pure,gravimetry,1M KOH,0.5,46.31,"PATIL, D. & SHARMA, A.",2014,International Scholarly Research Notices,O=[N+]([O-])c1cccnc1,60.87862547219993,B~<DT>{<BM>}araaadar,SAMPLE_38,BASE_1
4370,1126,1-chloro-4-(sulfinatoamino)benzene(p-chlorosulfonic anilide),O=[SH](=O)Nc1ccc(Cl)cc1,Al,powder,H2 evolution,"1M HCl, 2.5% NaCl",10.0,24,"HORNER, L. & MEISEL, K.",1978,Werkstoffe Und Korrosion-Materials and Corrosion,O=[SH](=O)Nc1ccc(Cl)cc1,64.24425638197809,B~<EH>{~B}Daraaa{Z}aar,SAMPLE_37,BASE_1
4371,1127,Phenylstibonic acid (Benzene stibonic acid),O=[Sb](O)(O)c1ccccc1,Al,powder,H2 evolution,"1M HCl, 2.5% NaCl",2.5,88,"HORNER, L. & MEISEL, K.",1978,Werkstoffe Und Korrosion-Materials and Corrosion,O=[Sb](O)(O)c1ccccc1,46.367267008737855,B~<Eb>{B}{B}araaaaar,SAMPLE_37,BASE_1
4372,1127,Phenylstibonic acid (Benzene stibonic acid),O=[Sb](O)(O)c1ccccc1,Al,powder,H2 evolution,"1M HCl, 2.5% NaCl",10.0,89,"HORNER, L. & MEISEL, K.",1978,Werkstoffe Und Korrosion-Materials and Corrosion,O=[Sb](O)(O)c1ccccc1,45.52455438040617,B~<Eb>{B}{B}araaaaar,SAMPLE_37,BASE_1
4373,1127,Phenylstibonic acid (Benzene stibonic acid),O=[Sb](O)(O)c1ccccc1,Al,powder,H2 evolution,"1M HCl, 2.5% NaCl",5.0,89,"HORNER, L. & MEISEL, K.",1978,Werkstoffe Und Korrosion-Materials and Corrosion,O=[Sb](O)(O)c1ccccc1,45.52455438040617,B~<Eb>{B}{B}araaaaar,SAMPLE_37,BASE_1
4374,1127,Phenylstibonic acid (Benzene stibonic acid),O=[Sb](O)(O)c1ccccc1,Al,powder,H2 evolution,"1M HCl, 2.5% NaCl",0.625,82,"HORNER, L. & MEISEL, K.",1978,Werkstoffe Und Korrosion-Materials and Corrosion,O=[Sb](O)(O)c1ccccc1,50.29423126068093,B~<Eb>{B}{B}araaaaar,SAMPLE_37,BASE_1
4375,1127,Phenylstibonic acid (Benzene stibonic acid),O=[Sb](O)(O)c1ccccc1,Al,powder,H2 evolution,"1M HCl, 2.5% NaCl",1.25,84,"HORNER, L. & MEISEL, K.",1978,Werkstoffe Und Korrosion-Materials and Corrosion,O=[Sb](O)(O)c1ccccc1,49.15349248622498,B~<Eb>{B}{B}araaaaar,SAMPLE_37,BASE_1
4376,1128,7;9-dihydro-3H-purine-2;6;8-trione (Uric acid),O=c1[nH]c(=O)c2[nH]c(=O)[nH]c2[nH]1,Al,powder,H2 evolution,"1M HCl, 2.5% NaCl",10.0,15,"HORNER, L. & MEISEL, K.",1978,Werkstoffe Und Korrosion-Materials and Corrosion,O=c1[nH]c(=O)c2[nH]c(=O)[nH]c2[nH]1,65.32819097288687,B~ar<dH>a{~B}ae<dH>a{~B}<dH>ae<dH>r,SAMPLE_37,BASE_1
4377,1128,7;9-dihydro-3H-purine-2;6;8-trione (Uric acid),O=c1[nH]c(=O)c2[nH]c(=O)[nH]c2[nH]1,Mg,CPMg220ppmFe,H2 evolution,0.85 wt.% NaCl,5.0,24,"MEI, D., LAMAKA, S. V., FEILER, C. & ZHELUDKEVICH, M. L.",2019,Corrosion Science,O=c1[nH]c(=O)c2[nH]c(=O)[nH]c2[nH]1,64.24425638197809,B~ar<dH>a{~B}ae<dH>a{~B}<dH>ae<dH>r,SAMPLE_20,BASE_4
4378,1128,7;9-dihydro-3H-purine-2;6;8-trione (Uric acid),O=c1[nH]c(=O)c2[nH]c(=O)[nH]c2[nH]1,Mg,CPMg342ppmFe,H2 evolution,0.85 wt.% NaCl,5.0,80,"MEI, D., LAMAKA, S. V., FEILER, C. & ZHELUDKEVICH, M. L.",2019,Corrosion Science,O=c1[nH]c(=O)c2[nH]c(=O)[nH]c2[nH]1,51.31465686643787,B~ar<dH>a{~B}ae<dH>a{~B}<dH>ae<dH>r,SAMPLE_21,BASE_4
4379,1128,7;9-dihydro-3H-purine-2;6;8-trione (Uric acid),O=c1[nH]c(=O)c2[nH]c(=O)[nH]c2[nH]1,Mg,CPMg342ppmFe,H2 evolution,0.85 wt.% NaCl,10.0,73,"MEI, D., LAMAKA, S. V., FEILER, C. & ZHELUDKEVICH, M. L.",2019,Corrosion Science,O=c1[nH]c(=O)c2[nH]c(=O)[nH]c2[nH]1,54.22119551262402,B~ar<dH>a{~B}ae<dH>a{~B}<dH>ae<dH>r,SAMPLE_21,BASE_4
4380,1128,7;9-dihydro-3H-purine-2;6;8-trione (Uric acid),O=c1[nH]c(=O)c2[nH]c(=O)[nH]c2[nH]1,Mg,MgCa,H2 evolution,0.85 wt.% NaCl,0.482,17,"MEI, D., LAMAKA, S. V., FEILER, C. & ZHELUDKEVICH, M. L.",2019,Corrosion Science,O=c1[nH]c(=O)c2[nH]c(=O)[nH]c2[nH]1,65.09758280373495,B~ar<dH>a{~B}ae<dH>a{~B}<dH>ae<dH>r,SAMPLE_30,BASE_4
4381,1128,7;9-dihydro-3H-purine-2;6;8-trione (Uric acid),O=c1[nH]c(=O)c2[nH]c(=O)[nH]c2[nH]1,Mg,MgCa,H2 evolution,0.85 wt.% NaCl,5.0,46,"MEI, D., LAMAKA, S. V., FEILER, C. & ZHELUDKEVICH, M. L.",2019,Corrosion Science,O=c1[nH]c(=O)c2[nH]c(=O)[nH]c2[nH]1,60.93438524205424,B~ar<dH>a{~B}ae<dH>a{~B}<dH>ae<dH>r,SAMPLE_30,BASE_4
4382,1128,7;9-dihydro-3H-purine-2;6;8-trione (Uric acid),O=c1[nH]c(=O)c2[nH]c(=O)[nH]c2[nH]1,Mg,MgCa,H2 evolution,0.85 wt.% NaCl,10.0,-1,"MEI, D., LAMAKA, S. V., FEILER, C. & ZHELUDKEVICH, M. L.",2019,Corrosion Science,O=c1[nH]c(=O)c2[nH]c(=O)[nH]c2[nH]1,66.99857051088782,B~ar<dH>a{~B}ae<dH>a{~B}<dH>ae<dH>r,SAMPLE_30,BASE_4
4383,1130,(E)-3-(4-chlorostyryl) quinoxalin-2(1H)-one,O=c1[nH]c2ccccc2nc1/C=C/c1ccc(Cl)cc1,Fe,Carbon Steel,potentiodynamic polarization,1.0M HCL,1.0,92.8,Coupling-of-chemical--electrochemical-and-theoretical-approach-to-s_2020_Hel,2020,Heliyon,O=c1[nH]c2ccccc2nc1/C=C/c1ccc(Cl)cc1,41.41987715103784,B~ar<dH>aeaaaaaedarLA~ALaraaa{Z}aar,SAMPLE_23,BASE_3
4384,1130,(E)-3-(4-chlorostyryl) quinoxalin-2(1H)-one,O=c1[nH]c2ccccc2nc1/C=C/c1ccc(Cl)cc1,Fe,Carbon Steel,potentiodynamic polarization,1.0M HCL,0.01,83.6,Coupling-of-chemical--electrochemical-and-theoretical-approach-to-s_2020_Hel,2020,Heliyon,O=c1[nH]c2ccccc2nc1/C=C/c1ccc(Cl)cc1,49.39264255115142,B~ar<dH>aeaaaaaedarLA~ALaraaa{Z}aar,SAMPLE_23,BASE_3
4385,1130,(E)-3-(4-chlorostyryl) quinoxalin-2(1H)-one,O=c1[nH]c2ccccc2nc1/C=C/c1ccc(Cl)cc1,Fe,Carbon Steel,potentiodynamic polarization,1.0M HCL,0.1,89.3,Coupling-of-chemical--electrochemical-and-theoretical-approach-to-s_2020_Hel,2020,Heliyon,O=c1[nH]c2ccccc2nc1/C=C/c1ccc(Cl)cc1,45.25674693440165,B~ar<dH>aeaaaaaedarLA~ALaraaa{Z}aar,SAMPLE_23,BASE_3
4386,1130,(E)-3-(4-chlorostyryl) quinoxalin-2(1H)-one,O=c1[nH]c2ccccc2nc1/C=C/c1ccc(Cl)cc1,Fe,Carbon Steel,potentiodynamic polarization,1.0M HCL,0.001,67.9,Coupling-of-chemical--electrochemical-and-theoretical-approach-to-s_2020_Hel,2020,Heliyon,O=c1[nH]c2ccccc2nc1/C=C/c1ccc(Cl)cc1,55.89690091577494,B~ar<dH>aeaaaaaedarLA~ALaraaa{Z}aar,SAMPLE_23,BASE_3
4387,1131,(E)-3-styrylquinoxalin-2(1H)-one,O=c1[nH]c2ccccc2nc1/C=C/c1ccccc1,Fe,Carbon Steel,potentiodynamic polarization,1.0M HCL,0.01,87,Experimental-and-theoretical-studies-for-mild-steel-corros_2016_Journal-of-M,2016,Corrosion Science,O=c1[nH]c2ccccc2nc1/C=C/c1ccccc1,47.142487478704545,B~ar<dH>aeaaaaaedarLA~ALaraaaaar,SAMPLE_23,BASE_3
4388,1131,(E)-3-styrylquinoxalin-2(1H)-one,O=c1[nH]c2ccccc2nc1/C=C/c1ccccc1,Fe,Carbon Steel,potentiodynamic polarization,1.0M HCL,0.1,92,Experimental-and-theoretical-studies-for-mild-steel-corros_2016_Journal-of-M,2016,Corrosion Science,O=c1[nH]c2ccccc2nc1/C=C/c1ccccc1,42.44030275679476,B~ar<dH>aeaaaaaedarLA~ALaraaaaar,SAMPLE_23,BASE_3
4389,1131,(E)-3-styrylquinoxalin-2(1H)-one,O=c1[nH]c2ccccc2nc1/C=C/c1ccccc1,Fe,Carbon Steel,potentiodynamic polarization,1.0M HCL,0.05,88,Experimental-and-theoretical-studies-for-mild-steel-corros_2016_Journal-of-M,2016,Corrosion Science,O=c1[nH]c2ccccc2nc1/C=C/c1ccccc1,46.367267008737855,B~ar<dH>aeaaaaaedarLA~ALaraaaaar,SAMPLE_23,BASE_3
4390,1131,(E)-3-styrylquinoxalin-2(1H)-one,O=c1[nH]c2ccccc2nc1/C=C/c1ccccc1,Fe,Carbon Steel,potentiodynamic polarization,1.0M HCL,0.001,85,Experimental-and-theoretical-studies-for-mild-steel-corros_2016_Journal-of-M,2016,Corrosion Science,O=c1[nH]c2ccccc2nc1/C=C/c1ccccc1,48.52843138895072,B~ar<dH>aeaaaaaedarLA~ALaraaaaar,SAMPLE_23,BASE_3
4391,1132,1;7-dihydropurin-6-one(Hypoxanthine),O=c1[nH]cnc2nc[nH]c12,Al,AA1060,weight loss,0.1M H2SO4,2.0,76.2,"MOMOH-YAHAYA, H., EDDY, N. & OGUZIE, E.",2014,J. Mater. Environ. Sci,O=c1[nH]cnc2nc[nH]c12,52.999409524362704,B~ar<dH>adaeda<dH>are,SAMPLE_1,BASE_1
4392,1132,1;7-dihydropurin-6-one(Hypoxanthine),O=c1[nH]cnc2nc[nH]c12,Al,AA1060,weight loss,0.1M H2SO4,4.0,78.2,"MOMOH-YAHAYA, H., EDDY, N. & OGUZIE, E.",2014,J. Mater. Environ. Sci,O=c1[nH]cnc2nc[nH]c12,52.14929522541385,B~ar<dH>adaeda<dH>are,SAMPLE_1,BASE_1
4393,1132,1;7-dihydropurin-6-one(Hypoxanthine),O=c1[nH]cnc2nc[nH]c12,Al,AA1060,weight loss,0.1M H2SO4,6.0,79.7,"MOMOH-YAHAYA, H., EDDY, N. & OGUZIE, E.",2014,J. Mater. Environ. Sci,O=c1[nH]cnc2nc[nH]c12,51.458854351880674,B~ar<dH>adaeda<dH>are,SAMPLE_1,BASE_1
4394,1132,1;7-dihydropurin-6-one(Hypoxanthine),O=c1[nH]cnc2nc[nH]c12,Al,AA1060,weight loss,0.1M H2SO4,8.0,80.7,"MOMOH-YAHAYA, H., EDDY, N. & OGUZIE, E.",2014,J. Mater. Environ. Sci,O=c1[nH]cnc2nc[nH]c12,50.96960460372885,B~ar<dH>adaeda<dH>are,SAMPLE_1,BASE_1
4395,1132,1;7-dihydropurin-6-one(Hypoxanthine),O=c1[nH]cnc2nc[nH]c12,Al,AA1060,weight loss,0.1M H2SO4,19.0,82.2,"MOMOH-YAHAYA, H., EDDY, N. & OGUZIE, E.",2014,J. Mater. Environ. Sci,O=c1[nH]cnc2nc[nH]c12,50.18601688872233,B~ar<dH>adaeda<dH>are,SAMPLE_1,BASE_1
4396,1132,1;7-dihydropurin-6-one(Hypoxanthine),O=c1[nH]cnc2nc[nH]c12,Al,AA1060,weight loss,0.1M H2SO4,2.0,50.7,"MOMOH-YAHAYA, H., EDDY, N. & OGUZIE, E.",2014,J. Mater. Environ. Sci,O=c1[nH]cnc2nc[nH]c12,60.05246168756762,B~ar<dH>adaeda<dH>are,SAMPLE_1,BASE_1
4397,1132,1;7-dihydropurin-6-one(Hypoxanthine),O=c1[nH]cnc2nc[nH]c12,Al,AA1060,weight loss,0.1M H2SO4,4.0,54.9,"MOMOH-YAHAYA, H., EDDY, N. & OGUZIE, E.",2014,J. Mater. Environ. Sci,O=c1[nH]cnc2nc[nH]c12,59.19008390419304,B~ar<dH>adaeda<dH>are,SAMPLE_1,BASE_1
4398,1132,1;7-dihydropurin-6-one(Hypoxanthine),O=c1[nH]cnc2nc[nH]c12,Al,AA1060,weight loss,0.1M H2SO4,6.0,57.4,"MOMOH-YAHAYA, H., EDDY, N. & OGUZIE, E.",2014,J. Mater. Environ. Sci,O=c1[nH]cnc2nc[nH]c12,58.63776291205601,B~ar<dH>adaeda<dH>are,SAMPLE_1,BASE_1
4399,1132,1;7-dihydropurin-6-one(Hypoxanthine),O=c1[nH]cnc2nc[nH]c12,Al,AA1060,weight loss,0.1M H2SO4,8.0,59.8,"MOMOH-YAHAYA, H., EDDY, N. & OGUZIE, E.",2014,J. Mater. Environ. Sci,O=c1[nH]cnc2nc[nH]c12,58.076151361992885,B~ar<dH>adaeda<dH>are,SAMPLE_1,BASE_1
4400,1132,1;7-dihydropurin-6-one(Hypoxanthine),O=c1[nH]cnc2nc[nH]c12,Al,AA1060,weight loss,0.1M H2SO4,19.0,61.5,"MOMOH-YAHAYA, H., EDDY, N. & OGUZIE, E.",2014,J. Mater. Environ. Sci,O=c1[nH]cnc2nc[nH]c12,57.65767088059844,B~ar<dH>adaeda<dH>are,SAMPLE_1,BASE_1
4401,1132,1;7-dihydropurin-6-one(Hypoxanthine),O=c1[nH]cnc2nc[nH]c12,Fe,mild steel,weight loss,0.1M H2SO4,2.0,44,"MOMOH-YAHAYA, H., EDDY, N. & OGUZIE, E.",2014,J. Mater. Environ. Sci,O=c1[nH]cnc2nc[nH]c12,61.28660898641726,B~ar<dH>adaeda<dH>are,SAMPLE_36,BASE_3
4402,1132,1;7-dihydropurin-6-one(Hypoxanthine),O=c1[nH]cnc2nc[nH]c12,Fe,mild steel,weight loss,0.1M H2SO4,4.0,52.2,"MOMOH-YAHAYA, H., EDDY, N. & OGUZIE, E.",2014,J. Mater. Environ. Sci,O=c1[nH]cnc2nc[nH]c12,59.753207638363286,B~ar<dH>adaeda<dH>are,SAMPLE_36,BASE_3
4403,1132,1;7-dihydropurin-6-one(Hypoxanthine),O=c1[nH]cnc2nc[nH]c12,Fe,mild steel,weight loss,0.1M H2SO4,6.0,53.5,"MOMOH-YAHAYA, H., EDDY, N. & OGUZIE, E.",2014,J. Mater. Environ. Sci,O=c1[nH]cnc2nc[nH]c12,59.486157608917445,B~ar<dH>adaeda<dH>are,SAMPLE_36,BASE_3
4404,1132,1;7-dihydropurin-6-one(Hypoxanthine),O=c1[nH]cnc2nc[nH]c12,Fe,mild steel,weight loss,0.1M H2SO4,8.0,55.6,"MOMOH-YAHAYA, H., EDDY, N. & OGUZIE, E.",2014,J. Mater. Environ. Sci,O=c1[nH]cnc2nc[nH]c12,59.038582270320276,B~ar<dH>adaeda<dH>are,SAMPLE_36,BASE_3
4405,1132,1;7-dihydropurin-6-one(Hypoxanthine),O=c1[nH]cnc2nc[nH]c12,Fe,mild steel,weight loss,0.1M H2SO4,10.0,57.9,"MOMOH-YAHAYA, H., EDDY, N. & OGUZIE, E.",2014,J. Mater. Environ. Sci,O=c1[nH]cnc2nc[nH]c12,58.52341582782588,B~ar<dH>adaeda<dH>are,SAMPLE_36,BASE_3
4406,1132,1;7-dihydropurin-6-one(Hypoxanthine),O=c1[nH]cnc2nc[nH]c12,Fe,mild steel,weight loss,0.1M H2SO4,2.0,54,"MOMOH-YAHAYA, H., EDDY, N. & OGUZIE, E.",2014,J. Mater. Environ. Sci,O=c1[nH]cnc2nc[nH]c12,59.38145296177755,B~ar<dH>adaeda<dH>are,SAMPLE_36,BASE_3
4407,1132,1;7-dihydropurin-6-one(Hypoxanthine),O=c1[nH]cnc2nc[nH]c12,Fe,mild steel,weight loss,0.1M H2SO4,4.0,58.8,"MOMOH-YAHAYA, H., EDDY, N. & OGUZIE, E.",2014,J. Mater. Environ. Sci,O=c1[nH]cnc2nc[nH]c12,58.31412612377714,B~ar<dH>adaeda<dH>are,SAMPLE_36,BASE_3
4408,1132,1;7-dihydropurin-6-one(Hypoxanthine),O=c1[nH]cnc2nc[nH]c12,Fe,mild steel,weight loss,0.1M H2SO4,6.0,59.2,"MOMOH-YAHAYA, H., EDDY, N. & OGUZIE, E.",2014,J. Mater. Environ. Sci,O=c1[nH]cnc2nc[nH]c12,58.21963673497398,B~ar<dH>adaeda<dH>are,SAMPLE_36,BASE_3
4409,1132,1;7-dihydropurin-6-one(Hypoxanthine),O=c1[nH]cnc2nc[nH]c12,Fe,mild steel,weight loss,0.1M H2SO4,8.0,60,"MOMOH-YAHAYA, H., EDDY, N. & OGUZIE, E.",2014,J. Mater. Environ. Sci,O=c1[nH]cnc2nc[nH]c12,58.02784659586809,B~ar<dH>adaeda<dH>are,SAMPLE_36,BASE_3
4410,1132,1;7-dihydropurin-6-one(Hypoxanthine),O=c1[nH]cnc2nc[nH]c12,Fe,mild steel,weight loss,0.1M H2SO4,10.0,61.9,"MOMOH-YAHAYA, H., EDDY, N. & OGUZIE, E.",2014,J. Mater. Environ. Sci,O=c1[nH]cnc2nc[nH]c12,57.556520242839035,B~ar<dH>adaeda<dH>are,SAMPLE_36,BASE_3
4411,1133,2H-phthalazin-1-one(1-(2H)-phthalazinone),O=c1[nH]ncc2ccccc12,Al,AA2024,weight loss,1M HCl,0.25,31,"MUSA, A. Y., KADHUM, A. A. H., MOHAMAD, A. B., TAKRIFF, M. S. & CHEE, E. P.",2012,Current Applied Physics,O=c1[nH]ncc2ccccc12,63.30841721372063,B~ar<dH>daaeaaaaare,SAMPLE_3,BASE_1
4412,1133,2H-phthalazin-1-one(1-(2H)-phthalazinone),O=c1[nH]ncc2ccccc12,Al,AA2024,weight loss,1M HCl,0.5,43,"MUSA, A. Y., KADHUM, A. A. H., MOHAMAD, A. B., TAKRIFF, M. S. & CHEE, E. P.",2012,Current Applied Physics,O=c1[nH]ncc2ccccc12,61.45803090449094,B~ar<dH>daaeaaaaare,SAMPLE_3,BASE_1
4413,1133,2H-phthalazin-1-one(1-(2H)-phthalazinone),O=c1[nH]ncc2ccccc12,Al,AA2024,weight loss,1M HCl,0.75,45,"MUSA, A. Y., KADHUM, A. A. H., MOHAMAD, A. B., TAKRIFF, M. S. & CHEE, E. P.",2012,Current Applied Physics,O=c1[nH]ncc2ccccc12,61.11209821947949,B~ar<dH>daaeaaaaare,SAMPLE_3,BASE_1
4414,1133,2H-phthalazin-1-one(1-(2H)-phthalazinone),O=c1[nH]ncc2ccccc12,Al,AA2024,weight loss,1M HCl,1.0,68,"MUSA, A. Y., KADHUM, A. A. H., MOHAMAD, A. B., TAKRIFF, M. S. & CHEE, E. P.",2012,Current Applied Physics,O=c1[nH]ncc2ccccc12,55.8666822156552,B~ar<dH>daaeaaaaare,SAMPLE_3,BASE_1
4415,1133,2H-phthalazin-1-one(1-(2H)-phthalazinone),O=c1[nH]ncc2ccccc12,Fe,mild steel,atomic adsorption spectroscopy,1M HCl,1.0,20,"MUSA, A. Y., MUHAMAD, N., TIEN, L. T. & CHEE, E. P.",2011,International Journal of Electrochemcal Science,O=c1[nH]ncc2ccccc12,64.74103632529831,B~ar<dH>daaeaaaaare,SAMPLE_36,BASE_3
4416,1134,2;2-dihydroxyindene-1;3-dione (Ninhydrin),O=c1c(=O)c2ccccc2c1=O,Al,powder,H2 evolution,"1M HCl, 2.5% NaCl",10.0,-39,"HORNER, L. & MEISEL, K.",1978,Werkstoffe Und Korrosion-Materials and Corrosion,O=c1c(=O)c2ccccc2c1=O,70.09153566233051,B~ara{~B}aeaaaaaear~B,SAMPLE_37,BASE_1
4417,1135,3-hydroxy-2-phenylchromen-4-one (3-hydroxyflavone),O=c1c(O)c(-c2ccccc2)oc2ccccc12,Al,CPAl,gravimetry,1M NaOH,0.01,29.6,"PRINCEY, J. M. & NAGARAJAN, P.",2012,J. Kor. Chem. Soc,O=c1c(O)c(-c2ccccc2)oc2ccccc12,63.502959188483956,B~ara{B}a{Maeaaaaae}baeaaaaare,SAMPLE_19,BASE_1
4418,1135,3-hydroxy-2-phenylchromen-4-one (3-hydroxyflavone),O=c1c(O)c(-c2ccccc2)oc2ccccc12,Al,CPAl,gravimetry,1M NaOH,0.02,38.5,"PRINCEY, J. M. & NAGARAJAN, P.",2012,J. Kor. Chem. Soc,O=c1c(O)c(-c2ccccc2)oc2ccccc12,62.1939609127376,B~ara{B}a{Maeaaaaae}baeaaaaare,SAMPLE_19,BASE_1
4419,1135,3-hydroxy-2-phenylchromen-4-one (3-hydroxyflavone),O=c1c(O)c(-c2ccccc2)oc2ccccc12,Al,CPAl,gravimetry,1M NaOH,0.03,47.5,"PRINCEY, J. M. & NAGARAJAN, P.",2012,J. Kor. Chem. Soc,O=c1c(O)c(-c2ccccc2)oc2ccccc12,60.66154788914299,B~ara{B}a{Maeaaaaae}baeaaaaare,SAMPLE_19,BASE_1
4420,1135,3-hydroxy-2-phenylchromen-4-one (3-hydroxyflavone),O=c1c(O)c(-c2ccccc2)oc2ccccc12,Al,CPAl,gravimetry,1M NaOH,0.04,56.5,"PRINCEY, J. M. & NAGARAJAN, P.",2012,J. Kor. Chem. Soc,O=c1c(O)c(-c2ccccc2)oc2ccccc12,58.840245942704804,B~ara{B}a{Maeaaaaae}baeaaaaare,SAMPLE_19,BASE_1
4421,1135,3-hydroxy-2-phenylchromen-4-one (3-hydroxyflavone),O=c1c(O)c(-c2ccccc2)oc2ccccc12,Al,CPAl,gravimetry,1M NaOH,0.01,27.1,"PRINCEY, J. M. & NAGARAJAN, P.",2012,J. Kor. Chem. Soc,O=c1c(O)c(-c2ccccc2)oc2ccccc12,63.84092388824038,B~ara{B}a{Maeaaaaae}baeaaaaare,SAMPLE_19,BASE_1
4422,1135,3-hydroxy-2-phenylchromen-4-one (3-hydroxyflavone),O=c1c(O)c(-c2ccccc2)oc2ccccc12,Al,CPAl,gravimetry,1M NaOH,0.02,35.2,"PRINCEY, J. M. & NAGARAJAN, P.",2012,J. Kor. Chem. Soc,O=c1c(O)c(-c2ccccc2)oc2ccccc12,62.700185113784435,B~ara{B}a{Maeaaaaae}baeaaaaare,SAMPLE_19,BASE_1
4423,1135,3-hydroxy-2-phenylchromen-4-one (3-hydroxyflavone),O=c1c(O)c(-c2ccccc2)oc2ccccc12,Al,CPAl,gravimetry,1M NaOH,0.03,44.1,"PRINCEY, J. M. & NAGARAJAN, P.",2012,J. Kor. Chem. Soc,O=c1c(O)c(-c2ccccc2)oc2ccccc12,61.26929873063632,B~ara{B}a{Maeaaaaae}baeaaaaare,SAMPLE_19,BASE_1
4424,1135,3-hydroxy-2-phenylchromen-4-one (3-hydroxyflavone),O=c1c(O)c(-c2ccccc2)oc2ccccc12,Al,CPAl,gravimetry,1M NaOH,0.04,50.4,"PRINCEY, J. M. & NAGARAJAN, P.",2012,J. Kor. Chem. Soc,O=c1c(O)c(-c2ccccc2)oc2ccccc12,60.111218706191714,B~ara{B}a{Maeaaaaae}baeaaaaare,SAMPLE_19,BASE_1
4425,1135,3-hydroxy-2-phenylchromen-4-one (3-hydroxyflavone),O=c1c(O)c(-c2ccccc2)oc2ccccc12,Al,CPAl,gravimetry,1M NaOH,0.01,23.8,"PRINCEY, J. M. & NAGARAJAN, P.",2012,J. Kor. Chem. Soc,O=c1c(O)c(-c2ccccc2)oc2ccccc12,64.26970997226925,B~ara{B}a{Maeaaaaae}baeaaaaare,SAMPLE_19,BASE_1
4426,1135,3-hydroxy-2-phenylchromen-4-one (3-hydroxyflavone),O=c1c(O)c(-c2ccccc2)oc2ccccc12,Al,CPAl,gravimetry,1M NaOH,0.02,34.2,"PRINCEY, J. M. & NAGARAJAN, P.",2012,J. Kor. Chem. Soc,O=c1c(O)c(-c2ccccc2)oc2ccccc12,62.84850478934319,B~ara{B}a{Maeaaaaae}baeaaaaare,SAMPLE_19,BASE_1
4427,1135,3-hydroxy-2-phenylchromen-4-one (3-hydroxyflavone),O=c1c(O)c(-c2ccccc2)oc2ccccc12,Al,CPAl,gravimetry,1M NaOH,0.03,41.8,"PRINCEY, J. M. & NAGARAJAN, P.",2012,J. Kor. Chem. Soc,O=c1c(O)c(-c2ccccc2)oc2ccccc12,61.65981081810934,B~ara{B}a{Maeaaaaae}baeaaaaare,SAMPLE_19,BASE_1
4428,1135,3-hydroxy-2-phenylchromen-4-one (3-hydroxyflavone),O=c1c(O)c(-c2ccccc2)oc2ccccc12,Al,CPAl,gravimetry,1M NaOH,0.04,46.3,"PRINCEY, J. M. & NAGARAJAN, P.",2012,J. Kor. Chem. Soc,O=c1c(O)c(-c2ccccc2)oc2ccccc12,60.880429194252116,B~ara{B}a{Maeaaaaae}baeaaaaare,SAMPLE_19,BASE_1
4429,1135,3-hydroxy-2-phenylchromen-4-one (3-hydroxyflavone),O=c1c(O)c(-c2ccccc2)oc2ccccc12,Al,CPAl,potentiodynamic polarization,1M NaOH,0.01,24,"PRINCEY, J. M. & NAGARAJAN, P.",2012,J. Kor. Chem. Soc,O=c1c(O)c(-c2ccccc2)oc2ccccc12,64.24425638197809,B~ara{B}a{Maeaaaaae}baeaaaaare,SAMPLE_19,BASE_1
4430,1135,3-hydroxy-2-phenylchromen-4-one (3-hydroxyflavone),O=c1c(O)c(-c2ccccc2)oc2ccccc12,Al,CPAl,potentiodynamic polarization,1M NaOH,0.02,29,"PRINCEY, J. M. & NAGARAJAN, P.",2012,J. Kor. Chem. Soc,O=c1c(O)c(-c2ccccc2)oc2ccccc12,63.58515276975603,B~ara{B}a{Maeaaaaae}baeaaaaare,SAMPLE_19,BASE_1
4431,1135,3-hydroxy-2-phenylchromen-4-one (3-hydroxyflavone),O=c1c(O)c(-c2ccccc2)oc2ccccc12,Al,CPAl,potentiodynamic polarization,1M NaOH,0.03,41,"PRINCEY, J. M. & NAGARAJAN, P.",2012,J. Kor. Chem. Soc,O=c1c(O)c(-c2ccccc2)oc2ccccc12,61.7920324693841,B~ara{B}a{Maeaaaaae}baeaaaaare,SAMPLE_19,BASE_1
4432,1135,3-hydroxy-2-phenylchromen-4-one (3-hydroxyflavone),O=c1c(O)c(-c2ccccc2)oc2ccccc12,Al,CPAl,potentiodynamic polarization,1M NaOH,0.04,47,"PRINCEY, J. M. & NAGARAJAN, P.",2012,J. Kor. Chem. Soc,O=c1c(O)c(-c2ccccc2)oc2ccccc12,60.753350335071055,B~ara{B}a{Maeaaaaae}baeaaaaare,SAMPLE_19,BASE_1
4433,1135,3-hydroxy-2-phenylchromen-4-one (3-hydroxyflavone),O=c1c(O)c(-c2ccccc2)oc2ccccc12,Al,CPAl,impedance,1M NaOH,0.01,22,"PRINCEY, J. M. & NAGARAJAN, P.",2012,J. Kor. Chem. Soc,O=c1c(O)c(-c2ccccc2)oc2ccccc12,64.49583118950808,B~ara{B}a{Maeaaaaae}baeaaaaare,SAMPLE_19,BASE_1
4434,1135,3-hydroxy-2-phenylchromen-4-one (3-hydroxyflavone),O=c1c(O)c(-c2ccccc2)oc2ccccc12,Al,CPAl,impedance,1M NaOH,0.02,30,"PRINCEY, J. M. & NAGARAJAN, P.",2012,J. Kor. Chem. Soc,O=c1c(O)c(-c2ccccc2)oc2ccccc12,63.44777336663013,B~ara{B}a{Maeaaaaae}baeaaaaare,SAMPLE_19,BASE_1
4435,1135,3-hydroxy-2-phenylchromen-4-one (3-hydroxyflavone),O=c1c(O)c(-c2ccccc2)oc2ccccc12,Al,CPAl,impedance,1M NaOH,0.03,36,"PRINCEY, J. M. & NAGARAJAN, P.",2012,J. Kor. Chem. Soc,O=c1c(O)c(-c2ccccc2)oc2ccccc12,62.57987194508542,B~ara{B}a{Maeaaaaae}baeaaaaare,SAMPLE_19,BASE_1
4436,1135,3-hydroxy-2-phenylchromen-4-one (3-hydroxyflavone),O=c1c(O)c(-c2ccccc2)oc2ccccc12,Al,CPAl,impedance,1M NaOH,0.04,52,"PRINCEY, J. M. & NAGARAJAN, P.",2012,J. Kor. Chem. Soc,O=c1c(O)c(-c2ccccc2)oc2ccccc12,59.7936464675983,B~ara{B}a{Maeaaaaae}baeaaaaare,SAMPLE_19,BASE_1
4437,1136,2-Nitroacridone,O=c1c2ccccc2[nH]c2ccc([N+](=O)[O-])cc12,Fe,Carbon Steel,potentiodynamic polarization,1.0M HCL,1.0,83.8,Inhibitory-effect-of-2-Nitroacridone-on-corrosion-of-_2020_Journal-of-Materi,2020,Journal of Materials Research and Technology,O=c1c2ccccc2[nH]c2ccc([N+](=O)[O-])cc12,49.273805654924004,B~araeaaaaae<dH>aeaaa{<DT>{~B}<BM>}aare,SAMPLE_23,BASE_3
4438,1136,2-Nitroacridone,O=c1c2ccccc2[nH]c2ccc([N+](=O)[O-])cc12,Fe,Carbon Steel,potentiodynamic polarization,1.0M HCL,0.01,62.2,Inhibitory-effect-of-2-Nitroacridone-on-corrosion-of-_2020_Journal-of-Materi,2020,Journal of Materials Research and Technology,O=c1c2ccccc2[nH]c2ccc([N+](=O)[O-])cc12,57.47995790317319,B~araeaaaaae<dH>aeaaa{<DT>{~B}<BM>}aare,SAMPLE_23,BASE_3
4439,1136,2-Nitroacridone,O=c1c2ccccc2[nH]c2ccc([N+](=O)[O-])cc12,Fe,Carbon Steel,potentiodynamic polarization,1.0M HCL,0.1,72.1,Inhibitory-effect-of-2-Nitroacridone-on-corrosion-of-_2020_Journal-of-Materi,2020,Journal of Materials Research and Technology,O=c1c2ccccc2[nH]c2ccc([N+](=O)[O-])cc12,54.53876775121743,B~araeaaaaae<dH>aeaaa{<DT>{~B}<BM>}aare,SAMPLE_23,BASE_3
4440,1136,2-Nitroacridone,O=c1c2ccccc2[nH]c2ccc([N+](=O)[O-])cc12,Fe,Carbon Steel,potentiodynamic polarization,1.0M HCL,0.05,66.3,Inhibitory-effect-of-2-Nitroacridone-on-corrosion-of-_2020_Journal-of-Materi,2020,Journal of Materials Research and Technology,O=c1c2ccccc2[nH]c2ccc([N+](=O)[O-])cc12,56.3680009791153,B~araeaaaaae<dH>aeaaa{<DT>{~B}<BM>}aare,SAMPLE_23,BASE_3
4441,1136,2-Nitroacridone,O=c1c2ccccc2[nH]c2ccc([N+](=O)[O-])cc12,Fe,Carbon Steel,potentiodynamic polarization,1.0M HCL,0.001,40.1,Inhibitory-effect-of-2-Nitroacridone-on-corrosion-of-_2020_Journal-of-Materi,2020,Journal of Materials Research and Technology,O=c1c2ccccc2[nH]c2ccc([N+](=O)[O-])cc12,61.938655572120005,B~araeaaaaae<dH>aeaaa{<DT>{~B}<BM>}aare,SAMPLE_23,BASE_3
4442,1136,2-Nitroacridone,O=c1c2ccccc2[nH]c2ccc([N+](=O)[O-])cc12,Fe,Carbon Steel,potentiodynamic polarization,1.0M HCL,5.0,91.9,Inhibitory-effect-of-2-Nitroacridone-on-corrosion-of-_2020_Journal-of-Materi,2020,Journal of Materials Research and Technology,O=c1c2ccccc2[nH]c2ccc([N+](=O)[O-])cc12,42.56061592549377,B~araeaaaaae<dH>aeaaa{<DT>{~B}<BM>}aare,SAMPLE_23,BASE_3
4443,1136,2-Nitroacridone,O=c1c2ccccc2[nH]c2ccc([N+](=O)[O-])cc12,Fe,Carbon Steel,potentiodynamic polarization,1.0M HCL,0.005,57.9,Inhibitory-effect-of-2-Nitroacridone-on-corrosion-of-_2020_Journal-of-Materi,2020,Journal of Materials Research and Technology,O=c1c2ccccc2[nH]c2ccc([N+](=O)[O-])cc12,58.52341582782588,B~araeaaaaae<dH>aeaaa{<DT>{~B}<BM>}aare,SAMPLE_23,BASE_3
4444,1137,Origanum Compactum ethanolextract(OCEE),O=c1cc(-c2ccc(O)c(-c3c(OSI)cc(O)c4c(=O)cc(-c5ccc(O)cc5)oc34)c2)oc2cc(O)cc(O)c12,Fe,Carbon Steel,potentiodynamic polarization,1.0M HCL,0.29,84.4,"Assessment of corrosion inhibition performance of origanum compactum extract for mild steel in 1 M HCl: Weight loss, electrochemical, SEM/EDX, XPS, DFT and molecular dynamic simulation",2022,Industrial Crops and Products,O=c1cc(-c2ccc(O)c(-c3c(OSI)cc(O)c4c(=O)cc(-c5ccc(O)cc5)oc34)c2)oc2cc(O)cc(O)c12,48.90828735043475,B~araa{Maeaaa{B}a{Mata{BEH}aa{B}aua{~B}aa{Mavaaa{B}aav}batu}ae}baeaa{B}aa{B}are,SAMPLE_23,BASE_3
4445,1137,Origanum Compactum ethanolextract(OCEE),O=c1cc(-c2ccc(O)c(-c3c(OSI)cc(O)c4c(=O)cc(-c5ccc(O)cc5)oc34)c2)oc2cc(O)cc(O)c12,Fe,Carbon Steel,potentiodynamic polarization,1.0M HCL,0.6,88.8,"Assessment of corrosion inhibition performance of origanum compactum extract for mild steel in 1 M HCl: Weight loss, electrochemical, SEM/EDX, XPS, DFT and molecular dynamic simulation",2022,Industrial Crops and Products,O=c1cc(-c2ccc(O)c(-c3c(OSI)cc(O)c4c(=O)cc(-c5ccc(O)cc5)oc34)c2)oc2cc(O)cc(O)c12,45.69906514734393,B~araa{Maeaaa{B}a{Mata{BEH}aa{B}aua{~B}aa{Mavaaa{B}aav}batu}ae}baeaa{B}aa{B}are,SAMPLE_23,BASE_3
4446,1138,2-phenylchromen-4-one (2-phenyl-4H-chromen-4-one;Flavone),O=c1cc(-c2ccccc2)oc2ccccc12,Al,powder,H2 evolution,"1M HCl, 2.5% NaCl",10.0,79,"HORNER, L. & MEISEL, K.",1978,Werkstoffe Und Korrosion-Materials and Corrosion,O=c1cc(-c2ccccc2)oc2ccccc12,51.787193779499894,B~araa{Maeaaaaae}baeaaaaare,SAMPLE_37,BASE_1
4447,1139,"2-(4-chlorophenyl)-3-Hydroxy-8-Styryl-pyrimido[2,1-b][1,3]thiazine-4,6-dione(CSPTD)",O=c1cc(/N=C/c2ccccc2)nc2sc(-c3ccc(Cl)cc3)c(O)c(=O)n12,Fe,Carbon Steel,potentiodynamic polarization,1.0M HCL,1.0,91.8,Electrochemical investigation on the corrosion inhibition of mild steel by Quinazoline Schiff base compounds in hydrochloric acid solution,2015,Journal of Colloid and Interface Science,O=c1cc(/N=C/c2ccccc2)nc2sc(-c3ccc(Cl)cc3)c(O)c(=O)n12,42.6794528217212,B~araa{LD~ALaeaaaaae}daeea{Mataaa{Z}aat}a{B}a{~B}dre,SAMPLE_23,BASE_3
4448,1140,5-hydroxy-2-(hydroxymethyl)pyran-4-one (Kojic acid),O=c1cc(CO)occ1O,Mg,CPMg220ppmFe,H2 evolution,0.5 wt.% NaCl,50.0,46,(Lamaka et al.;2017),2017,Corrosion Science,O=c1cc(CO)occ1O,60.93438524205424,B~araa{AB}baarB,SAMPLE_20,BASE_4
4449,1140,5-hydroxy-2-(hydroxymethyl)pyran-4-one (Kojic acid),O=c1cc(CO)occ1O,Mg,HPMg51ppmFe,H2 evolution,0.5 wt.% NaCl,50.0,-4,(Lamaka et al.;2017),2017,Corrosion Science,O=c1cc(CO)occ1O,67.2820566669952,B~araa{AB}baarB,SAMPLE_28,BASE_4
4450,1140,5-hydroxy-2-(hydroxymethyl)pyran-4-one (Kojic acid),O=c1cc(CO)occ1O,Mg,HPMg50ppmFe,H2 evolution,0.5 wt.% NaCl,50.0,37,(Lamaka et al.;2017),2017,Corrosion Science,O=c1cc(CO)occ1O,62.427347760873204,B~araa{AB}baarB,SAMPLE_27,BASE_4
4451,1140,5-hydroxy-2-(hydroxymethyl)pyran-4-one (Kojic acid),O=c1cc(CO)occ1O,Mg,ZE41,H2 evolution,0.5 wt.% NaCl,50.0,45,(Lamaka et al.;2017),2017,Corrosion Science,O=c1cc(CO)occ1O,61.11209821947949,B~araa{AB}baarB,SAMPLE_34,BASE_4
4452,1140,5-hydroxy-2-(hydroxymethyl)pyran-4-one (Kojic acid),O=c1cc(CO)occ1O,Mg,E21,H2 evolution,0.5 wt.% NaCl,50.0,-287,(Lamaka et al.;2017),2017,Corrosion Science,O=c1cc(CO)occ1O,80.00858635168603,B~araa{AB}baarB,SAMPLE_26,BASE_4
4453,1140,5-hydroxy-2-(hydroxymethyl)pyran-4-one (Kojic acid),O=c1cc(CO)occ1O,Mg,AZ31,H2 evolution,0.5 wt.% NaCl,50.0,-36,(Lamaka et al.;2017),2017,Corrosion Science,O=c1cc(CO)occ1O,69.88021632210422,B~araa{AB}baarB,SAMPLE_16,BASE_4
4454,1140,5-hydroxy-2-(hydroxymethyl)pyran-4-one (Kojic acid),O=c1cc(CO)occ1O,Mg,AZ91,H2 evolution,0.5 wt.% NaCl,50.0,-90,(Lamaka et al.;2017),2017,Corrosion Science,O=c1cc(CO)occ1O,73.11861049162118,B~araa{AB}baarB,SAMPLE_17,BASE_4
4455,1140,5-hydroxy-2-(hydroxymethyl)pyran-4-one (Kojic acid),O=c1cc(CO)occ1O,Mg,AM50,H2 evolution,0.5 wt.% NaCl,50.0,-92,(Lamaka et al.;2017),2017,Corrosion Science,O=c1cc(CO)occ1O,73.22002592645873,B~araa{AB}baarB,SAMPLE_14,BASE_4
4456,1140,5-hydroxy-2-(hydroxymethyl)pyran-4-one (Kojic acid),O=c1cc(CO)occ1O,Mg,CPMg220ppmFe,H2 evolution,0.5 wt.% NaCl,20.0,30,(Lamaka et al.;2017),2017,Corrosion Science,O=c1cc(CO)occ1O,63.44777336663013,B~araa{AB}baarB,SAMPLE_20,BASE_4
4457,1140,5-hydroxy-2-(hydroxymethyl)pyran-4-one (Kojic acid),O=c1cc(CO)occ1O,Mg,HPMg51ppmFe,H2 evolution,0.5 wt.% NaCl,20.0,-25,(Lamaka et al.;2017),2017,Corrosion Science,O=c1cc(CO)occ1O,69.06336508572407,B~araa{AB}baarB,SAMPLE_28,BASE_4
4458,1140,5-hydroxy-2-(hydroxymethyl)pyran-4-one (Kojic acid),O=c1cc(CO)occ1O,Mg,HPMg50ppmFe,H2 evolution,0.5 wt.% NaCl,20.0,48,(Lamaka et al.;2017),2017,Corrosion Science,O=c1cc(CO)occ1O,60.568866937565,B~araa{AB}baarB,SAMPLE_27,BASE_4
4459,1140,5-hydroxy-2-(hydroxymethyl)pyran-4-one (Kojic acid),O=c1cc(CO)occ1O,Mg,WE43,H2 evolution,0.5 wt.% NaCl,20.0,-39,(Lamaka et al.;2017),2017,Corrosion Science,O=c1cc(CO)occ1O,70.09153566233051,B~araa{AB}baarB,SAMPLE_33,BASE_4
4460,1140,5-hydroxy-2-(hydroxymethyl)pyran-4-one (Kojic acid),O=c1cc(CO)occ1O,Mg,ZE41,H2 evolution,0.5 wt.% NaCl,20.0,-3,(Lamaka et al.;2017),2017,Corrosion Science,O=c1cc(CO)occ1O,67.18848023342025,B~araa{AB}baarB,SAMPLE_34,BASE_4
4461,1140,5-hydroxy-2-(hydroxymethyl)pyran-4-one (Kojic acid),O=c1cc(CO)occ1O,Mg,E21,H2 evolution,0.5 wt.% NaCl,20.0,-364,(Lamaka et al.;2017),2017,Corrosion Science,O=c1cc(CO)occ1O,81.76604060848261,B~araa{AB}baarB,SAMPLE_26,BASE_4
4462,1140,5-hydroxy-2-(hydroxymethyl)pyran-4-one (Kojic acid),O=c1cc(CO)occ1O,Mg,AZ31,H2 evolution,0.5 wt.% NaCl,20.0,-124,(Lamaka et al.;2017),2017,Corrosion Science,O=c1cc(CO)occ1O,74.71298844527769,B~araa{AB}baarB,SAMPLE_16,BASE_4
4463,1140,5-hydroxy-2-(hydroxymethyl)pyran-4-one (Kojic acid),O=c1cc(CO)occ1O,Mg,AZ91,H2 evolution,0.5 wt.% NaCl,20.0,-118,(Lamaka et al.;2017),2017,Corrosion Science,O=c1cc(CO)occ1O,74.45002879391741,B~araa{AB}baarB,SAMPLE_17,BASE_4
4464,1140,5-hydroxy-2-(hydroxymethyl)pyran-4-one (Kojic acid),O=c1cc(CO)occ1O,Mg,AM50,H2 evolution,0.5 wt.% NaCl,20.0,-249,(Lamaka et al.;2017),2017,Corrosion Science,O=c1cc(CO)occ1O,79.00760592633704,B~araa{AB}baarB,SAMPLE_14,BASE_4
4465,1141,1H-pyrimidine-2;4-dione(Uracil; 2;4-Dihydroxypyrimidine; 2;4-Pyrimidinediol),O=c1cc[nH]c(=O)[nH]1,Mg,CPMg220ppmFe,H2 evolution,0.5 wt.% NaCl,50.0,-26,(Lamaka et al.;2017),2017,Corrosion Science,O=c1cc[nH]c(=O)[nH]1,69.14053749030342,B~araa<dH>a{~B}<dH>r,SAMPLE_20,BASE_4
4466,1141,1H-pyrimidine-2;4-dione(Uracil; 2;4-Dihydroxypyrimidine; 2;4-Pyrimidinediol),O=c1cc[nH]c(=O)[nH]1,Mg,HPMg51ppmFe,H2 evolution,0.5 wt.% NaCl,50.0,-264,(Lamaka et al.;2017),2017,Corrosion Science,O=c1cc[nH]c(=O)[nH]1,79.41517316718746,B~araa<dH>a{~B}<dH>r,SAMPLE_28,BASE_4
4467,1141,1H-pyrimidine-2;4-dione(Uracil; 2;4-Dihydroxypyrimidine; 2;4-Pyrimidinediol),O=c1cc[nH]c(=O)[nH]1,Mg,HPMg50ppmFe,H2 evolution,0.5 wt.% NaCl,50.0,52,(Lamaka et al.;2017),2017,Corrosion Science,O=c1cc[nH]c(=O)[nH]1,59.7936464675983,B~araa<dH>a{~B}<dH>r,SAMPLE_27,BASE_4
4468,1141,1H-pyrimidine-2;4-dione(Uracil; 2;4-Dihydroxypyrimidine; 2;4-Pyrimidinediol),O=c1cc[nH]c(=O)[nH]1,Mg,ZE41,H2 evolution,0.5 wt.% NaCl,50.0,-108,(Lamaka et al.;2017),2017,Corrosion Science,O=c1cc[nH]c(=O)[nH]1,73.99524639642543,B~araa<dH>a{~B}<dH>r,SAMPLE_34,BASE_4
4469,1141,1H-pyrimidine-2;4-dione(Uracil; 2;4-Dihydroxypyrimidine; 2;4-Pyrimidinediol),O=c1cc[nH]c(=O)[nH]1,Mg,E21,H2 evolution,0.5 wt.% NaCl,50.0,-900,(Lamaka et al.;2017),2017,Corrosion Science,O=c1cc[nH]c(=O)[nH]1,89.20293427401474,B~araa<dH>a{~B}<dH>r,SAMPLE_26,BASE_4
4470,1141,1H-pyrimidine-2;4-dione(Uracil; 2;4-Dihydroxypyrimidine; 2;4-Pyrimidinediol),O=c1cc[nH]c(=O)[nH]1,Mg,AZ31,H2 evolution,0.5 wt.% NaCl,50.0,-294,(Lamaka et al.;2017),2017,Corrosion Science,O=c1cc[nH]c(=O)[nH]1,80.1822032894938,B~araa<dH>a{~B}<dH>r,SAMPLE_16,BASE_4
4471,1141,1H-pyrimidine-2;4-dione(Uracil; 2;4-Dihydroxypyrimidine; 2;4-Pyrimidinediol),O=c1cc[nH]c(=O)[nH]1,Mg,AZ91,H2 evolution,0.5 wt.% NaCl,50.0,-151,(Lamaka et al.;2017),2017,Corrosion Science,O=c1cc[nH]c(=O)[nH]1,75.81521788259211,B~araa<dH>a{~B}<dH>r,SAMPLE_17,BASE_4
4472,1141,1H-pyrimidine-2;4-dione(Uracil; 2;4-Dihydroxypyrimidine; 2;4-Pyrimidinediol),O=c1cc[nH]c(=O)[nH]1,Mg,AM50,H2 evolution,0.5 wt.% NaCl,50.0,-671,(Lamaka et al.;2017),2017,Corrosion Science,O=c1cc[nH]c(=O)[nH]1,86.68416405120018,B~araa<dH>a{~B}<dH>r,SAMPLE_14,BASE_4
4473,1142,6;7-dihydroxychromen-2-one (6;7-Dihydroxycoumarin; Esculetin),O=c1ccc2cc(O)c(O)cc2o1,Al,powder,H2 evolution,"1M HCl, 2.5% NaCl",10.0,47,"HORNER, L. & MEISEL, K.",1978,Werkstoffe Und Korrosion-Materials and Corrosion,O=c1ccc2cc(O)c(O)cc2o1,60.753350335071055,B~araaaeaa{B}a{B}aaebr,SAMPLE_37,BASE_1
4474,1143,2H-Chromen-2-one(1;2-Benzopyrone; Benzopyran-2-one;Coumarin),O=c1ccc2ccccc2o1,Al,powder,H2 evolution,"1M HCl, 2.5% NaCl",10.0,45,"HORNER, L. & MEISEL, K.",1978,Werkstoffe Und Korrosion-Materials and Corrosion,O=c1ccc2ccccc2o1,61.11209821947949,B~araaaeaaaaaebr,SAMPLE_37,BASE_1
4475,1143,2H-Chromen-2-one(1;2-Benzopyrone; Benzopyran-2-one;Coumarin),O=c1ccc2ccccc2o1,Zn,unknown_probably_pure,H2 evolution,2.5% NaCl,10.0,35,"HORNER, L. & MEISEL, K.",1978,Werkstoffe Und Korrosion-Materials and Corrosion,O=c1ccc2ccccc2o1,62.730031317777865,B~araaaeaaaaaebr,SAMPLE_40,BASE_5
4476,1144,"1,3-bis((8?hydroxy-quinolin-5-yl)methyl)-1H-benzimidazol-2(3H)-one(BHMB)",O=c1n(Cc2ccc(O)c3ncccc23)c2ccccc2n1Cc1ccc(O)c2ncccc12,Fe,Carbon Steel,potentiodynamic polarization,1.0M HCL,1.0,94.5,Corrosion-protection-of-carbon-steel-by-two-newly-synthesized-_2019_Surfaces,2019,Surfaces and Interfaces,O=c1n(Cc2ccc(O)c3ncccc23)c2ccccc2n1Cc1ccc(O)c2ncccc12,38.81136465097595,B~ard{Aaeaaa{B}atdaaaaet}aeaaaaaedrAaraaa{B}aedaaaare,SAMPLE_23,BASE_3
4477,1144,"1,3-bis((8?hydroxy-quinolin-5-yl)methyl)-1H-benzimidazol-2(3H)-one(BHMB)",O=c1n(Cc2ccc(O)c3ncccc23)c2ccccc2n1Cc1ccc(O)c2ncccc12,Fe,Carbon Steel,potentiodynamic polarization,1.0M HCL,0.01,90,Corrosion-protection-of-carbon-steel-by-two-newly-synthesized-_2019_Surfaces,2019,Surfaces and Interfaces,O=c1n(Cc2ccc(O)c3ncccc23)c2ccccc2n1Cc1ccc(O)c2ncccc12,44.601467137007646,B~ard{Aaeaaa{B}atdaaaaet}aeaaaaaedrAaraaa{B}aedaaaare,SAMPLE_23,BASE_3
4478,1144,"1,3-bis((8?hydroxy-quinolin-5-yl)methyl)-1H-benzimidazol-2(3H)-one(BHMB)",O=c1n(Cc2ccc(O)c3ncccc23)c2ccccc2n1Cc1ccc(O)c2ncccc12,Fe,Carbon Steel,potentiodynamic polarization,1.0M HCL,0.1,92.2,Corrosion-protection-of-carbon-steel-by-two-newly-synthesized-_2019_Surfaces,2019,Surfaces and Interfaces,O=c1n(Cc2ccc(O)c3ncccc23)c2ccccc2n1Cc1ccc(O)c2ncccc12,42.19509762100452,B~ard{Aaeaaa{B}atdaaaaet}aeaaaaaedrAaraaa{B}aedaaaare,SAMPLE_23,BASE_3
4479,1144,"1,3-bis((8?hydroxy-quinolin-5-yl)methyl)-1H-benzimidazol-2(3H)-one(BHMB)",O=c1n(Cc2ccc(O)c3ncccc23)c2ccccc2n1Cc1ccc(O)c2ncccc12,Fe,Carbon Steel,potentiodynamic polarization,1.0M HCL,0.001,87.8,Corrosion-protection-of-carbon-steel-by-two-newly-synthesized-_2019_Surfaces,2019,Surfaces and Interfaces,O=c1n(Cc2ccc(O)c3ncccc23)c2ccccc2n1Cc1ccc(O)c2ncccc12,46.52735471190629,B~ard{Aaeaaa{B}atdaaaaet}aeaaaaaedrAaraaa{B}aedaaaare,SAMPLE_23,BASE_3
4480,1145,2-(2;4-difluorophenyl)-1;3-bis(1;2;4-triazol-1-yl)propan-2-ol(Fluconazole),OC(Cn1cncn1)(Cn1cncn1)c1ccc(F)cc1F,Al,AA1060,gravimetry,0.1M HCl,0.02,52.7,"OBOT, I. B. & OBI-EGBEDI, N. O.",2008,Colloids and Surfaces A: Physicochemical and Engineering Aspects,OC(Cn1cncn1)(Cn1cncn1)c1ccc(F)cc1F,59.65136563233795,BA{Adradadr}{Adradadr}araaa{G}aarG,SAMPLE_1,BASE_1
4481,1145,2-(2;4-difluorophenyl)-1;3-bis(1;2;4-triazol-1-yl)propan-2-ol(Fluconazole),OC(Cn1cncn1)(Cn1cncn1)c1ccc(F)cc1F,Al,AA1060,gravimetry,0.1M HCl,0.04,64.4,"OBOT, I. B. & OBI-EGBEDI, N. O.",2008,Colloids and Surfaces A: Physicochemical and Engineering Aspects,OC(Cn1cncn1)(Cn1cncn1)c1ccc(F)cc1F,56.89920661815255,BA{Adradadr}{Adradadr}araaa{G}aarG,SAMPLE_1,BASE_1
4482,1145,2-(2;4-difluorophenyl)-1;3-bis(1;2;4-triazol-1-yl)propan-2-ol(Fluconazole),OC(Cn1cncn1)(Cn1cncn1)c1ccc(F)cc1F,Al,AA1060,gravimetry,0.1M HCl,0.06,70.6,"OBOT, I. B. & OBI-EGBEDI, N. O.",2008,Colloids and Surfaces A: Physicochemical and Engineering Aspects,OC(Cn1cncn1)(Cn1cncn1)c1ccc(F)cc1F,55.04595617004905,BA{Adradadr}{Adradadr}araaa{G}aarG,SAMPLE_1,BASE_1
4483,1145,2-(2;4-difluorophenyl)-1;3-bis(1;2;4-triazol-1-yl)propan-2-ol(Fluconazole),OC(Cn1cncn1)(Cn1cncn1)c1ccc(F)cc1F,Al,AA1060,gravimetry,0.1M HCl,0.08,76.5,"OBOT, I. B. & OBI-EGBEDI, N. O.",2008,Colloids and Surfaces A: Physicochemical and Engineering Aspects,OC(Cn1cncn1)(Cn1cncn1)c1ccc(F)cc1F,52.8765526693638,BA{Adradadr}{Adradadr}araaa{G}aarG,SAMPLE_1,BASE_1
4484,1145,2-(2;4-difluorophenyl)-1;3-bis(1;2;4-triazol-1-yl)propan-2-ol(Fluconazole),OC(Cn1cncn1)(Cn1cncn1)c1ccc(F)cc1F,Al,AA1060,gravimetry,0.1M HCl,0.1,82.4,"OBOT, I. B. & OBI-EGBEDI, N. O.",2008,Colloids and Surfaces A: Physicochemical and Engineering Aspects,OC(Cn1cncn1)(Cn1cncn1)c1ccc(F)cc1F,50.07657972962351,BA{Adradadr}{Adradadr}araaa{G}aarG,SAMPLE_1,BASE_1
4485,1145,2-(2;4-difluorophenyl)-1;3-bis(1;2;4-triazol-1-yl)propan-2-ol(Fluconazole),OC(Cn1cncn1)(Cn1cncn1)c1ccc(F)cc1F,Al,AA1060,gravimetry,0.1M HCl,0.02,27.5,"OBOT, I. B. & OBI-EGBEDI, N. O.",2008,Colloids and Surfaces A: Physicochemical and Engineering Aspects,OC(Cn1cncn1)(Cn1cncn1)c1ccc(F)cc1F,63.78763580040482,BA{Adradadr}{Adradadr}araaa{G}aarG,SAMPLE_1,BASE_1
4486,1145,2-(2;4-difluorophenyl)-1;3-bis(1;2;4-triazol-1-yl)propan-2-ol(Fluconazole),OC(Cn1cncn1)(Cn1cncn1)c1ccc(F)cc1F,Al,AA1060,gravimetry,0.1M HCl,0.04,33,"OBOT, I. B. & OBI-EGBEDI, N. O.",2008,Colloids and Surfaces A: Physicochemical and Engineering Aspects,OC(Cn1cncn1)(Cn1cncn1)c1ccc(F)cc1F,63.0235412196929,BA{Adradadr}{Adradadr}araaa{G}aarG,SAMPLE_1,BASE_1
4487,1145,2-(2;4-difluorophenyl)-1;3-bis(1;2;4-triazol-1-yl)propan-2-ol(Fluconazole),OC(Cn1cncn1)(Cn1cncn1)c1ccc(F)cc1F,Al,AA1060,gravimetry,0.1M HCl,0.06,39.6,"OBOT, I. B. & OBI-EGBEDI, N. O.",2008,Colloids and Surfaces A: Physicochemical and Engineering Aspects,OC(Cn1cncn1)(Cn1cncn1)c1ccc(F)cc1F,62.019163812357164,BA{Adradadr}{Adradadr}araaa{G}aarG,SAMPLE_1,BASE_1
4488,1145,2-(2;4-difluorophenyl)-1;3-bis(1;2;4-triazol-1-yl)propan-2-ol(Fluconazole),OC(Cn1cncn1)(Cn1cncn1)c1ccc(F)cc1F,Al,AA1060,gravimetry,0.1M HCl,0.08,43.9,"OBOT, I. B. & OBI-EGBEDI, N. O.",2008,Colloids and Surfaces A: Physicochemical and Engineering Aspects,OC(Cn1cncn1)(Cn1cncn1)c1ccc(F)cc1F,61.30388835858539,BA{Adradadr}{Adradadr}araaa{G}aarG,SAMPLE_1,BASE_1
4489,1145,2-(2;4-difluorophenyl)-1;3-bis(1;2;4-triazol-1-yl)propan-2-ol(Fluconazole),OC(Cn1cncn1)(Cn1cncn1)c1ccc(F)cc1F,Al,AA1060,gravimetry,0.1M HCl,0.1,50.6,"OBOT, I. B. & OBI-EGBEDI, N. O.",2008,Colloids and Surfaces A: Physicochemical and Engineering Aspects,OC(Cn1cncn1)(Cn1cncn1)c1ccc(F)cc1F,60.07208699424476,BA{Adradadr}{Adradadr}araaa{G}aarG,SAMPLE_1,BASE_1
