Repository: MatthiasHBusch/CrossAlloyTL

# CrossAlloyTL — cross-alloy transfer learning for Mg corrosion inhibitors

Code, data, and manuscript sources for:

> **Different Alloy, Different Story? Impact of Transfer Learning on
> Predictive Models for In Silico Screening of Mg Dissolution Modulators.**
> M. Busch, M. Tacke, S. V. Lamaka, M. L. Zheludkevich, C. J. Cyron,
> R. C. Aydin, C. Feiler (2026). *Corrosion Science* (submitted).

## Summary

We probe cross-alloy transfer learning (TL) for predicting the
inhibition efficiency (IE) of small organic dissolution modulators on
magnesium alloys, using the Mg subset of the
[ExCorr](https://excorr.web.app/) electrochemical
corrosion database.

File: data/ExCorrDatasetClean.csv (part 40 of 45)
Unnamed: 0,index,IUPAC,isomeric_SMILES,BaseMaterial,Alloy,Method,AggressiveComponent,Operating_Concentration_mM,IE,References,Year,Journal,canonical_SMILES,transformed_IE,transformed_smiles,transformed_alloy,transformed_base_material
4490,1145,2-(2;4-difluorophenyl)-1;3-bis(1;2;4-triazol-1-yl)propan-2-ol(Fluconazole),OC(Cn1cncn1)(Cn1cncn1)c1ccc(F)cc1F,Al,AA1060,gravimetry,0.1M HCl,0.02,19.6,"OBOT, I. B. & OBI-EGBEDI, N. O.",2008,Colloids and Surfaces A: Physicochemical and Engineering Aspects,OC(Cn1cncn1)(Cn1cncn1)c1ccc(F)cc1F,64.78934109142311,BA{Adradadr}{Adradadr}araaa{G}aarG,SAMPLE_1,BASE_1
4491,1145,2-(2;4-difluorophenyl)-1;3-bis(1;2;4-triazol-1-yl)propan-2-ol(Fluconazole),OC(Cn1cncn1)(Cn1cncn1)c1ccc(F)cc1F,Al,AA1060,gravimetry,0.1M HCl,0.04,20.7,"OBOT, I. B. & OBI-EGBEDI, N. O.",2008,Colloids and Surfaces A: Physicochemical and Engineering Aspects,OC(Cn1cncn1)(Cn1cncn1)c1ccc(F)cc1F,64.65591889267651,BA{Adradadr}{Adradadr}araaa{G}aarG,SAMPLE_1,BASE_1
4492,1145,2-(2;4-difluorophenyl)-1;3-bis(1;2;4-triazol-1-yl)propan-2-ol(Fluconazole),OC(Cn1cncn1)(Cn1cncn1)c1ccc(F)cc1F,Al,AA1060,gravimetry,0.1M HCl,0.06,22.4,"OBOT, I. B. & OBI-EGBEDI, N. O.",2008,Colloids and Surfaces A: Physicochemical and Engineering Aspects,OC(Cn1cncn1)(Cn1cncn1)c1ccc(F)cc1F,64.44603629559647,BA{Adradadr}{Adradadr}araaa{G}aarG,SAMPLE_1,BASE_1
4493,1145,2-(2;4-difluorophenyl)-1;3-bis(1;2;4-triazol-1-yl)propan-2-ol(Fluconazole),OC(Cn1cncn1)(Cn1cncn1)c1ccc(F)cc1F,Al,AA1060,gravimetry,0.1M HCl,0.08,25.1,"OBOT, I. B. & OBI-EGBEDI, N. O.",2008,Colloids and Surfaces A: Physicochemical and Engineering Aspects,OC(Cn1cncn1)(Cn1cncn1)c1ccc(F)cc1F,64.10305316402413,BA{Adradadr}{Adradadr}araaa{G}aarG,SAMPLE_1,BASE_1
4494,1145,2-(2;4-difluorophenyl)-1;3-bis(1;2;4-triazol-1-yl)propan-2-ol(Fluconazole),OC(Cn1cncn1)(Cn1cncn1)c1ccc(F)cc1F,Al,AA1060,gravimetry,0.1M HCl,0.1,27.4,"OBOT, I. B. & OBI-EGBEDI, N. O.",2008,Colloids and Surfaces A: Physicochemical and Engineering Aspects,OC(Cn1cncn1)(Cn1cncn1)c1ccc(F)cc1F,63.800985334608214,BA{Adradadr}{Adradadr}araaa{G}aarG,SAMPLE_1,BASE_1
4495,1146,"1,1,2,2-tetraphenylethane-1,2-diol",OC(c1ccccc1)(c1ccccc1)C(O)(c1ccccc1)c1ccccc1,Al,powder,H2 evolution,"1M HCl, 2.5% NaCl",10.0,25,"HORNER, L. & MEISEL, K.",1978,Werkstoffe Und Korrosion-Materials and Corrosion,OC(c1ccccc1)(c1ccccc1)C(O)(c1ccccc1)c1ccccc1,64.11597522802404,BA{araaaaar}{araaaaar}A{B}{araaaaar}araaaaar,SAMPLE_37,BASE_1
4496,1147,Triphenyl methanol (Triphenyl carbinol),OC(c1ccccc1)(c1ccccc1)c1ccccc1,Al,powder,H2 evolution,"1M HCl, 2.5% NaCl",10.0,34,"HORNER, L. & MEISEL, K.",1978,Werkstoffe Und Korrosion-Materials and Corrosion,OC(c1ccccc1)(c1ccccc1)c1ccccc1,62.877898091209694,BA{araaaaar}{araaaaar}araaaaar,SAMPLE_37,BASE_1
4497,1148,cyclohexane-1;2;3;4;5;6-hexol (Inositol; Vitamin B8),OC1C(O)C(O)C(O)C(O)C1O,Mg,CPMg342ppmFe,H2 evolution,0.85 wt.% NaCl,0.039,-3,"MEI, D., LAMAKA, S. V., FEILER, C. & ZHELUDKEVICH, M. L.",2019,Corrosion Science,OC1C(O)C(O)C(O)C(O)C1O,67.18848023342025,BArA{B}A{B}A{B}A{B}ArB,SAMPLE_21,BASE_4
4498,1148,cyclohexane-1;2;3;4;5;6-hexol (Inositol; Vitamin B8),OC1C(O)C(O)C(O)C(O)C1O,Mg,MgCa,H2 evolution,0.85 wt.% NaCl,0.039,-7,"MEI, D., LAMAKA, S. V., FEILER, C. & ZHELUDKEVICH, M. L.",2019,Corrosion Science,OC1C(O)C(O)C(O)C(O)C1O,67.5574805029052,BArA{B}A{B}A{B}A{B}ArB,SAMPLE_30,BASE_4
4499,1149,2-butyne-1;4-diol,OCC#CCO,Al,AA3003,potentiodynamic polarization,0.5% NaCl,0.2,62.8,"SHAHRABI, T., YAZDZAD, A. & HOSSEINI, M.",2009,Journal of Materials Sciences and Technology,OCC#CCO,57.32499322870457,BAA^AAB,SAMPLE_6,BASE_1
4500,1149,2-butyne-1;4-diol,OCC#CCO,Al,AA3003,potentiodynamic polarization,0.5% NaCl,0.4,68.5,"SHAHRABI, T., YAZDZAD, A. & HOSSEINI, M.",2009,Journal of Materials Sciences and Technology,OCC#CCO,55.71415803144297,BAA^AAB,SAMPLE_6,BASE_1
4501,1149,2-butyne-1;4-diol,OCC#CCO,Al,AA3003,potentiodynamic polarization,0.5% NaCl,0.6,76,"SHAHRABI, T., YAZDZAD, A. & HOSSEINI, M.",2009,Journal of Materials Sciences and Technology,OCC#CCO,53.080456738168074,BAA^AAB,SAMPLE_6,BASE_1
4502,1149,2-butyne-1;4-diol,OCC#CCO,Al,AA3003,potentiodynamic polarization,0.5% NaCl,0.8,80.2,"SHAHRABI, T., YAZDZAD, A. & HOSSEINI, M.",2009,Journal of Materials Sciences and Technology,OCC#CCO,51.21731850407946,BAA^AAB,SAMPLE_6,BASE_1
4503,1149,2-butyne-1;4-diol,OCC#CCO,Al,AA3003,potentiodynamic polarization,0.5% NaCl,1.0,88.7,"SHAHRABI, T., YAZDZAD, A. & HOSSEINI, M.",2009,Journal of Materials Sciences and Technology,OCC#CCO,45.78515536336226,BAA^AAB,SAMPLE_6,BASE_1
4504,1149,2-butyne-1;4-diol,OCC#CCO,Al,AA3003,potentiodynamic polarization,0.5% NaCl,1.5,88.7,"SHAHRABI, T., YAZDZAD, A. & HOSSEINI, M.",2009,Journal of Materials Sciences and Technology,OCC#CCO,45.78515536336226,BAA^AAB,SAMPLE_6,BASE_1
4505,1149,2-butyne-1;4-diol,OCC#CCO,Al,AA3003,potentiodynamic polarization,0.5% NaCl,2.0,88.9,"SHAHRABI, T., YAZDZAD, A. & HOSSEINI, M.",2009,Journal of Materials Sciences and Technology,OCC#CCO,45.612202811459824,BAA^AAB,SAMPLE_6,BASE_1
4506,1150,2;2-bis(hydroxymethyl)propane-1;3-diol (Pentaerythritol),OCC(CO)(CO)CO,Al,powder,H2 evolution,"1M HCl, 2.5% NaCl",10.0,7,"HORNER, L. & MEISEL, K.",1978,Werkstoffe Und Korrosion-Materials and Corrosion,OCC(CO)(CO)CO,66.19934733834768,BAA{AB}{AB}AB,SAMPLE_37,BASE_1
4507,1151,propane-1;2;3-triol (Glycerol; Glycerin),OCC(O)CO,Al,AA2024-T3,optical inspection,0.1M NaCl,1.0,20,"WINKLER, D. A., BREEDON, M., WHITE, P., HUGHES, A. E., SAPPER, E. D. & COLE, I.",2016,Corrosion Science,OCC(O)CO,64.74103632529831,BAA{B}AB,SAMPLE_4,BASE_1
4508,1151,propane-1;2;3-triol (Glycerol; Glycerin),OCC(O)CO,Al,AA2024-T3,optical inspection,0.1M NaCl,1.0,20,"WINKLER, D. A., BREEDON, M., WHITE, P., HUGHES, A. E., SAPPER, E. D. & COLE, I.",2016,Corrosion Science,OCC(O)CO,64.74103632529831,BAA{B}AB,SAMPLE_4,BASE_1
4509,1151,propane-1;2;3-triol (Glycerol; Glycerin),OCC(O)CO,Al,AA2024-T3,optical inspection,0.1M NaCl,1.0,20,"WINKLER, D. A., BREEDON, M., WHITE, P., HUGHES, A. E., SAPPER, E. D. & COLE, I.",2016,Corrosion Science,OCC(O)CO,64.74103632529831,BAA{B}AB,SAMPLE_4,BASE_1
4510,1151,propane-1;2;3-triol (Glycerol; Glycerin),OCC(O)CO,Al,AA2024-T3,optical inspection,0.1M NaCl,1.0,10,"WINKLER, D. A., BREEDON, M., WHITE, P., HUGHES, A. E., SAPPER, E. D. & COLE, I.",2016,Corrosion Science,OCC(O)CO,65.88177509975425,BAA{B}AB,SAMPLE_4,BASE_1
4511,1151,propane-1;2;3-triol (Glycerol; Glycerin),OCC(O)CO,Al,AA7075-T6,optical inspection,0.1M NaCl,1.0,20,"WINKLER, D. A., BREEDON, M., WHITE, P., HUGHES, A. E., SAPPER, E. D. & COLE, I.",2016,Corrosion Science,OCC(O)CO,64.74103632529831,BAA{B}AB,SAMPLE_12,BASE_1
4512,1151,propane-1;2;3-triol (Glycerol; Glycerin),OCC(O)CO,Al,AA7075-T6,optical inspection,0.1M NaCl,1.0,30,"WINKLER, D. A., BREEDON, M., WHITE, P., HUGHES, A. E., SAPPER, E. D. & COLE, I.",2016,Corrosion Science,OCC(O)CO,63.44777336663013,BAA{B}AB,SAMPLE_12,BASE_1
4513,1151,propane-1;2;3-triol (Glycerol; Glycerin),OCC(O)CO,Al,AA7075-T6,optical inspection,0.1M NaCl,1.0,20,"WINKLER, D. A., BREEDON, M., WHITE, P., HUGHES, A. E., SAPPER, E. D. & COLE, I.",2016,Corrosion Science,OCC(O)CO,64.74103632529831,BAA{B}AB,SAMPLE_12,BASE_1
4514,1151,propane-1;2;3-triol (Glycerol; Glycerin),OCC(O)CO,Al,AA7075-T6,optical inspection,0.1M NaCl,1.0,0,"WINKLER, D. A., BREEDON, M., WHITE, P., HUGHES, A. E., SAPPER, E. D. & COLE, I.",2016,Corrosion Science,OCC(O)CO,66.90220070551119,BAA{B}AB,SAMPLE_12,BASE_1
4515,1151,propane-1;2;3-triol (Glycerol; Glycerin),OCC(O)CO,Mg,CPMg342ppmFe,H2 evolution,0.85 wt.% NaCl,0.19,-3,"MEI, D., LAMAKA, S. V., FEILER, C. & ZHELUDKEVICH, M. L.",2019,Corrosion Science,OCC(O)CO,67.18848023342025,BAA{B}AB,SAMPLE_21,BASE_4
4516,1151,propane-1;2;3-triol (Glycerol; Glycerin),OCC(O)CO,Mg,CPMg220ppmFe,H2 evolution,0.5 wt.% NaCl,50.0,19,(Lamaka et al.;2017),2017,Corrosion Science,OCC(O)CO,64.86134949399732,BAA{B}AB,SAMPLE_20,BASE_4
4517,1151,propane-1;2;3-triol (Glycerol; Glycerin),OCC(O)CO,Mg,HPMg51ppmFe,H2 evolution,0.5 wt.% NaCl,50.0,11,(Lamaka et al.;2017),2017,Corrosion Science,OCC(O)CO,65.77356072779565,BAA{B}AB,SAMPLE_28,BASE_4
4518,1151,propane-1;2;3-triol (Glycerol; Glycerin),OCC(O)CO,Mg,HPMg50ppmFe,H2 evolution,0.5 wt.% NaCl,50.0,2,(Lamaka et al.;2017),2017,Corrosion Science,OCC(O)CO,66.7065357571793,BAA{B}AB,SAMPLE_27,BASE_4
4519,1151,propane-1;2;3-triol (Glycerol; Glycerin),OCC(O)CO,Mg,WE43,H2 evolution,0.5 wt.% NaCl,50.0,21,(Lamaka et al.;2017),2017,Corrosion Science,OCC(O)CO,64.61920974374658,BAA{B}AB,SAMPLE_33,BASE_4
4520,1151,propane-1;2;3-triol (Glycerol; Glycerin),OCC(O)CO,Mg,ZE41,H2 evolution,0.5 wt.% NaCl,50.0,-13,(Lamaka et al.;2017),2017,Corrosion Science,OCC(O)CO,68.0858889318658,BAA{B}AB,SAMPLE_34,BASE_4
4521,1151,propane-1;2;3-triol (Glycerol; Glycerin),OCC(O)CO,Mg,E21,H2 evolution,0.5 wt.% NaCl,50.0,33,(Lamaka et al.;2017),2017,Corrosion Science,OCC(O)CO,63.0235412196929,BAA{B}AB,SAMPLE_26,BASE_4
4522,1151,propane-1;2;3-triol (Glycerol; Glycerin),OCC(O)CO,Mg,AZ31,H2 evolution,0.5 wt.% NaCl,50.0,9,(Lamaka et al.;2017),2017,Corrosion Science,OCC(O)CO,65.98879370832702,BAA{B}AB,SAMPLE_16,BASE_4
4523,1151,propane-1;2;3-triol (Glycerol; Glycerin),OCC(O)CO,Mg,AZ91,H2 evolution,0.5 wt.% NaCl,50.0,24,(Lamaka et al.;2017),2017,Corrosion Science,OCC(O)CO,64.24425638197809,BAA{B}AB,SAMPLE_17,BASE_4
4524,1151,propane-1;2;3-triol (Glycerol; Glycerin),OCC(O)CO,Mg,AM50,H2 evolution,0.5 wt.% NaCl,50.0,13,(Lamaka et al.;2017),2017,Corrosion Science,OCC(O)CO,65.55343567213504,BAA{B}AB,SAMPLE_14,BASE_4
4525,1151,propane-1;2;3-triol (Glycerol; Glycerin),OCC(O)CO,Mg,MgCa,H2 evolution,0.85 wt.% NaCl,0.19,-4,"MEI, D., LAMAKA, S. V., FEILER, C. & ZHELUDKEVICH, M. L.",2019,Corrosion Science,OCC(O)CO,67.2820566669952,BAA{B}AB,SAMPLE_30,BASE_4
4526,1152,2;3-bis(sulfanyl)propan-1-ol(2;3-Dimercapto-1-propanol; BAL; DMP;Dimercaprol; Dithioglycerol),OCC(S)CS,Mg,CPMg220ppmFe,H2 evolution,0.5 wt.% NaCl,50.0,48,"LAMAKA, S. V., VAGHEFINAZARI, B., MEI, D., PETRAUSKAS, R. P., HÖCHE, D. & ZHELUDKEVICH, M. L.",2017,Corrosion Science,OCC(S)CS,60.568866937565,BAA{E}AE,SAMPLE_20,BASE_4
4527,1153,Hexane-1;6-diol (1;6-hexanediol),OCCCCCCO,Al,powder,H2 evolution,"1M HCl, 2.5% NaCl",10.0,9,"HORNER, L. & MEISEL, K.",1978,Werkstoffe Und Korrosion-Materials and Corrosion,OCCCCCCO,65.98879370832702,BAAAAAAB,SAMPLE_37,BASE_1
4528,1154,2-[bis(2-hydroxyethyl)amino]ethanol (Triethanolamine),OCCN(CCO)CCO,Al,powder,H2 evolution,"1M HCl, 2.5% NaCl",10.0,22,"HORNER, L. & MEISEL, K.",1978,Werkstoffe Und Korrosion-Materials and Corrosion,OCCN(CCO)CCO,64.49583118950808,BAAD{AAB}AAB,SAMPLE_37,BASE_1
4529,1155,2-piperazin-1-ylethanol(N-(2-Hydroxyethyl)piperazine),OCCN1CCNCC1,Mg,CPMg220ppmFe,H2 evolution,0.5% NaCl,50.0,-96,"FEILER, C., MEI, D., VAGHEFINAZARI, B., WÜRGER, T., MEISSNE, R. H., LUTHRINGER-FEYERABEND, B. J. C., WINKLER, D. A., ZHELUDKEVICH, M. L. & LAMAKA, S. V.",2019,Corrosion Science,OCCN1CCNCC1,73.41972548660952,BAADrAADAAr,SAMPLE_20,BASE_4
4530,1155,2-piperazin-1-ylethanol(N-(2-Hydroxyethyl)piperazine),OCCN1CCNCC1,Mg,CPMg342ppmFe,H2 evolution,0.5% NaCl,50.0,-360,"FEILER, C., MEI, D., VAGHEFINAZARI, B., WÜRGER, T., MEISSNE, R. H., LUTHRINGER-FEYERABEND, B. J. C., WINKLER, D. A., ZHELUDKEVICH, M. L. & LAMAKA, S. V.",2019,Corrosion Science,OCCN1CCNCC1,81.68218653028109,BAADrAADAAr,SAMPLE_21,BASE_4
4531,1157,(2R;3R;4R;5R)-hexane-1;2;3;4;5;6-hexol (D-Mannitol),OC[C@@H](O)[C@@H](O)[C@H](O)[C@H](O)CO,Al,AA2024-T3,optical inspection,0.1M NaCl,1.0,30,"WINKLER, D. A., BREEDON, M., WHITE, P., HUGHES, A. E., SAPPER, E. D. & COLE, I.",2016,Corrosion Science,OC[C@@H](O)[C@@H](O)[C@H](O)[C@H](O)CO,63.44777336663013,BA<A**H>{B}<A**H>{B}<A*H>{B}<A*H>{B}AB,SAMPLE_4,BASE_1
4532,1157,(2R;3R;4R;5R)-hexane-1;2;3;4;5;6-hexol (D-Mannitol),OC[C@@H](O)[C@@H](O)[C@H](O)[C@H](O)CO,Al,AA2024-T3,optical inspection,0.1M NaCl,1.0,30,"WINKLER, D. A., BREEDON, M., WHITE, P., HUGHES, A. E., SAPPER, E. D. & COLE, I.",2016,Corrosion Science,OC[C@@H](O)[C@@H](O)[C@H](O)[C@H](O)CO,63.44777336663013,BA<A**H>{B}<A**H>{B}<A*H>{B}<A*H>{B}AB,SAMPLE_4,BASE_1
4533,1157,(2R;3R;4R;5R)-hexane-1;2;3;4;5;6-hexol (D-Mannitol),OC[C@@H](O)[C@@H](O)[C@H](O)[C@H](O)CO,Al,AA2024-T3,optical inspection,0.1M NaCl,1.0,30,"WINKLER, D. A., BREEDON, M., WHITE, P., HUGHES, A. E., SAPPER, E. D. & COLE, I.",2016,Corrosion Science,OC[C@@H](O)[C@@H](O)[C@H](O)[C@H](O)CO,63.44777336663013,BA<A**H>{B}<A**H>{B}<A*H>{B}<A*H>{B}AB,SAMPLE_4,BASE_1
4534,1157,(2R;3R;4R;5R)-hexane-1;2;3;4;5;6-hexol (D-Mannitol),OC[C@@H](O)[C@@H](O)[C@H](O)[C@H](O)CO,Al,AA2024-T3,optical inspection,0.1M NaCl,1.0,30,"WINKLER, D. A., BREEDON, M., WHITE, P., HUGHES, A. E., SAPPER, E. D. & COLE, I.",2016,Corrosion Science,OC[C@@H](O)[C@@H](O)[C@H](O)[C@H](O)CO,63.44777336663013,BA<A**H>{B}<A**H>{B}<A*H>{B}<A*H>{B}AB,SAMPLE_4,BASE_1
4535,1157,(2R;3R;4R;5R)-hexane-1;2;3;4;5;6-hexol (D-Mannitol),OC[C@@H](O)[C@@H](O)[C@H](O)[C@H](O)CO,Al,AA7075-T6,optical inspection,0.1M NaCl,1.0,20,"WINKLER, D. A., BREEDON, M., WHITE, P., HUGHES, A. E., SAPPER, E. D. & COLE, I.",2016,Corrosion Science,OC[C@@H](O)[C@@H](O)[C@H](O)[C@H](O)CO,64.74103632529831,BA<A**H>{B}<A**H>{B}<A*H>{B}<A*H>{B}AB,SAMPLE_12,BASE_1
4536,1157,(2R;3R;4R;5R)-hexane-1;2;3;4;5;6-hexol (D-Mannitol),OC[C@@H](O)[C@@H](O)[C@H](O)[C@H](O)CO,Al,AA7075-T6,optical inspection,0.1M NaCl,1.0,10,"WINKLER, D. A., BREEDON, M., WHITE, P., HUGHES, A. E., SAPPER, E. D. & COLE, I.",2016,Corrosion Science,OC[C@@H](O)[C@@H](O)[C@H](O)[C@H](O)CO,65.88177509975425,BA<A**H>{B}<A**H>{B}<A*H>{B}<A*H>{B}AB,SAMPLE_12,BASE_1
4537,1157,(2R;3R;4R;5R)-hexane-1;2;3;4;5;6-hexol (D-Mannitol),OC[C@@H](O)[C@@H](O)[C@H](O)[C@H](O)CO,Al,AA7075-T6,optical inspection,0.1M NaCl,1.0,10,"WINKLER, D. A., BREEDON, M., WHITE, P., HUGHES, A. E., SAPPER, E. D. & COLE, I.",2016,Corrosion Science,OC[C@@H](O)[C@@H](O)[C@H](O)[C@H](O)CO,65.88177509975425,BA<A**H>{B}<A**H>{B}<A*H>{B}<A*H>{B}AB,SAMPLE_12,BASE_1
4538,1157,(2R;3R;4R;5R)-hexane-1;2;3;4;5;6-hexol (D-Mannitol),OC[C@@H](O)[C@@H](O)[C@H](O)[C@H](O)CO,Al,AA7075-T6,optical inspection,0.1M NaCl,1.0,10,"WINKLER, D. A., BREEDON, M., WHITE, P., HUGHES, A. E., SAPPER, E. D. & COLE, I.",2016,Corrosion Science,OC[C@@H](O)[C@@H](O)[C@H](O)[C@H](O)CO,65.88177509975425,BA<A**H>{B}<A**H>{B}<A*H>{B}<A*H>{B}AB,SAMPLE_12,BASE_1
4539,1157,(2R;3R;4R;5R)-hexane-1;2;3;4;5;6-hexol (D-Mannitol),OC[C@@H](O)[C@@H](O)[C@H](O)[C@H](O)CO,Al,powder,H2 evolution,"1M HCl, 2.5% NaCl",10.0,15,"HORNER, L. & MEISEL, K.",1978,Werkstoffe Und Korrosion-Materials and Corrosion,OC[C@@H](O)[C@@H](O)[C@H](O)[C@H](O)CO,65.32819097288687,BA<A**H>{B}<A**H>{B}<A*H>{B}<A*H>{B}AB,SAMPLE_37,BASE_1
4540,1159,(3R;4S;5S;6R)-6-(hydroxymethyl)oxane-2;3;4;5-tetrol (D-glucose),OC[C@H]1OC(O)[C@H](O)[C@@H](O)[C@@H]1O,Al,AA2024-T3,optical inspection,0.1M NaCl,1.0,30,"WINKLER, D. A., BREEDON, M., WHITE, P., HUGHES, A. E., SAPPER, E. D. & COLE, I.",2016,Corrosion Science,OC[C@H]1OC(O)[C@H](O)[C@@H](O)[C@@H]1O,63.44777336663013,BA<A*H>rBA{B}<A*H>{B}<A**H>{B}<A**H>rB,SAMPLE_4,BASE_1
4541,1159,(3R;4S;5S;6R)-6-(hydroxymethyl)oxane-2;3;4;5-tetrol (D-glucose),OC[C@H]1OC(O)[C@H](O)[C@@H](O)[C@@H]1O,Al,AA2024-T3,optical inspection,0.1M NaCl,1.0,30,"WINKLER, D. A., BREEDON, M., WHITE, P., HUGHES, A. E., SAPPER, E. D. & COLE, I.",2016,Corrosion Science,OC[C@H]1OC(O)[C@H](O)[C@@H](O)[C@@H]1O,63.44777336663013,BA<A*H>rBA{B}<A*H>{B}<A**H>{B}<A**H>rB,SAMPLE_4,BASE_1
4542,1159,(3R;4S;5S;6R)-6-(hydroxymethyl)oxane-2;3;4;5-tetrol (D-glucose),OC[C@H]1OC(O)[C@H](O)[C@@H](O)[C@@H]1O,Al,AA2024-T3,optical inspection,0.1M NaCl,1.0,10,"WINKLER, D. A., BREEDON, M., WHITE, P., HUGHES, A. E., SAPPER, E. D. & COLE, I.",2016,Corrosion Science,OC[C@H]1OC(O)[C@H](O)[C@@H](O)[C@@H]1O,65.88177509975425,BA<A*H>rBA{B}<A*H>{B}<A**H>{B}<A**H>rB,SAMPLE_4,BASE_1
4543,1159,(3R;4S;5S;6R)-6-(hydroxymethyl)oxane-2;3;4;5-tetrol (D-glucose),OC[C@H]1OC(O)[C@H](O)[C@@H](O)[C@@H]1O,Al,AA2024-T3,optical inspection,0.1M NaCl,1.0,0,"WINKLER, D. A., BREEDON, M., WHITE, P., HUGHES, A. E., SAPPER, E. D. & COLE, I.",2016,Corrosion Science,OC[C@H]1OC(O)[C@H](O)[C@@H](O)[C@@H]1O,66.90220070551119,BA<A*H>rBA{B}<A*H>{B}<A**H>{B}<A**H>rB,SAMPLE_4,BASE_1
4544,1159,(3R;4S;5S;6R)-6-(hydroxymethyl)oxane-2;3;4;5-tetrol (D-glucose),OC[C@H]1OC(O)[C@H](O)[C@@H](O)[C@@H]1O,Al,AA7075-T6,optical inspection,0.1M NaCl,1.0,10,"WINKLER, D. A., BREEDON, M., WHITE, P., HUGHES, A. E., SAPPER, E. D. & COLE, I.",2016,Corrosion Science,OC[C@H]1OC(O)[C@H](O)[C@@H](O)[C@@H]1O,65.88177509975425,BA<A*H>rBA{B}<A*H>{B}<A**H>{B}<A**H>rB,SAMPLE_12,BASE_1
4545,1159,(3R;4S;5S;6R)-6-(hydroxymethyl)oxane-2;3;4;5-tetrol (D-glucose),OC[C@H]1OC(O)[C@H](O)[C@@H](O)[C@@H]1O,Al,AA7075-T6,optical inspection,0.1M NaCl,1.0,10,"WINKLER, D. A., BREEDON, M., WHITE, P., HUGHES, A. E., SAPPER, E. D. & COLE, I.",2016,Corrosion Science,OC[C@H]1OC(O)[C@H](O)[C@@H](O)[C@@H]1O,65.88177509975425,BA<A*H>rBA{B}<A*H>{B}<A**H>{B}<A**H>rB,SAMPLE_12,BASE_1
4546,1159,(3R;4S;5S;6R)-6-(hydroxymethyl)oxane-2;3;4;5-tetrol (D-glucose),OC[C@H]1OC(O)[C@H](O)[C@@H](O)[C@@H]1O,Al,AA7075-T6,optical inspection,0.1M NaCl,1.0,10,"WINKLER, D. A., BREEDON, M., WHITE, P., HUGHES, A. E., SAPPER, E. D. & COLE, I.",2016,Corrosion Science,OC[C@H]1OC(O)[C@H](O)[C@@H](O)[C@@H]1O,65.88177509975425,BA<A*H>rBA{B}<A*H>{B}<A**H>{B}<A**H>rB,SAMPLE_12,BASE_1
4547,1159,(3R;4S;5S;6R)-6-(hydroxymethyl)oxane-2;3;4;5-tetrol (D-glucose),OC[C@H]1OC(O)[C@H](O)[C@@H](O)[C@@H]1O,Al,AA7075-T6,optical inspection,0.1M NaCl,1.0,10,"WINKLER, D. A., BREEDON, M., WHITE, P., HUGHES, A. E., SAPPER, E. D. & COLE, I.",2016,Corrosion Science,OC[C@H]1OC(O)[C@H](O)[C@@H](O)[C@@H]1O,65.88177509975425,BA<A*H>rBA{B}<A*H>{B}<A**H>{B}<A**H>rB,SAMPLE_12,BASE_1
4548,1159,(3R;4S;5S;6R)-6-(hydroxymethyl)oxane-2;3;4;5-tetrol (D-glucose),OC[C@H]1OC(O)[C@H](O)[C@@H](O)[C@@H]1O,Al,powder,H2 evolution,"1M HCl, 2.5% NaCl",10.0,2,"HORNER, L. & MEISEL, K.",1978,Werkstoffe Und Korrosion-Materials and Corrosion,OC[C@H]1OC(O)[C@H](O)[C@@H](O)[C@@H]1O,66.7065357571793,BA<A*H>rBA{B}<A*H>{B}<A**H>{B}<A**H>rB,SAMPLE_37,BASE_1
4549,1159,(3R;4S;5S;6R)-6-(hydroxymethyl)oxane-2;3;4;5-tetrol (D-glucose),OC[C@H]1OC(O)[C@H](O)[C@@H](O)[C@@H]1O,Mg,CPMg342ppmFe,H2 evolution,0.85 wt.% NaCl,5.83,-3,"MEI, D., LAMAKA, S. V., FEILER, C. & ZHELUDKEVICH, M. L.",2019,Corrosion Science,OC[C@H]1OC(O)[C@H](O)[C@@H](O)[C@@H]1O,67.18848023342025,BA<A*H>rBA{B}<A*H>{B}<A**H>{B}<A**H>rB,SAMPLE_21,BASE_4
4550,1159,(3R;4S;5S;6R)-6-(hydroxymethyl)oxane-2;3;4;5-tetrol (D-glucose),OC[C@H]1OC(O)[C@H](O)[C@@H](O)[C@@H]1O,Mg,WE43,H2 evolution,0.5 wt.% NaCl,50.0,14,(Lamaka et al.;2017),2017,Corrosion Science,OC[C@H]1OC(O)[C@H](O)[C@@H](O)[C@@H]1O,65.44146811836964,BA<A*H>rBA{B}<A*H>{B}<A**H>{B}<A**H>rB,SAMPLE_33,BASE_4
4551,1159,(3R;4S;5S;6R)-6-(hydroxymethyl)oxane-2;3;4;5-tetrol (D-glucose),OC[C@H]1OC(O)[C@H](O)[C@@H](O)[C@@H]1O,Mg,ZE41,H2 evolution,0.5 wt.% NaCl,50.0,-43,(Lamaka et al.;2017),2017,Corrosion Science,OC[C@H]1OC(O)[C@H](O)[C@@H](O)[C@@H]1O,70.36630829060661,BA<A*H>rBA{B}<A*H>{B}<A**H>{B}<A**H>rB,SAMPLE_34,BASE_4
4552,1159,(3R;4S;5S;6R)-6-(hydroxymethyl)oxane-2;3;4;5-tetrol (D-glucose),OC[C@H]1OC(O)[C@H](O)[C@@H](O)[C@@H]1O,Mg,E21,H2 evolution,0.5 wt.% NaCl,50.0,-52,(Lamaka et al.;2017),2017,Corrosion Science,OC[C@H]1OC(O)[C@H](O)[C@@H](O)[C@@H]1O,70.9574461114083,BA<A*H>rBA{B}<A*H>{B}<A**H>{B}<A**H>rB,SAMPLE_26,BASE_4
4553,1159,(3R;4S;5S;6R)-6-(hydroxymethyl)oxane-2;3;4;5-tetrol (D-glucose),OC[C@H]1OC(O)[C@H](O)[C@@H](O)[C@@H]1O,Mg,AZ31,H2 evolution,0.5 wt.% NaCl,50.0,-7,(Lamaka et al.;2017),2017,Corrosion Science,OC[C@H]1OC(O)[C@H](O)[C@@H](O)[C@@H]1O,67.5574805029052,BA<A*H>rBA{B}<A*H>{B}<A**H>{B}<A**H>rB,SAMPLE_16,BASE_4
4554,1159,(3R;4S;5S;6R)-6-(hydroxymethyl)oxane-2;3;4;5-tetrol (D-glucose),OC[C@H]1OC(O)[C@H](O)[C@@H](O)[C@@H]1O,Mg,AZ91,H2 evolution,0.5 wt.% NaCl,50.0,29,(Lamaka et al.;2017),2017,Corrosion Science,OC[C@H]1OC(O)[C@H](O)[C@@H](O)[C@@H]1O,63.58515276975603,BA<A*H>rBA{B}<A*H>{B}<A**H>{B}<A**H>rB,SAMPLE_17,BASE_4
4555,1159,(3R;4S;5S;6R)-6-(hydroxymethyl)oxane-2;3;4;5-tetrol (D-glucose),OC[C@H]1OC(O)[C@H](O)[C@@H](O)[C@@H]1O,Mg,AM50,H2 evolution,0.5 wt.% NaCl,50.0,-14,(Lamaka et al.;2017),2017,Corrosion Science,OC[C@H]1OC(O)[C@H](O)[C@@H](O)[C@@H]1O,68.17122063392117,BA<A*H>rBA{B}<A*H>{B}<A**H>{B}<A**H>rB,SAMPLE_14,BASE_4
4556,1159,(3R;4S;5S;6R)-6-(hydroxymethyl)oxane-2;3;4;5-tetrol (D-glucose),OC[C@H]1OC(O)[C@H](O)[C@@H](O)[C@@H]1O,Mg,CPMg220ppmFe,H2 evolution,0.5 wt.% NaCl,5.0,30,(Lamaka et al.;2017),2017,Corrosion Science,OC[C@H]1OC(O)[C@H](O)[C@@H](O)[C@@H]1O,63.44777336663013,BA<A*H>rBA{B}<A*H>{B}<A**H>{B}<A**H>rB,SAMPLE_20,BASE_4
4557,1159,(3R;4S;5S;6R)-6-(hydroxymethyl)oxane-2;3;4;5-tetrol (D-glucose),OC[C@H]1OC(O)[C@H](O)[C@@H](O)[C@@H]1O,Mg,WE43,H2 evolution,0.5 wt.% NaCl,5.0,13,(Lamaka et al.;2017),2017,Corrosion Science,OC[C@H]1OC(O)[C@H](O)[C@@H](O)[C@@H]1O,65.55343567213504,BA<A*H>rBA{B}<A*H>{B}<A**H>{B}<A**H>rB,SAMPLE_33,BASE_4
4558,1159,(3R;4S;5S;6R)-6-(hydroxymethyl)oxane-2;3;4;5-tetrol (D-glucose),OC[C@H]1OC(O)[C@H](O)[C@@H](O)[C@@H]1O,Mg,ZE41,H2 evolution,0.5 wt.% NaCl,5.0,-38,(Lamaka et al.;2017),2017,Corrosion Science,OC[C@H]1OC(O)[C@H](O)[C@@H](O)[C@@H]1O,70.02160694315086,BA<A*H>rBA{B}<A*H>{B}<A**H>{B}<A**H>rB,SAMPLE_34,BASE_4
4559,1159,(3R;4S;5S;6R)-6-(hydroxymethyl)oxane-2;3;4;5-tetrol (D-glucose),OC[C@H]1OC(O)[C@H](O)[C@@H](O)[C@@H]1O,Mg,E21,H2 evolution,0.5 wt.% NaCl,5.0,14,(Lamaka et al.;2017),2017,Corrosion Science,OC[C@H]1OC(O)[C@H](O)[C@@H](O)[C@@H]1O,65.44146811836964,BA<A*H>rBA{B}<A*H>{B}<A**H>{B}<A**H>rB,SAMPLE_26,BASE_4
4560,1159,(3R;4S;5S;6R)-6-(hydroxymethyl)oxane-2;3;4;5-tetrol (D-glucose),OC[C@H]1OC(O)[C@H](O)[C@@H](O)[C@@H]1O,Mg,AZ31,H2 evolution,0.5 wt.% NaCl,5.0,20,(Lamaka et al.;2017),2017,Corrosion Science,OC[C@H]1OC(O)[C@H](O)[C@@H](O)[C@@H]1O,64.74103632529831,BA<A*H>rBA{B}<A*H>{B}<A**H>{B}<A**H>rB,SAMPLE_16,BASE_4
4561,1159,(3R;4S;5S;6R)-6-(hydroxymethyl)oxane-2;3;4;5-tetrol (D-glucose),OC[C@H]1OC(O)[C@H](O)[C@@H](O)[C@@H]1O,Mg,AZ91,H2 evolution,0.5 wt.% NaCl,5.0,27,(Lamaka et al.;2017),2017,Corrosion Science,OC[C@H]1OC(O)[C@H](O)[C@@H](O)[C@@H]1O,63.85420022415238,BA<A*H>rBA{B}<A*H>{B}<A**H>{B}<A**H>rB,SAMPLE_17,BASE_4
4562,1159,(3R;4S;5S;6R)-6-(hydroxymethyl)oxane-2;3;4;5-tetrol (D-glucose),OC[C@H]1OC(O)[C@H](O)[C@@H](O)[C@@H]1O,Mg,AM50,H2 evolution,0.5 wt.% NaCl,5.0,9,(Lamaka et al.;2017),2017,Corrosion Science,OC[C@H]1OC(O)[C@H](O)[C@@H](O)[C@@H]1O,65.98879370832702,BA<A*H>rBA{B}<A*H>{B}<A**H>{B}<A**H>rB,SAMPLE_14,BASE_4
4563,1159,(3R;4S;5S;6R)-6-(hydroxymethyl)oxane-2;3;4;5-tetrol (D-glucose),OC[C@H]1OC(O)[C@H](O)[C@@H](O)[C@@H]1O,Mg,CPMg342ppmFe,H2 evolution,0.85 wt.% NaCl,5.83,-22,"MEI, D., LAMAKA, S. V., FEILER, C. & ZHELUDKEVICH, M. L.",2019,Corrosion Science,OC[C@H]1OC(O)[C@H](O)[C@@H](O)[C@@H]1O,68.82808828040983,BA<A*H>rBA{B}<A*H>{B}<A**H>{B}<A**H>rB,SAMPLE_21,BASE_4
4564,1160,(3R;4S;5R;6R)-6-(hydroxymethyl)oxane-2;3;4;5-tetrol (D-galactose),OC[C@H]1OC(O)[C@H](O)[C@@H](O)[C@H]1O,Mg,CPMg342ppmFe,H2 evolution,0.85 wt.% NaCl,1.11,6,"MEI, D., LAMAKA, S. V., FEILER, C. & ZHELUDKEVICH, M. L.",2019,Corrosion Science,OC[C@H]1OC(O)[C@H](O)[C@@H](O)[C@H]1O,66.30293212822424,BA<A*H>rBA{B}<A*H>{B}<A**H>{B}<A*H>rB,SAMPLE_21,BASE_4
4565,1160,(3R;4S;5R;6R)-6-(hydroxymethyl)oxane-2;3;4;5-tetrol (D-galactose),OC[C@H]1OC(O)[C@H](O)[C@@H](O)[C@H]1O,Mg,MgCa,H2 evolution,0.85 wt.% NaCl,1.11,-10,"MEI, D., LAMAKA, S. V., FEILER, C. & ZHELUDKEVICH, M. L.",2019,Corrosion Science,OC[C@H]1OC(O)[C@H](O)[C@@H](O)[C@H]1O,67.82528794890972,BA<A*H>rBA{B}<A*H>{B}<A**H>{B}<A*H>rB,SAMPLE_30,BASE_4
4566,1162,(2S;3S;4S;5S;6R)-2-[(2R;3S;4R;5R;6S)-6-[(2R;3S;4R;5S;6S)-4;5-dihydroxy-2-(hydroxymethyl)-6-[(2R;4R;5S;6R)-4;5;6-trihydroxy-2-(hydroxymethyl)oxan-3-yl]oxyoxan-3-yl]oxy-4;5-dihydroxy-2-(hydroxymethyl)oxan-3-yl]oxy-6-(hydroxymethyl)oxane-3;4;5-triol (Glucomannan bio-polymer) (monomer),OC[C@H]1O[C@@H](O)[C@@H](O)[C@@H](O)C1O[C@@H]1O[C@H](CO)[C@@H](O[C@@H]2O[C@H](CO)[C@@H](O[C@@H]3O[C@H](CO)[C@@H](O)[C@H](O)[C@@H]3O)[C@H](O)[C@H]2O)[C@H](O)[C@@H]1O,Al,AA5052,potentiodynamic polarization,3.5% NaCl,0.0750098637970892,79.9,"ZHANG, K., YANG, W., XU, B., CHEN, Y., YIN, X., LIU, Y. & ZUO, H.",2018,Journal of Colloid and Interface Science,OC[C@H]1O[C@@H](O)[C@@H](O)[C@@H](O)C1O[C@@H]1O[C@H](CO)[C@@H](O[C@@H]2O[C@H](CO)[C@@H](O[C@@H]3O[C@H](CO)[C@@H](O)[C@H](O)[C@@H]3O)[C@H](O)[C@H]2O)[C@H](O)[C@@H]1O,51.36296163256267,BA<A*H>rB<A**H>{B}<A**H>{B}<A**H>{B}ArB<A**H>rB<A*H>{AB}<A**H>{B<A**H>eB<A*H>{AB}<A**H>{B<A**H>tB<A*H>{AB}<A**H>{B}<A*H>{B}<A**H>tB}<A*H>{B}<A*H>eB}<A*H>{B}<A**H>rB,SAMPLE_7,BASE_1
4567,1162,(2S;3S;4S;5S;6R)-2-[(2R;3S;4R;5R;6S)-6-[(2R;3S;4R;5S;6S)-4;5-dihydroxy-2-(hydroxymethyl)-6-[(2R;4R;5S;6R)-4;5;6-trihydroxy-2-(hydroxymethyl)oxan-3-yl]oxyoxan-3-yl]oxy-4;5-dihydroxy-2-(hydroxymethyl)oxan-3-yl]oxy-6-(hydroxymethyl)oxane-3;4;5-triol (Glucomannan bio-polymer) (monomer),OC[C@H]1O[C@@H](O)[C@@H](O)[C@@H](O)C1O[C@@H]1O[C@H](CO)[C@@H](O[C@@H]2O[C@H](CO)[C@@H](O[C@@H]3O[C@H](CO)[C@@H](O)[C@H](O)[C@@H]3O)[C@H](O)[C@H]2O)[C@H](O)[C@@H]1O,Al,AA5052,potentiodynamic polarization,3.5% NaCl,0.1500197275941785,82.8,"ZHANG, K., YANG, W., XU, B., CHEN, Y., YIN, X., LIU, Y. & ZUO, H.",2018,Journal of Colloid and Interface Science,OC[C@H]1O[C@@H](O)[C@@H](O)[C@@H](O)C1O[C@@H]1O[C@H](CO)[C@@H](O[C@@H]2O[C@H](CO)[C@@H](O[C@@H]3O[C@H](CO)[C@@H](O)[C@H](O)[C@@H]3O)[C@H](O)[C@H]2O)[C@H](O)[C@@H]1O,49.85392427929633,BA<A*H>rB<A**H>{B}<A**H>{B}<A**H>{B}ArB<A**H>rB<A*H>{AB}<A**H>{B<A**H>eB<A*H>{AB}<A**H>{B<A**H>tB<A*H>{AB}<A**H>{B}<A*H>{B}<A**H>tB}<A*H>{B}<A*H>eB}<A*H>{B}<A**H>rB,SAMPLE_7,BASE_1
4568,1162,(2S;3S;4S;5S;6R)-2-[(2R;3S;4R;5R;6S)-6-[(2R;3S;4R;5S;6S)-4;5-dihydroxy-2-(hydroxymethyl)-6-[(2R;4R;5S;6R)-4;5;6-trihydroxy-2-(hydroxymethyl)oxan-3-yl]oxyoxan-3-yl]oxy-4;5-dihydroxy-2-(hydroxymethyl)oxan-3-yl]oxy-6-(hydroxymethyl)oxane-3;4;5-triol (Glucomannan bio-polymer) (monomer),OC[C@H]1O[C@@H](O)[C@@H](O)[C@@H](O)C1O[C@@H]1O[C@H](CO)[C@@H](O[C@@H]2O[C@H](CO)[C@@H](O[C@@H]3O[C@H](CO)[C@@H](O)[C@H](O)[C@@H]3O)[C@H](O)[C@H]2O)[C@H](O)[C@@H]1O,Al,AA5052,potentiodynamic polarization,3.5% NaCl,0.2250295913912677,91.7,"ZHANG, K., YANG, W., XU, B., CHEN, Y., YIN, X., LIU, Y. & ZUO, H.",2018,Journal of Colloid and Interface Science,OC[C@H]1O[C@@H](O)[C@@H](O)[C@@H](O)C1O[C@@H]1O[C@H](CO)[C@@H](O[C@@H]2O[C@H](CO)[C@@H](O[C@@H]3O[C@H](CO)[C@@H](O)[C@H](O)[C@@H]3O)[C@H](O)[C@H]2O)[C@H](O)[C@@H]1O,42.79684923523141,BA<A*H>rB<A**H>{B}<A**H>{B}<A**H>{B}ArB<A**H>rB<A*H>{AB}<A**H>{B<A**H>eB<A*H>{AB}<A**H>{B<A**H>tB<A*H>{AB}<A**H>{B}<A*H>{B}<A**H>tB}<A*H>{B}<A*H>eB}<A*H>{B}<A**H>rB,SAMPLE_7,BASE_1
4569,1162,(2S;3S;4S;5S;6R)-2-[(2R;3S;4R;5R;6S)-6-[(2R;3S;4R;5S;6S)-4;5-dihydroxy-2-(hydroxymethyl)-6-[(2R;4R;5S;6R)-4;5;6-trihydroxy-2-(hydroxymethyl)oxan-3-yl]oxyoxan-3-yl]oxy-4;5-dihydroxy-2-(hydroxymethyl)oxan-3-yl]oxy-6-(hydroxymethyl)oxane-3;4;5-triol (Glucomannan bio-polymer) (monomer),OC[C@H]1O[C@@H](O)[C@@H](O)[C@@H](O)C1O[C@@H]1O[C@H](CO)[C@@H](O[C@@H]2O[C@H](CO)[C@@H](O[C@@H]3O[C@H](CO)[C@@H](O)[C@H](O)[C@@H]3O)[C@H](O)[C@H]2O)[C@H](O)[C@@H]1O,Al,AA5052,potentiodynamic polarization,3.5% NaCl,0.300039455188357,94,"ZHANG, K., YANG, W., XU, B., CHEN, Y., YIN, X., LIU, Y. & ZUO, H.",2018,Journal of Colloid and Interface Science,OC[C@H]1O[C@@H](O)[C@@H](O)[C@@H](O)C1O[C@@H]1O[C@H](CO)[C@@H](O[C@@H]2O[C@H](CO)[C@@H](O[C@@H]3O[C@H](CO)[C@@H](O)[C@H](O)[C@@H]3O)[C@H](O)[C@H]2O)[C@H](O)[C@@H]1O,39.65407727930763,BA<A*H>rB<A**H>{B}<A**H>{B}<A**H>{B}ArB<A**H>rB<A*H>{AB}<A**H>{B<A**H>eB<A*H>{AB}<A**H>{B<A**H>tB<A*H>{AB}<A**H>{B}<A*H>{B}<A**H>tB}<A*H>{B}<A*H>eB}<A*H>{B}<A**H>rB,SAMPLE_7,BASE_1
4570,1162,(2S;3S;4S;5S;6R)-2-[(2R;3S;4R;5R;6S)-6-[(2R;3S;4R;5S;6S)-4;5-dihydroxy-2-(hydroxymethyl)-6-[(2R;4R;5S;6R)-4;5;6-trihydroxy-2-(hydroxymethyl)oxan-3-yl]oxyoxan-3-yl]oxy-4;5-dihydroxy-2-(hydroxymethyl)oxan-3-yl]oxy-6-(hydroxymethyl)oxane-3;4;5-triol (Glucomannan bio-polymer) (monomer),OC[C@H]1O[C@@H](O)[C@@H](O)[C@@H](O)C1O[C@@H]1O[C@H](CO)[C@@H](O[C@@H]2O[C@H](CO)[C@@H](O[C@@H]3O[C@H](CO)[C@@H](O)[C@H](O)[C@@H]3O)[C@H](O)[C@H]2O)[C@H](O)[C@@H]1O,Al,AA5052,impedance,3.5% NaCl,0.0750098637970892,81.4,"ZHANG, K., YANG, W., XU, B., CHEN, Y., YIN, X., LIU, Y. & ZUO, H.",2018,Journal of Colloid and Interface Science,OC[C@H]1O[C@@H](O)[C@@H](O)[C@@H](O)C1O[C@@H]1O[C@H](CO)[C@@H](O[C@@H]2O[C@H](CO)[C@@H](O[C@@H]3O[C@H](CO)[C@@H](O)[C@H](O)[C@@H]3O)[C@H](O)[C@H]2O)[C@H](O)[C@@H]1O,50.61180349927435,BA<A*H>rB<A**H>{B}<A**H>{B}<A**H>{B}ArB<A**H>rB<A*H>{AB}<A**H>{B<A**H>eB<A*H>{AB}<A**H>{B<A**H>tB<A*H>{AB}<A**H>{B}<A*H>{B}<A**H>tB}<A*H>{B}<A*H>eB}<A*H>{B}<A**H>rB,SAMPLE_7,BASE_1
4571,1162,(2S;3S;4S;5S;6R)-2-[(2R;3S;4R;5R;6S)-6-[(2R;3S;4R;5S;6S)-4;5-dihydroxy-2-(hydroxymethyl)-6-[(2R;4R;5S;6R)-4;5;6-trihydroxy-2-(hydroxymethyl)oxan-3-yl]oxyoxan-3-yl]oxy-4;5-dihydroxy-2-(hydroxymethyl)oxan-3-yl]oxy-6-(hydroxymethyl)oxane-3;4;5-triol (Glucomannan bio-polymer) (monomer),OC[C@H]1O[C@@H](O)[C@@H](O)[C@@H](O)C1O[C@@H]1O[C@H](CO)[C@@H](O[C@@H]2O[C@H](CO)[C@@H](O[C@@H]3O[C@H](CO)[C@@H](O)[C@H](O)[C@@H]3O)[C@H](O)[C@H]2O)[C@H](O)[C@@H]1O,Al,AA5052,impedance,3.5% NaCl,0.1500197275941785,84.2,"ZHANG, K., YANG, W., XU, B., CHEN, Y., YIN, X., LIU, Y. & ZUO, H.",2018,Journal of Colloid and Interface Science,OC[C@H]1O[C@@H](O)[C@@H](O)[C@@H](O)C1O[C@@H]1O[C@H](CO)[C@@H](O[C@@H]2O[C@H](CO)[C@@H](O[C@@H]3O[C@H](CO)[C@@H](O)[C@H](O)[C@@H]3O)[C@H](O)[C@H]2O)[C@H](O)[C@@H]1O,49.03166590467326,BA<A*H>rB<A**H>{B}<A**H>{B}<A**H>{B}ArB<A**H>rB<A*H>{AB}<A**H>{B<A**H>eB<A*H>{AB}<A**H>{B<A**H>tB<A*H>{AB}<A**H>{B}<A*H>{B}<A**H>tB}<A*H>{B}<A*H>eB}<A*H>{B}<A**H>rB,SAMPLE_7,BASE_1
4572,1162,(2S;3S;4S;5S;6R)-2-[(2R;3S;4R;5R;6S)-6-[(2R;3S;4R;5S;6S)-4;5-dihydroxy-2-(hydroxymethyl)-6-[(2R;4R;5S;6R)-4;5;6-trihydroxy-2-(hydroxymethyl)oxan-3-yl]oxyoxan-3-yl]oxy-4;5-dihydroxy-2-(hydroxymethyl)oxan-3-yl]oxy-6-(hydroxymethyl)oxane-3;4;5-triol (Glucomannan bio-polymer) (monomer),OC[C@H]1O[C@@H](O)[C@@H](O)[C@@H](O)C1O[C@@H]1O[C@H](CO)[C@@H](O[C@@H]2O[C@H](CO)[C@@H](O[C@@H]3O[C@H](CO)[C@@H](O)[C@H](O)[C@@H]3O)[C@H](O)[C@H]2O)[C@H](O)[C@@H]1O,Al,AA5052,impedance,3.5% NaCl,0.2250295913912677,88,"ZHANG, K., YANG, W., XU, B., CHEN, Y., YIN, X., LIU, Y. & ZUO, H.",2018,Journal of Colloid and Interface Science,OC[C@H]1O[C@@H](O)[C@@H](O)[C@@H](O)C1O[C@@H]1O[C@H](CO)[C@@H](O[C@@H]2O[C@H](CO)[C@@H](O[C@@H]3O[C@H](CO)[C@@H](O)[C@H](O)[C@@H]3O)[C@H](O)[C@H]2O)[C@H](O)[C@@H]1O,46.367267008737855,BA<A*H>rB<A**H>{B}<A**H>{B}<A**H>{B}ArB<A**H>rB<A*H>{AB}<A**H>{B<A**H>eB<A*H>{AB}<A**H>{B<A**H>tB<A*H>{AB}<A**H>{B}<A*H>{B}<A**H>tB}<A*H>{B}<A*H>eB}<A*H>{B}<A**H>rB,SAMPLE_7,BASE_1
4573,1162,(2S;3S;4S;5S;6R)-2-[(2R;3S;4R;5R;6S)-6-[(2R;3S;4R;5S;6S)-4;5-dihydroxy-2-(hydroxymethyl)-6-[(2R;4R;5S;6R)-4;5;6-trihydroxy-2-(hydroxymethyl)oxan-3-yl]oxyoxan-3-yl]oxy-4;5-dihydroxy-2-(hydroxymethyl)oxan-3-yl]oxy-6-(hydroxymethyl)oxane-3;4;5-triol (Glucomannan bio-polymer) (monomer),OC[C@H]1O[C@@H](O)[C@@H](O)[C@@H](O)C1O[C@@H]1O[C@H](CO)[C@@H](O[C@@H]2O[C@H](CO)[C@@H](O[C@@H]3O[C@H](CO)[C@@H](O)[C@H](O)[C@@H]3O)[C@H](O)[C@H]2O)[C@H](O)[C@@H]1O,Al,AA5052,impedance,3.5% NaCl,0.300039455188357,92.8,"ZHANG, K., YANG, W., XU, B., CHEN, Y., YIN, X., LIU, Y. & ZUO, H.",2018,Journal of Colloid and Interface Science,OC[C@H]1O[C@@H](O)[C@@H](O)[C@@H](O)C1O[C@@H]1O[C@H](CO)[C@@H](O[C@@H]2O[C@H](CO)[C@@H](O[C@@H]3O[C@H](CO)[C@@H](O)[C@H](O)[C@@H]3O)[C@H](O)[C@H]2O)[C@H](O)[C@@H]1O,41.41987715103784,BA<A*H>rB<A**H>{B}<A**H>{B}<A**H>{B}ArB<A**H>rB<A*H>{AB}<A**H>{B<A**H>eB<A*H>{AB}<A**H>{B<A**H>tB<A*H>{AB}<A**H>{B}<A*H>{B}<A**H>tB}<A*H>{B}<A*H>eB}<A*H>{B}<A**H>rB,SAMPLE_7,BASE_1
4574,1163,(2R;3R;4S;5R;6S)-2-(hydroxymethyl)-6-[(2R;3S;4R;5R;6R)-4;5;6-trihydroxy-2-(hydroxymethyl)oxan-3-yl]oxyoxane-3;4;5-triol (Lactose),OC[C@H]1O[C@@H](O[C@H]2[C@H](O)[C@@H](O)[C@@H](O)O[C@@H]2CO)[C@H](O)[C@@H](O)[C@H]1O,Al,powder,H2 evolution,"1M HCl, 2.5% NaCl",10.0,18,"HORNER, L. & MEISEL, K.",1978,Werkstoffe Und Korrosion-Materials and Corrosion,OC[C@H]1O[C@@H](O[C@H]2[C@H](O)[C@@H](O)[C@@H](O)O[C@@H]2CO)[C@H](O)[C@@H](O)[C@H]1O,64.98018639022474,BA<A*H>rB<A**H>{B<A*H>e<A*H>{B}<A**H>{B}<A**H>{B}B<A**H>eAB}<A*H>{B}<A**H>{B}<A*H>rB,SAMPLE_37,BASE_1
4575,1165,(2R;3S;4S;5R;6R)-2-(hydroxymethyl)-6-[(2R;3S;4R;5R;6R)-4;5;6-trihydroxy-2-(hydroxymethyl)oxan-3-yl]oxyoxane-3;4;5-triol (Maltose),OC[C@H]1O[C@H](O[C@H]2[C@H](O)[C@@H](O)[C@H](O)O[C@@H]2CO)[C@H](O)[C@@H](O)[C@@H]1O,Al,powder,H2 evolution,"1M HCl, 2.5% NaCl",10.0,29,"HORNER, L. & MEISEL, K.",1978,Werkstoffe Und Korrosion-Materials and Corrosion,OC[C@H]1O[C@H](O[C@H]2[C@H](O)[C@@H](O)[C@H](O)O[C@@H]2CO)[C@H](O)[C@@H](O)[C@@H]1O,63.58515276975603,BA<A*H>rB<A*H>{B<A*H>e<A*H>{B}<A**H>{B}<A*H>{B}B<A**H>eAB}<A*H>{B}<A**H>{B}<A**H>rB,SAMPLE_37,BASE_1
4576,1166,1H-Benzimidazol-5-ylmethanol,OCc1ccc2[nH]cnc2c1,Fe,Carbon Steel,potentiodynamic polarization,1.0M HCL,1.0,52.7,Development of a predictive model for corrosion inhibition of carbon steel by imidazole and benzimidazole derivatives,2016,Corrosion Science,OCc1ccc2[nH]cnc2c1,59.65136563233795,BAaraaae<dH>adaear,SAMPLE_23,BASE_3
4577,1166,1H-Benzimidazol-5-ylmethanol,OCc1ccc2[nH]cnc2c1,Fe,Carbon Steel,potentiodynamic polarization,1.0M HCL,0.1,26.4,Development of a predictive model for corrosion inhibition of carbon steel by imidazole and benzimidazole derivatives,2016,Corrosion Science,OCc1ccc2[nH]cnc2c1,63.933478310994886,BAaraaae<dH>adaear,SAMPLE_23,BASE_3
4578,1166,1H-Benzimidazol-5-ylmethanol,OCc1ccc2[nH]cnc2c1,Fe,Carbon Steel,potentiodynamic polarization,1.0M HCL,0.5,39.2,Development of a predictive model for corrosion inhibition of carbon steel by imidazole and benzimidazole derivatives,2016,Corrosion Science,OCc1ccc2[nH]cnc2c1,62.083092001765195,BAaraaae<dH>adaear,SAMPLE_23,BASE_3
4579,1166,1H-Benzimidazol-5-ylmethanol,OCc1ccc2[nH]cnc2c1,Fe,Carbon Steel,potentiodynamic polarization,1.0M HCL,5.0,73.4,Development of a predictive model for corrosion inhibition of carbon steel by imidazole and benzimidazole derivatives,2016,Corrosion Science,OCc1ccc2[nH]cnc2c1,54.0766393136668,BAaraaae<dH>adaear,SAMPLE_23,BASE_3
4580,1167,"(1-Benzyl-1H-1,2,3-triazole-4-yl)methanol (BMT)",OCc1cn(Cc2ccccc2)nn1,Fe,Carbon Steel,potentiodynamic polarization,1.0M HCL,1.0,89.3,"1,2,3-Triazole derivatives as corrosion inhibitors for mild steel in acidic medium: Experimental and computational chemistry studies",2017,Corrosion Science,OCc1cn(Cc2ccccc2)nn1,45.25674693440165,BAarad{Aaeaaaaae}ddr,SAMPLE_23,BASE_3
4581,1167,"(1-Benzyl-1H-1,2,3-triazole-4-yl)methanol (BMT)",OCc1cn(Cc2ccccc2)nn1,Fe,Carbon Steel,potentiodynamic polarization,1.0M HCL,0.2,52,"1,2,3-Triazole derivatives as corrosion inhibitors for mild steel in acidic medium: Experimental and computational chemistry studies",2017,Corrosion Science,OCc1cn(Cc2ccccc2)nn1,59.7936464675983,BAarad{Aaeaaaaae}ddr,SAMPLE_23,BASE_3
4582,1167,"(1-Benzyl-1H-1,2,3-triazole-4-yl)methanol (BMT)",OCc1cn(Cc2ccccc2)nn1,Fe,Carbon Steel,potentiodynamic polarization,1.0M HCL,0.4,73,"1,2,3-Triazole derivatives as corrosion inhibitors for mild steel in acidic medium: Experimental and computational chemistry studies",2017,Corrosion Science,OCc1cn(Cc2ccccc2)nn1,54.22119551262402,BAarad{Aaeaaaaae}ddr,SAMPLE_23,BASE_3
4583,1167,"(1-Benzyl-1H-1,2,3-triazole-4-yl)methanol (BMT)",OCc1cn(Cc2ccccc2)nn1,Fe,Carbon Steel,potentiodynamic polarization,1.0M HCL,0.6,76.4,"1,2,3-Triazole derivatives as corrosion inhibitors for mild steel in acidic medium: Experimental and computational chemistry studies",2017,Corrosion Science,OCc1cn(Cc2ccccc2)nn1,52.91767835974099,BAarad{Aaeaaaaae}ddr,SAMPLE_23,BASE_3
4584,1167,"(1-Benzyl-1H-1,2,3-triazole-4-yl)methanol (BMT)",OCc1cn(Cc2ccccc2)nn1,Fe,Carbon Steel,potentiodynamic polarization,1.0M HCL,0.8,86.3,"1,2,3-Triazole derivatives as corrosion inhibitors for mild steel in acidic medium: Experimental and computational chemistry studies",2017,Corrosion Science,OCc1cn(Cc2ccccc2)nn1,47.65043607849737,BAarad{Aaeaaaaae}ddr,SAMPLE_23,BASE_3
4585,1168,"(1-(pyridin-4-ylmethyl)-1H-1,2,3- triazole-4-yl)methanol (PMT)",OCc1cn(Cc2ccncc2)nn1,Fe,Carbon Steel,potentiodynamic polarization,1.0M HCL,1.0,90.2,"1,2,3-Triazole derivatives as corrosion inhibitors for mild steel in acidic medium: Experimental and computational chemistry studies",2017,Corrosion Science,OCc1cn(Cc2ccncc2)nn1,44.40580218867576,BAarad{Aaeaadaae}ddr,SAMPLE_23,BASE_3
4586,1168,"(1-(pyridin-4-ylmethyl)-1H-1,2,3- triazole-4-yl)methanol (PMT)",OCc1cn(Cc2ccncc2)nn1,Fe,Carbon Steel,potentiodynamic polarization,1.0M HCL,0.2,84.2,"1,2,3-Triazole derivatives as corrosion inhibitors for mild steel in acidic medium: Experimental and computational chemistry studies",2017,Corrosion Science,OCc1cn(Cc2ccncc2)nn1,49.03166590467326,BAarad{Aaeaadaae}ddr,SAMPLE_23,BASE_3
4587,1168,"(1-(pyridin-4-ylmethyl)-1H-1,2,3- triazole-4-yl)methanol (PMT)",OCc1cn(Cc2ccncc2)nn1,Fe,Carbon Steel,potentiodynamic polarization,1.0M HCL,0.4,87.9,"1,2,3-Triazole derivatives as corrosion inhibitors for mild steel in acidic medium: Experimental and computational chemistry studies",2017,Corrosion Science,OCc1cn(Cc2ccncc2)nn1,46.4476416238047,BAarad{Aaeaadaae}ddr,SAMPLE_23,BASE_3
4588,1168,"(1-(pyridin-4-ylmethyl)-1H-1,2,3- triazole-4-yl)methanol (PMT)",OCc1cn(Cc2ccncc2)nn1,Fe,Carbon Steel,potentiodynamic polarization,1.0M HCL,0.6,89.2,"1,2,3-Triazole derivatives as corrosion inhibitors for mild steel in acidic medium: Experimental and computational chemistry studies",2017,Corrosion Science,OCc1cn(Cc2ccncc2)nn1,45.346841402980914,BAarad{Aaeaadaae}ddr,SAMPLE_23,BASE_3
4589,1168,"(1-(pyridin-4-ylmethyl)-1H-1,2,3- triazole-4-yl)methanol (PMT)",OCc1cn(Cc2ccncc2)nn1,Fe,Carbon Steel,potentiodynamic polarization,1.0M HCL,0.8,89.9,"1,2,3-Triazole derivatives as corrosion inhibitors for mild steel in acidic medium: Experimental and computational chemistry studies",2017,Corrosion Science,OCc1cn(Cc2ccncc2)nn1,44.697836942384264,BAarad{Aaeaadaae}ddr,SAMPLE_23,BASE_3
4590,1170,2-[(E)-hydroxyiminomethyl]phenol(Salicylaldoxime),ON=Cc1ccccc1O,Al,AA2024-T3,impedance,0.05M NaCl,3.6,55,"LAMAKA, S. V., ZHELUDKEVICH, M. L., YASAKAU, K. A., MONTEMOR, M. F. & FERREIRA, M. G. S.",2007,Electrochimica Acta,ON=Cc1ccccc1O,59.16858537032404,BD~AaraaaaarB,SAMPLE_4,BASE_1
4591,1170,2-[(E)-hydroxyiminomethyl]phenol(Salicylaldoxime),ON=Cc1ccccc1O,Al,AA2024-T3,impedance,0.05M NaCl,3.6,93,"LAMAKA, S. V., ZHELUDKEVICH, M. L., YASAKAU, K. A., MONTEMOR, M. F. & FERREIRA, M. G. S.",2007,Electrochimica Acta,ON=Cc1ccccc1O,41.14703979812659,BD~AaraaaaarB,SAMPLE_4,BASE_1
4592,1170,2-[(E)-hydroxyiminomethyl]phenol(Salicylaldoxime),ON=Cc1ccccc1O,Mg,CPMg220ppmFe,H2 evolution,0.5 wt.% NaCl,50.0,55,(Lamaka et al.;2017),2017,Corrosion Science,ON=Cc1ccccc1O,59.16858537032404,BD~AaraaaaarB,SAMPLE_20,BASE_4
4593,1170,2-[(E)-hydroxyiminomethyl]phenol(Salicylaldoxime),ON=Cc1ccccc1O,Mg,HPMg51ppmFe,H2 evolution,0.5 wt.% NaCl,50.0,-75,(Lamaka et al.;2017),2017,Corrosion Science,ON=Cc1ccccc1O,72.32212747627324,BD~AaraaaaarB,SAMPLE_28,BASE_4
4594,1170,2-[(E)-hydroxyiminomethyl]phenol(Salicylaldoxime),ON=Cc1ccccc1O,Mg,HPMg50ppmFe,H2 evolution,0.5 wt.% NaCl,50.0,41,(Lamaka et al.;2017),2017,Corrosion Science,ON=Cc1ccccc1O,61.7920324693841,BD~AaraaaaarB,SAMPLE_27,BASE_4
4595,1170,2-[(E)-hydroxyiminomethyl]phenol(Salicylaldoxime),ON=Cc1ccccc1O,Mg,WE43,H2 evolution,0.5 wt.% NaCl,50.0,41,(Lamaka et al.;2017),2017,Corrosion Science,ON=Cc1ccccc1O,61.7920324693841,BD~AaraaaaarB,SAMPLE_33,BASE_4
4596,1170,2-[(E)-hydroxyiminomethyl]phenol(Salicylaldoxime),ON=Cc1ccccc1O,Mg,ZE41,H2 evolution,0.5 wt.% NaCl,50.0,-89,(Lamaka et al.;2017),2017,Corrosion Science,ON=Cc1ccccc1O,73.0675017422465,BD~AaraaaaarB,SAMPLE_34,BASE_4
4597,1170,2-[(E)-hydroxyiminomethyl]phenol(Salicylaldoxime),ON=Cc1ccccc1O,Mg,E21,H2 evolution,0.5 wt.% NaCl,50.0,-226,(Lamaka et al.;2017),2017,Corrosion Science,ON=Cc1ccccc1O,78.3473296672931,BD~AaraaaaarB,SAMPLE_26,BASE_4
4598,1170,2-[(E)-hydroxyiminomethyl]phenol(Salicylaldoxime),ON=Cc1ccccc1O,Mg,AZ31,H2 evolution,0.5 wt.% NaCl,50.0,-351,(Lamaka et al.;2017),2017,Corrosion Science,ON=Cc1ccccc1O,81.49081747269659,BD~AaraaaaarB,SAMPLE_16,BASE_4
4599,1170,2-[(E)-hydroxyiminomethyl]phenol(Salicylaldoxime),ON=Cc1ccccc1O,Mg,AZ91,H2 evolution,0.5 wt.% NaCl,50.0,-265,(Lamaka et al.;2017),2017,Corrosion Science,ON=Cc1ccccc1O,79.4417440632257,BD~AaraaaaarB,SAMPLE_17,BASE_4
