Repository: MatthiasHBusch/CrossAlloyTL

# CrossAlloyTL — cross-alloy transfer learning for Mg corrosion inhibitors

Code, data, and manuscript sources for:

> **Different Alloy, Different Story? Impact of Transfer Learning on
> Predictive Models for In Silico Screening of Mg Dissolution Modulators.**
> M. Busch, M. Tacke, S. V. Lamaka, M. L. Zheludkevich, C. J. Cyron,
> R. C. Aydin, C. Feiler (2026). *Corrosion Science* (submitted).

## Summary

We probe cross-alloy transfer learning (TL) for predicting the
inhibition efficiency (IE) of small organic dissolution modulators on
magnesium alloys, using the Mg subset of the
[ExCorr](https://excorr.web.app/) electrochemical
corrosion database.

File: data/ExCorrDatasetClean.csv (part 41 of 45)
Unnamed: 0,index,IUPAC,isomeric_SMILES,BaseMaterial,Alloy,Method,AggressiveComponent,Operating_Concentration_mM,IE,References,Year,Journal,canonical_SMILES,transformed_IE,transformed_smiles,transformed_alloy,transformed_base_material
4600,1170,2-[(E)-hydroxyiminomethyl]phenol(Salicylaldoxime),ON=Cc1ccccc1O,Mg,AM50,H2 evolution,0.5 wt.% NaCl,50.0,-421,(Lamaka et al.;2017),2017,Corrosion Science,ON=Cc1ccccc1O,82.88820778466655,BD~AaraaaaarB,SAMPLE_14,BASE_4
4601,1171,"quinolin-8-ol-piperazineanalogs7-((4-(benzo[d][1,3]dioxol-5-ylmethyl)piperazin-1-yl)methyl)quinolin-8-ol(OPMQ)",Oc1c(CN2CCN(Cc3ccc4c(c3)OCO4)CC2)ccc2cccnc12,Fe,Carbon Steel,potentiodynamic polarization,1.0M HCL,1.0,96.8,Experimental and theoretical examinations of two quinolin-8-ol-piperazine derivatives as organic corrosion inhibitors for C35E steel in hydrochloric acid,2022,Journal of Molecular Liquids,Oc1c(CN2CCN(Cc3ccc4c(c3)OCO4)CC2)ccc2cccnc12,33.56594864715167,Bara{ADeAAD{Aataaaua{at}BABu}AAe}aaaeaaadare,SAMPLE_23,BASE_3
4602,1172,7-((4-benzylpiperazin-1-yl)methyl)quinolin-8-ol(BPMQ),Oc1c(CN2CCN(Cc3ccccc3)CC2)ccc2cccnc12,Fe,Carbon Steel,potentiodynamic polarization,1.0M HCL,1.0,93.6,Experimental and theoretical examinations of two quinolin-8-ol-piperazine derivatives as organic corrosion inhibitors for C35E steel in hydrochloric acid,2022,Journal of Molecular Liquids,Oc1c(CN2CCN(Cc3ccccc3)CC2)ccc2cccnc12,40.2791383765819,Bara{ADeAAD{Aataaaaat}AAe}aaaeaaadare,SAMPLE_23,BASE_3
4603,1173,7-((4-(4-chloro phenyl)piperazin-1-yl) methyl)quinolin-8-ol,Oc1c(CN2CCN(c3ccc(Cl)cc3)CC2)ccc2cccnc12,Fe,Carbon Steel,potentiodynamic polarization,1.0M HCL,0.01,87.8,An-experimental-coupled-empirical-investigation-on-the-corr_2020_Journal-of-,2020,Journal of Molecular Structure,Oc1c(CN2CCN(c3ccc(Cl)cc3)CC2)ccc2cccnc12,46.52735471190629,Bara{ADeAAD{ataaa{Z}aat}AAe}aaaeaaadare,SAMPLE_23,BASE_3
4604,1173,7-((4-(4-chloro phenyl)piperazin-1-yl) methyl)quinolin-8-ol,Oc1c(CN2CCN(c3ccc(Cl)cc3)CC2)ccc2cccnc12,Fe,Carbon Steel,potentiodynamic polarization,1.0M HCL,0.1,92.5,An-experimental-coupled-empirical-investigation-on-the-corr_2020_Journal-of-,2020,Journal of Molecular Structure,Oc1c(CN2CCN(c3ccc(Cl)cc3)CC2)ccc2cccnc12,41.8152416595205,Bara{ADeAAD{ataaa{Z}aat}AAe}aaaeaaadare,SAMPLE_23,BASE_3
4605,1173,7-((4-(4-chloro phenyl)piperazin-1-yl) methyl)quinolin-8-ol,Oc1c(CN2CCN(c3ccc(Cl)cc3)CC2)ccc2cccnc12,Fe,Carbon Steel,potentiodynamic polarization,1.0M HCL,0.001,86.2,An-experimental-coupled-empirical-investigation-on-the-corr_2020_Journal-of-,2020,Journal of Molecular Structure,Oc1c(CN2CCN(c3ccc(Cl)cc3)CC2)ccc2cccnc12,47.7208733746473,Bara{ADeAAD{ataaa{Z}aat}AAe}aaaeaaadare,SAMPLE_23,BASE_3
4606,1174,2;3;4;5;6-pentachlorophenol (Pentachlorophenol),Oc1c(Cl)c(Cl)c(Cl)c(Cl)c1Cl,Al,powder,H2 evolution,"1M HCl, 2.5% NaCl",10.0,0,"HORNER, L. & MEISEL, K.",1978,Werkstoffe Und Korrosion-Materials and Corrosion,Oc1c(Cl)c(Cl)c(Cl)c(Cl)c1Cl,66.90220070551119,Bara{Z}a{Z}a{Z}a{Z}arZ,SAMPLE_37,BASE_1
4607,1175,4-(Imidazol-1-yl)phenol,Oc1ccc(-n2ccnc2)cc1,Fe,Carbon Steel,potentiodynamic polarization,1.0M HCL,1.0,78.4,Development-of-a-predictive-model-for-corrosion-inhibition-of-_2016_Corrosio,2016,Corrosion Science,Oc1ccc(-n2ccnc2)cc1,52.06003113241114,Baraaa{Mdeaadae}aar,SAMPLE_23,BASE_3
4608,1175,4-(Imidazol-1-yl)phenol,Oc1ccc(-n2ccnc2)cc1,Fe,Carbon Steel,potentiodynamic polarization,1.0M HCL,0.1,37,Development-of-a-predictive-model-for-corrosion-inhibition-of-_2016_Corrosio,2016,Corrosion Science,Oc1ccc(-n2ccnc2)cc1,62.427347760873204,Baraaa{Mdeaadae}aar,SAMPLE_23,BASE_3
4609,1175,4-(Imidazol-1-yl)phenol,Oc1ccc(-n2ccnc2)cc1,Fe,Carbon Steel,potentiodynamic polarization,1.0M HCL,0.5,69.2,Development-of-a-predictive-model-for-corrosion-inhibition-of-_2016_Corrosio,2016,Corrosion Science,Oc1ccc(-n2ccnc2)cc1,55.496506500385564,Baraaa{Mdeaadae}aar,SAMPLE_23,BASE_3
4610,1175,4-(Imidazol-1-yl)phenol,Oc1ccc(-n2ccnc2)cc1,Fe,Carbon Steel,potentiodynamic polarization,1.0M HCL,5.0,88.7,Development-of-a-predictive-model-for-corrosion-inhibition-of-_2016_Corrosio,2016,Corrosion Science,Oc1ccc(-n2ccnc2)cc1,45.78515536336226,Baraaa{Mdeaadae}aar,SAMPLE_23,BASE_3
4611,1176,"N,N' -bis(4-formylphenol)-1,2- Diaminocyclohexane",Oc1ccc(/C=N/C2CCCCC2/N=C/c2ccc(O)cc2)cc1,Fe,Carbon Steel,potentiodynamic polarization,1.0M HCL,0.5,53,Corrosion-inhibition-studies-of-N-N--bis-4-formy_2016_Journal-of-the-Taiwan-,2016,Journal of the Taiwan Institute of Chemical Engineers,Oc1ccc(/C=N/C2CCCCC2/N=C/c2ccc(O)cc2)cc1,59.58974239879402,Baraaa{LA~DLAeAAAAAeLD~ALaeaaa{B}aae}aar,SAMPLE_23,BASE_3
4612,1176,"N,N' -bis(4-formylphenol)-1,2- Diaminocyclohexane",Oc1ccc(/C=N/C2CCCCC2/N=C/c2ccc(O)cc2)cc1,Fe,Carbon Steel,potentiodynamic polarization,1.0M HCL,2.0,71,Corrosion-inhibition-studies-of-N-N--bis-4-formy_2016_Journal-of-the-Taiwan-,2016,Journal of the Taiwan Institute of Chemical Engineers,Oc1ccc(/C=N/C2CCCCC2/N=C/c2ccc(O)cc2)cc1,54.913281690761714,Baraaa{LA~DLAeAAAAAeLD~ALaeaaa{B}aae}aar,SAMPLE_23,BASE_3
4613,1176,"N,N' -bis(4-formylphenol)-1,2- Diaminocyclohexane",Oc1ccc(/C=N/C2CCCCC2/N=C/c2ccc(O)cc2)cc1,Fe,Carbon Steel,potentiodynamic polarization,1.0M HCL,1.0,62,Corrosion-inhibition-studies-of-N-N--bis-4-formy_2016_Journal-of-the-Taiwan-,2016,Journal of the Taiwan Institute of Chemical Engineers,Oc1ccc(/C=N/C2CCCCC2/N=C/c2ccc(O)cc2)cc1,57.53106665254786,Baraaa{LA~DLAeAAAAAeLD~ALaeaaa{B}aae}aar,SAMPLE_23,BASE_3
4614,1176,"N,N' -bis(4-formylphenol)-1,2- Diaminocyclohexane",Oc1ccc(/C=N/C2CCCCC2/N=C/c2ccc(O)cc2)cc1,Fe,Carbon Steel,potentiodynamic polarization,1.0M HCL,0.2,40,Corrosion-inhibition-studies-of-N-N--bis-4-formy_2016_Journal-of-the-Taiwan-,2016,Journal of the Taiwan Institute of Chemical Engineers,Oc1ccc(/C=N/C2CCCCC2/N=C/c2ccc(O)cc2)cc1,61.95481084781117,Baraaa{LA~DLAeAAAAAeLD~ALaeaaa{B}aae}aar,SAMPLE_23,BASE_3
4615,1180,4-phenyldiazenylnaphthalene-1;5-diol((E)-4-(phenyldiazenyl)naphthalene-1;5-diol),Oc1ccc(/N=N/c2ccccc2)c2c(O)cccc12,Al,pure,weight loss,0.01M NaOH,0.001,38.3,"AL-JUAID, S. S.",2007,Portugaliae Electrochimica Acta,Oc1ccc(/N=N/c2ccccc2)c2c(O)cccc12,62.22540602325409,Baraaa{LD~DLaeaaaaae}aea{B}aaaare,SAMPLE_38,BASE_1
4616,1180,4-phenyldiazenylnaphthalene-1;5-diol((E)-4-(phenyldiazenyl)naphthalene-1;5-diol),Oc1ccc(/N=N/c2ccccc2)c2c(O)cccc12,Al,pure,weight loss,0.01M NaOH,0.003,40.8,"AL-JUAID, S. S.",2007,Portugaliae Electrochimica Acta,Oc1ccc(/N=N/c2ccccc2)c2c(O)cccc12,61.82480774780741,Baraaa{LD~DLaeaaaaae}aea{B}aaaare,SAMPLE_38,BASE_1
4617,1180,4-phenyldiazenylnaphthalene-1;5-diol((E)-4-(phenyldiazenyl)naphthalene-1;5-diol),Oc1ccc(/N=N/c2ccccc2)c2c(O)cccc12,Al,pure,weight loss,0.01M NaOH,0.005,43.1,"AL-JUAID, S. S.",2007,Portugaliae Electrochimica Acta,Oc1ccc(/N=N/c2ccccc2)c2c(O)cccc12,61.441024604193,Baraaa{LD~DLaeaaaaae}aea{B}aaaare,SAMPLE_38,BASE_1
4618,1180,4-phenyldiazenylnaphthalene-1;5-diol((E)-4-(phenyldiazenyl)naphthalene-1;5-diol),Oc1ccc(/N=N/c2ccccc2)c2c(O)cccc12,Al,pure,weight loss,0.01M NaOH,0.007,47.2,"AL-JUAID, S. S.",2007,Portugaliae Electrochimica Acta,Oc1ccc(/N=N/c2ccccc2)c2c(O)cccc12,60.71673371099681,Baraaa{LD~DLaeaaaaae}aea{B}aaaare,SAMPLE_38,BASE_1
4619,1180,4-phenyldiazenylnaphthalene-1;5-diol((E)-4-(phenyldiazenyl)naphthalene-1;5-diol),Oc1ccc(/N=N/c2ccccc2)c2c(O)cccc12,Al,pure,weight loss,0.01M NaOH,0.009,50.3,"AL-JUAID, S. S.",2007,Portugaliae Electrochimica Acta,Oc1ccc(/N=N/c2ccccc2)c2c(O)cccc12,60.13072543087496,Baraaa{LD~DLaeaaaaae}aea{B}aaaare,SAMPLE_38,BASE_1
4620,1180,4-phenyldiazenylnaphthalene-1;5-diol((E)-4-(phenyldiazenyl)naphthalene-1;5-diol),Oc1ccc(/N=N/c2ccccc2)c2c(O)cccc12,Al,pure,weight loss,0.01M NaOH,0.011,53.2,"AL-JUAID, S. S.",2007,Portugaliae Electrochimica Acta,Oc1ccc(/N=N/c2ccccc2)c2c(O)cccc12,59.54844133180806,Baraaa{LD~DLaeaaaaae}aea{B}aaaare,SAMPLE_38,BASE_1
4621,1181,(E)-4-((2-chlorophenyl)diazenyl)naphthalene-1;5-diol,Oc1ccc(/N=N/c2ccccc2Cl)c2c(O)cccc12,Al,pure,weight loss,0.01M NaOH,0.001,30.15,"AL-JUAID, S. S.",2007,Portugaliae Electrochimica Acta,Oc1ccc(/N=N/c2ccccc2Cl)c2c(O)cccc12,63.42699734393757,Baraaa{LD~DLaeaaaaaeZ}aea{B}aaaare,SAMPLE_38,BASE_1
4622,1181,(E)-4-((2-chlorophenyl)diazenyl)naphthalene-1;5-diol,Oc1ccc(/N=N/c2ccccc2Cl)c2c(O)cccc12,Al,pure,weight loss,0.01M NaOH,0.003,31.28,"AL-JUAID, S. S.",2007,Portugaliae Electrochimica Acta,Oc1ccc(/N=N/c2ccccc2Cl)c2c(O)cccc12,63.26903545819898,Baraaa{LD~DLaeaaaaaeZ}aea{B}aaaare,SAMPLE_38,BASE_1
4623,1181,(E)-4-((2-chlorophenyl)diazenyl)naphthalene-1;5-diol,Oc1ccc(/N=N/c2ccccc2Cl)c2c(O)cccc12,Al,pure,weight loss,0.01M NaOH,0.005,34.04,"AL-JUAID, S. S.",2007,Portugaliae Electrochimica Acta,Oc1ccc(/N=N/c2ccccc2Cl)c2c(O)cccc12,62.87202656297216,Baraaa{LD~DLaeaaaaaeZ}aea{B}aaaare,SAMPLE_38,BASE_1
4624,1181,(E)-4-((2-chlorophenyl)diazenyl)naphthalene-1;5-diol,Oc1ccc(/N=N/c2ccccc2Cl)c2c(O)cccc12,Al,pure,weight loss,0.01M NaOH,0.007,37.22,"AL-JUAID, S. S.",2007,Portugaliae Electrochimica Acta,Oc1ccc(/N=N/c2ccccc2Cl)c2c(O)cccc12,62.39346763701084,Baraaa{LD~DLaeaaaaaeZ}aea{B}aaaare,SAMPLE_38,BASE_1
4625,1181,(E)-4-((2-chlorophenyl)diazenyl)naphthalene-1;5-diol,Oc1ccc(/N=N/c2ccccc2Cl)c2c(O)cccc12,Al,pure,weight loss,0.01M NaOH,0.009,40.15,"AL-JUAID, S. S.",2007,Portugaliae Electrochimica Acta,Oc1ccc(/N=N/c2ccccc2Cl)c2c(O)cccc12,61.930567817552976,Baraaa{LD~DLaeaaaaaeZ}aea{B}aaaare,SAMPLE_38,BASE_1
4626,1181,(E)-4-((2-chlorophenyl)diazenyl)naphthalene-1;5-diol,Oc1ccc(/N=N/c2ccccc2Cl)c2c(O)cccc12,Al,pure,weight loss,0.01M NaOH,0.011,42.76,"AL-JUAID, S. S.",2007,Portugaliae Electrochimica Acta,Oc1ccc(/N=N/c2ccccc2Cl)c2c(O)cccc12,61.49872460104434,Baraaa{LD~DLaeaaaaaeZ}aea{B}aaaare,SAMPLE_38,BASE_1
4627,1182,4-[(4-hydroxyphenyl)-phenylmethyl]phenol(Bis-(p-hydroxyphenyl)phenylmethane),Oc1ccc(C(c2ccccc2)c2ccc(O)cc2)cc1,Al,powder,H2 evolution,"1M HCl, 2.5% NaCl",10.0,24,"HORNER, L. & MEISEL, K.",1978,Werkstoffe Und Korrosion-Materials and Corrosion,Oc1ccc(C(c2ccccc2)c2ccc(O)cc2)cc1,64.24425638197809,Baraaa{A{aeaaaaae}aeaaa{B}aae}aar,SAMPLE_37,BASE_1
4628,1183,5-(((4-chlorobenzylidene)amino)methyl) 8-hydroxyquinoline [CBMQ],Oc1ccc(C/N=C/c2ccc(Cl)cc2)c2cccnc12,Fe,Carbon Steel,potentiodynamic polarization,1.0M HCL,1.0,91.9,"Experimental, DFT studies and molecular dynamic simulation on the corrosion inhibition of carbon steel in 1 M HCl by two newly synthesized 8-hydroxyquinoline derivatives",2022,Journal of the Indian Chemical Society,Oc1ccc(C/N=C/c2ccc(Cl)cc2)c2cccnc12,42.56061592549377,Baraaa{ALD~ALaeaaa{Z}aae}aeaaadare,SAMPLE_23,BASE_3
4629,1183,5-(((4-chlorobenzylidene)amino)methyl) 8-hydroxyquinoline [CBMQ],Oc1ccc(C/N=C/c2ccc(Cl)cc2)c2cccnc12,Fe,Carbon Steel,potentiodynamic polarization,1.0M HCL,0.1,86.4,"Experimental, DFT studies and molecular dynamic simulation on the corrosion inhibition of carbon steel in 1 M HCl by two newly synthesized 8-hydroxyquinoline derivatives",2022,Journal of the Indian Chemical Society,Oc1ccc(C/N=C/c2ccc(Cl)cc2)c2cccnc12,47.579482753600665,Baraaa{ALD~ALaeaaa{Z}aae}aeaaadare,SAMPLE_23,BASE_3
4630,1183,5-(((4-chlorobenzylidene)amino)methyl) 8-hydroxyquinoline [CBMQ],Oc1ccc(C/N=C/c2ccc(Cl)cc2)c2cccnc12,Fe,Carbon Steel,potentiodynamic polarization,1.0M HCL,0.01,84.5,"Experimental, DFT studies and molecular dynamic simulation on the corrosion inhibition of carbon steel in 1 M HCl by two newly synthesized 8-hydroxyquinoline derivatives",2022,Journal of the Indian Chemical Society,Oc1ccc(C/N=C/c2ccc(Cl)cc2)c2cccnc12,48.84600362754415,Baraaa{ALD~ALaeaaa{Z}aae}aeaaadare,SAMPLE_23,BASE_3
4631,1185,"[4,3-b][1,2,4,5]tetrazin-6-yl) phenol)",Oc1ccc(CC2=NCCN2)c2cccnc12,Fe,Carbon Steel,potentiodynamic polarization,1.0M HCL,0.01,89.06,Novel-oxazole-and-imidazole-based-on-8-hydroxyquinoline-as-a-c_2019_Surfaces,2019,Surfaces and Interfaces,Oc1ccc(CC2=NCCN2)c2cccnc12,45.471582039428434,Baraaa{AAe~DAADe}aeaaadare,SAMPLE_23,BASE_3
4632,1185,"[4,3-b][1,2,4,5]tetrazin-6-yl) phenol)",Oc1ccc(CC2=NCCN2)c2cccnc12,Fe,Carbon Steel,potentiodynamic polarization,1.0M HCL,0.1,92.37,Novel-oxazole-and-imidazole-based-on-8-hydroxyquinoline-as-a-c_2019_Surfaces,2019,Surfaces and Interfaces,Oc1ccc(CC2=NCCN2)c2cccnc12,41.98167815710258,Baraaa{AAe~DAADe}aeaaadare,SAMPLE_23,BASE_3
4633,1185,"[4,3-b][1,2,4,5]tetrazin-6-yl) phenol)",Oc1ccc(CC2=NCCN2)c2cccnc12,Fe,Carbon Steel,potentiodynamic polarization,1.0M HCL,0.001,86.23,Novel-oxazole-and-imidazole-based-on-8-hydroxyquinoline-as-a-c_2019_Surfaces,2019,Surfaces and Interfaces,Oc1ccc(CC2=NCCN2)c2cccnc12,47.69979592229968,Baraaa{AAe~DAADe}aeaaadare,SAMPLE_23,BASE_3
4634,1186,"5-((4, 5-dihydro-oxazol-2-yl) methyl) quinolin-8-ol(QDO)",Oc1ccc(CC2=NCCO2)c2cccnc12,Fe,Carbon Steel,potentiodynamic polarization,1.0M HCL,1.0,91.65,Novel-oxazole-and-imidazole-based-on-8-hydroxyquinoline-as-a-c_2019_Surfaces,2019,Surfaces and Interfaces,Oc1ccc(CC2=NCCO2)c2cccnc12,42.85501809195697,Baraaa{AAe~DAABe}aeaaadare,SAMPLE_23,BASE_3
4635,1186,"5-((4, 5-dihydro-oxazol-2-yl) methyl) quinolin-8-ol(QDO)",Oc1ccc(CC2=NCCO2)c2cccnc12,Fe,Carbon Steel,potentiodynamic polarization,1.0M HCL,0.01,81.74,Novel-oxazole-and-imidazole-based-on-8-hydroxyquinoline-as-a-c_2019_Surfaces,2019,Surfaces and Interfaces,Oc1ccc(CC2=NCCO2)c2cccnc12,50.43312620806016,Baraaa{AAe~DAABe}aeaaadare,SAMPLE_23,BASE_3
4636,1186,"5-((4, 5-dihydro-oxazol-2-yl) methyl) quinolin-8-ol(QDO)",Oc1ccc(CC2=NCCO2)c2cccnc12,Fe,Carbon Steel,potentiodynamic polarization,1.0M HCL,0.1,81.83,Novel-oxazole-and-imidazole-based-on-8-hydroxyquinoline-as-a-c_2019_Surfaces,2019,Surfaces and Interfaces,Oc1ccc(CC2=NCCO2)c2cccnc12,50.38527227058272,Baraaa{AAe~DAABe}aeaaadare,SAMPLE_23,BASE_3
4637,1186,"5-((4, 5-dihydro-oxazol-2-yl) methyl) quinolin-8-ol(QDO)",Oc1ccc(CC2=NCCO2)c2cccnc12,Fe,Carbon Steel,potentiodynamic polarization,1.0M HCL,0.001,81.54,Novel-oxazole-and-imidazole-based-on-8-hydroxyquinoline-as-a-c_2019_Surfaces,2019,Surfaces and Interfaces,Oc1ccc(CC2=NCCO2)c2cccnc12,50.53862927237959,Baraaa{AAe~DAABe}aeaaadare,SAMPLE_23,BASE_3
4638,1187,5-(chloromethyl)-8-quinolinol hydrochloride,Oc1ccc(CCl)c2ccc[nH+]c12.[Cl-],Fe,Carbon Steel,potentiodynamic polarization,1.0M HCL,1.0,91,Experimental-investigation-on-the-corrosion-inhibition-of-c_2016_Journal-of-,2016,Journal of Molecular Structure,Oc1ccc(CCl)c2ccc[nH+]c12.[Cl-],43.581041531250705,Baraaa{AZ}aeaaa<dHT>are!<ZM>,SAMPLE_23,BASE_3
4639,1187,5-(chloromethyl)-8-quinolinol hydrochloride,Oc1ccc(CCl)c2ccc[nH+]c12.[Cl-],Fe,Carbon Steel,potentiodynamic polarization,1.0M HCL,0.01,82,Experimental-investigation-on-the-corrosion-inhibition-of-c_2016_Journal-of-,2016,Journal of Molecular Structure,Oc1ccc(CCl)c2ccc[nH+]c12.[Cl-],50.29423126068093,Baraaa{AZ}aeaaa<dHT>are!<ZM>,SAMPLE_23,BASE_3
4640,1187,5-(chloromethyl)-8-quinolinol hydrochloride,Oc1ccc(CCl)c2ccc[nH+]c12.[Cl-],Fe,Carbon Steel,potentiodynamic polarization,1.0M HCL,0.1,84,Experimental-investigation-on-the-corrosion-inhibition-of-c_2016_Journal-of-,2016,Journal of Molecular Structure,Oc1ccc(CCl)c2ccc[nH+]c12.[Cl-],49.15349248622498,Baraaa{AZ}aeaaa<dHT>are!<ZM>,SAMPLE_23,BASE_3
4641,1187,5-(chloromethyl)-8-quinolinol hydrochloride,Oc1ccc(CCl)c2ccc[nH+]c12.[Cl-],Fe,Carbon Steel,potentiodynamic polarization,1.0M HCL,0.001,82,Experimental-investigation-on-the-corrosion-inhibition-of-c_2016_Journal-of-,2016,Journal of Molecular Structure,Oc1ccc(CCl)c2ccc[nH+]c12.[Cl-],50.29423126068093,Baraaa{AZ}aeaaa<dHT>are!<ZM>,SAMPLE_23,BASE_3
4642,1187,5-(chloromethyl)-8-quinolinol hydrochloride,Oc1ccc(CCl)c2ccc[nH+]c12.[Cl-],Fe,Carbon Steel,potentiodynamic polarization,1.0M HCL,5.0,90,Experimental-investigation-on-the-corrosion-inhibition-of-c_2016_Journal-of-,2016,Journal of Molecular Structure,Oc1ccc(CCl)c2ccc[nH+]c12.[Cl-],44.601467137007646,Baraaa{AZ}aeaaa<dHT>are!<ZM>,SAMPLE_23,BASE_3
4643,1188,N-((8-hydroxyquinolin-5-yl)methyl)-4-phenylpiperazine-1-carbothioamide,Oc1ccc(CNC(=S)N2CCN(c3ccccc3)CC2)c2cccnc12,Fe,Carbon Steel,potentiodynamic polarization,1.0M HCL,1.0,93.5,Experimental-and-empirical-assessment-of-two-new-8-hydroxy_2021_Journal-of-M,2021,Journal of Molecular Structure,Oc1ccc(CNC(=S)N2CCN(c3ccccc3)CC2)c2cccnc12,40.42929774927432,Baraaa{ADA{~E}DeAAD{ataaaaat}AAe}aeaaadare,SAMPLE_23,BASE_3
4644,1188,N-((8-hydroxyquinolin-5-yl)methyl)-4-phenylpiperazine-1-carbothioamide,Oc1ccc(CNC(=S)N2CCN(c3ccccc3)CC2)c2cccnc12,Fe,Carbon Steel,potentiodynamic polarization,1.0M HCL,0.01,74.2,Experimental-and-empirical-assessment-of-two-new-8-hydroxy_2021_Journal-of-M,2021,Journal of Molecular Structure,Oc1ccc(CNC(=S)N2CCN(c3ccccc3)CC2)c2cccnc12,53.780888531239405,Baraaa{ADA{~E}DeAAD{ataaaaat}AAe}aeaaadare,SAMPLE_23,BASE_3
4645,1188,N-((8-hydroxyquinolin-5-yl)methyl)-4-phenylpiperazine-1-carbothioamide,Oc1ccc(CNC(=S)N2CCN(c3ccccc3)CC2)c2cccnc12,Fe,Carbon Steel,potentiodynamic polarization,1.0M HCL,0.1,83.5,Experimental-and-empirical-assessment-of-two-new-8-hydroxy_2021_Journal-of-M,2021,Journal of Molecular Structure,Oc1ccc(CNC(=S)N2CCN(c3ccccc3)CC2)c2cccnc12,49.451518632349256,Baraaa{ADA{~E}DeAAD{ataaaaat}AAe}aeaaadare,SAMPLE_23,BASE_3
4646,1188,N-((8-hydroxyquinolin-5-yl)methyl)-4-phenylpiperazine-1-carbothioamide,Oc1ccc(CNC(=S)N2CCN(c3ccccc3)CC2)c2cccnc12,Fe,Carbon Steel,potentiodynamic polarization,1.0M HCL,0.001,49.1,Experimental-and-empirical-assessment-of-two-new-8-hydroxy_2021_Journal-of-M,2021,Journal of Molecular Structure,Oc1ccc(CNC(=S)N2CCN(c3ccccc3)CC2)c2cccnc12,60.361792109023376,Baraaa{ADA{~E}DeAAD{ataaaaat}AAe}aeaaadare,SAMPLE_23,BASE_3
4647,1189,5-((benzyloxy)methyl)quinolin-8-ol (BMQ),Oc1ccc(COCc2ccccc2)c2cccnc12,Fe,Carbon Steel,potentiodynamic polarization,1.0M HCL,1.0,94.2,Chemically-functionalized-of-8-hydroxyquinoline-derivatives-as_2020_Surfaces,2020,Journal of Molecular Structure,Oc1ccc(COCc2ccccc2)c2cccnc12,39.325737851688395,Baraaa{ABAaeaaaaae}aeaaadare,SAMPLE_23,BASE_3
4648,1189,5-((benzyloxy)methyl)quinolin-8-ol (BMQ),Oc1ccc(COCc2ccccc2)c2cccnc12,Fe,Carbon Steel,potentiodynamic polarization,1.0M HCL,0.01,87.3,Chemically-functionalized-of-8-hydroxyquinoline-derivatives-as_2020_Surfaces,2020,Journal of Molecular Structure,Oc1ccc(COCc2ccccc2)c2cccnc12,46.91636626146572,Baraaa{ABAaeaaaaae}aeaaadare,SAMPLE_23,BASE_3
4649,1189,5-((benzyloxy)methyl)quinolin-8-ol (BMQ),Oc1ccc(COCc2ccccc2)c2cccnc12,Fe,Carbon Steel,potentiodynamic polarization,1.0M HCL,0.1,88.2,Chemically-functionalized-of-8-hydroxyquinoline-derivatives-as_2020_Surfaces,2020,Journal of Molecular Structure,Oc1ccc(COCc2ccccc2)c2cccnc12,46.20448863031076,Baraaa{ABAaeaaaaae}aeaaadare,SAMPLE_23,BASE_3
4650,1189,5-((benzyloxy)methyl)quinolin-8-ol (BMQ),Oc1ccc(COCc2ccccc2)c2cccnc12,Fe,Carbon Steel,potentiodynamic polarization,1.0M HCL,0.001,53.7,Chemically-functionalized-of-8-hydroxyquinoline-derivatives-as_2020_Surfaces,2020,Journal of Molecular Structure,Oc1ccc(COCc2ccccc2)c2cccnc12,59.44441148595957,Baraaa{ABAaeaaaaae}aeaaadare,SAMPLE_23,BASE_3
4651,1190,4-[(4-hydroxyphenyl)methyl]pheno (Bis(4-hydroxyphenyl)methane),Oc1ccc(Cc2ccc(O)cc2)cc1,Al,powder,H2 evolution,"1M HCl, 2.5% NaCl",10.0,24,"HORNER, L. & MEISEL, K.",1978,Werkstoffe Und Korrosion-Materials and Corrosion,Oc1ccc(Cc2ccc(O)cc2)cc1,64.24425638197809,Baraaa{Aaeaaa{B}aae}aar,SAMPLE_37,BASE_1
4652,1191,8-hydroxy-5-benzylquinoline,Oc1ccc(Cc2ccccc2)c2cccnc12,Fe,Carbon Steel,potentiodynamic polarization,1.0M HCL,1.0,98.06,Book,2015,Weihua Li. Synthesis and Performance Evaluation of New Corrosion Inhibitors [M]. BeiJing: Science Press.,Oc1ccc(Cc2ccccc2)c2cccnc12,28.71892326823247,Baraaa{Aaeaaaaae}aeaaadare,SAMPLE_23,BASE_3
4653,1192,3;4-dichlorobenzene-1;2-diol (3;4-dichlorocatechol),Oc1ccc(Cl)c(Cl)c1O,Al,powder,H2 evolution,"1M HCl, 2.5% NaCl",10.0,19,"HORNER, L. & MEISEL, K.",1978,Werkstoffe Und Korrosion-Materials and Corrosion,Oc1ccc(Cl)c(Cl)c1O,64.86134949399732,Baraaa{Z}a{Z}arB,SAMPLE_37,BASE_1
4654,1193,2;4-dichlorophenol,Oc1ccc(Cl)cc1Cl,Al,powder,H2 evolution,"1M HCl, 2.5% NaCl",10.0,32,"HORNER, L. & MEISEL, K.",1978,Werkstoffe Und Korrosion-Materials and Corrosion,Oc1ccc(Cl)cc1Cl,63.16702659267399,Baraaa{Z}aarZ,SAMPLE_37,BASE_1
4655,1194,5-((2-(4-bromophenyl)-1Hbenzimidazol-1-yl) methyl)quinoline-8-ol(BQ),Oc1ccc(Cn2c(-c3ccc(Br)cc3)nc3ccccc32)c2cccnc12,Fe,Carbon Steel,potentiodynamic polarization,1.0M HCL,1.0,92.1,Synthesis--characterization-and-corrosion-inhibition-studies-of-_2018_Materi,2020,Journal of Molecular Structure,Oc1ccc(Cn2c(-c3ccc(Br)cc3)nc3ccccc32)c2cccnc12,42.31847617524305,Baraaa{Adea{Mataaa{X}aat}dataaaaate}aeaaadare,SAMPLE_23,BASE_3
4656,1194,5-((2-(4-bromophenyl)-1Hbenzimidazol-1-yl) methyl)quinoline-8-ol(BQ),Oc1ccc(Cn2c(-c3ccc(Br)cc3)nc3ccccc32)c2cccnc12,Fe,Carbon Steel,potentiodynamic polarization,1.0M HCL,0.01,79,Synthesis--characterization-and-corrosion-inhibition-studies-of-_2018_Materi,2020,Journal of Molecular Structure,Oc1ccc(Cn2c(-c3ccc(Br)cc3)nc3ccccc32)c2cccnc12,51.787193779499894,Baraaa{Adea{Mataaa{X}aat}dataaaaate}aeaaadare,SAMPLE_23,BASE_3
4657,1194,5-((2-(4-bromophenyl)-1Hbenzimidazol-1-yl) methyl)quinoline-8-ol(BQ),Oc1ccc(Cn2c(-c3ccc(Br)cc3)nc3ccccc32)c2cccnc12,Fe,Carbon Steel,potentiodynamic polarization,1.0M HCL,0.1,89.7,Synthesis--characterization-and-corrosion-inhibition-studies-of-_2018_Materi,2020,Journal of Molecular Structure,Oc1ccc(Cn2c(-c3ccc(Br)cc3)nc3ccccc32)c2cccnc12,44.8877466649167,Baraaa{Adea{Mataaa{X}aat}dataaaaate}aeaaadare,SAMPLE_23,BASE_3
4658,1194,5-((2-(4-bromophenyl)-1Hbenzimidazol-1-yl) methyl)quinoline-8-ol(BQ),Oc1ccc(Cn2c(-c3ccc(Br)cc3)nc3ccccc32)c2cccnc12,Fe,Carbon Steel,potentiodynamic polarization,1.0M HCL,0.001,67.9,Synthesis--characterization-and-corrosion-inhibition-studies-of-_2018_Materi,2020,Journal of Molecular Structure,Oc1ccc(Cn2c(-c3ccc(Br)cc3)nc3ccccc32)c2cccnc12,55.89690091577494,Baraaa{Adea{Mataaa{X}aat}dataaaaate}aeaaadare,SAMPLE_23,BASE_3
4659,1195,Benzene-1;4-diol (Hydroquinone),Oc1ccc(O)cc1,Al,powder,H2 evolution,"1M HCl, 2.5% NaCl",10.0,24,"HORNER, L. & MEISEL, K.",1978,Werkstoffe Und Korrosion-Materials and Corrosion,Oc1ccc(O)cc1,64.24425638197809,Baraaa{B}aar,SAMPLE_37,BASE_1
4660,1196,naphthalen-2-ol (2-naphthalenol),Oc1ccc2ccccc2c1,Al,powder,H2 evolution,"1M HCl, 2.5% NaCl",10.0,21,"HORNER, L. & MEISEL, K.",1978,Werkstoffe Und Korrosion-Materials and Corrosion,Oc1ccc2ccccc2c1,64.61920974374658,Baraaaeaaaaaear,SAMPLE_37,BASE_1
4661,1197,Benzene-1;3-diol (Resorcinol),Oc1cccc(O)c1,Al,powder,H2 evolution,"1M HCl, 2.5% NaCl",10.0,33,"HORNER, L. & MEISEL, K.",1978,Werkstoffe Und Korrosion-Materials and Corrosion,Oc1cccc(O)c1,63.0235412196929,Baraaaa{B}ar,SAMPLE_37,BASE_1
4662,1199,quinolin-8-ol(8-hydroxyquinoline),Oc1cccc2cccnc12,Al,AA2024-T3,impedance,3.5% NaCl,5.0,89.8,"LAMAKA, S. V., ZHELUDKEVICH, M. L., YASAKAU, K. A., MONTEMOR, M. F. & FERREIRA, M. G. S.",2007,Electrochimica Acta,Oc1cccc2cccnc12,44.793257276113536,Baraaaaeaaadare,SAMPLE_4,BASE_1
4663,1199,quinolin-8-ol(8-hydroxyquinoline),Oc1cccc2cccnc12,Al,AA2024-T3,optical inspection,0.1M NaCl,1.0,50,"WINKLER, D. A., BREEDON, M., WHITE, P., HUGHES, A. E., SAPPER, E. D. & COLE, I.",2016,Corrosion Science,Oc1cccc2cccnc12,60.189010976080965,Baraaaaeaaadare,SAMPLE_4,BASE_1
4664,1199,quinolin-8-ol(8-hydroxyquinoline),Oc1cccc2cccnc12,Al,AA2024-T3,optical inspection,0.1M NaCl,1.0,40,"WINKLER, D. A., BREEDON, M., WHITE, P., HUGHES, A. E., SAPPER, E. D. & COLE, I.",2016,Corrosion Science,Oc1cccc2cccnc12,61.95481084781117,Baraaaaeaaadare,SAMPLE_4,BASE_1
4665,1199,quinolin-8-ol(8-hydroxyquinoline),Oc1cccc2cccnc12,Al,AA2024-T3,optical inspection,0.1M NaCl,1.0,40,"WINKLER, D. A., BREEDON, M., WHITE, P., HUGHES, A. E., SAPPER, E. D. & COLE, I.",2016,Corrosion Science,Oc1cccc2cccnc12,61.95481084781117,Baraaaaeaaadare,SAMPLE_4,BASE_1
4666,1199,quinolin-8-ol(8-hydroxyquinoline),Oc1cccc2cccnc12,Al,AA2024-T3,optical inspection,0.1M NaCl,1.0,20,"WINKLER, D. A., BREEDON, M., WHITE, P., HUGHES, A. E., SAPPER, E. D. & COLE, I.",2016,Corrosion Science,Oc1cccc2cccnc12,64.74103632529831,Baraaaaeaaadare,SAMPLE_4,BASE_1
4667,1199,quinolin-8-ol(8-hydroxyquinoline),Oc1cccc2cccnc12,Al,AA7075-T6,optical inspection,0.1M NaCl,1.0,30,"WINKLER, D. A., BREEDON, M., WHITE, P., HUGHES, A. E., SAPPER, E. D. & COLE, I.",2016,Corrosion Science,Oc1cccc2cccnc12,63.44777336663013,Baraaaaeaaadare,SAMPLE_12,BASE_1
4668,1199,quinolin-8-ol(8-hydroxyquinoline),Oc1cccc2cccnc12,Al,AA7075-T6,optical inspection,0.1M NaCl,1.0,20,"WINKLER, D. A., BREEDON, M., WHITE, P., HUGHES, A. E., SAPPER, E. D. & COLE, I.",2016,Corrosion Science,Oc1cccc2cccnc12,64.74103632529831,Baraaaaeaaadare,SAMPLE_12,BASE_1
4669,1199,quinolin-8-ol(8-hydroxyquinoline),Oc1cccc2cccnc12,Al,AA7075-T6,optical inspection,0.1M NaCl,1.0,30,"WINKLER, D. A., BREEDON, M., WHITE, P., HUGHES, A. E., SAPPER, E. D. & COLE, I.",2016,Corrosion Science,Oc1cccc2cccnc12,63.44777336663013,Baraaaaeaaadare,SAMPLE_12,BASE_1
4670,1199,quinolin-8-ol(8-hydroxyquinoline),Oc1cccc2cccnc12,Al,AA7075-T6,optical inspection,0.1M NaCl,1.0,20,"WINKLER, D. A., BREEDON, M., WHITE, P., HUGHES, A. E., SAPPER, E. D. & COLE, I.",2016,Corrosion Science,Oc1cccc2cccnc12,64.74103632529831,Baraaaaeaaadare,SAMPLE_12,BASE_1
4671,1199,quinolin-8-ol(8-hydroxyquinoline),Oc1cccc2cccnc12,Mg,CPMg220ppmFe,H2 evolution,0.5 wt.% NaCl,10.0,95,(Lamaka et al.;2017),2017,Corrosion Science,Oc1cccc2cccnc12,37.88827740757743,Baraaaaeaaadare,SAMPLE_20,BASE_4
4672,1199,quinolin-8-ol(8-hydroxyquinoline),Oc1cccc2cccnc12,Mg,HPMg51ppmFe,H2 evolution,0.5 wt.% NaCl,10.0,-93,(Lamaka et al.;2017),2017,Corrosion Science,Oc1cccc2cccnc12,73.27033817223239,Baraaaaeaaadare,SAMPLE_28,BASE_4
4673,1199,quinolin-8-ol(8-hydroxyquinoline),Oc1cccc2cccnc12,Mg,HPMg50ppmFe,H2 evolution,0.5 wt.% NaCl,10.0,90,(Lamaka et al.;2017),2017,Corrosion Science,Oc1cccc2cccnc12,44.601467137007646,Baraaaaeaaadare,SAMPLE_27,BASE_4
4674,1199,quinolin-8-ol(8-hydroxyquinoline),Oc1cccc2cccnc12,Mg,WE43,H2 evolution,0.5 wt.% NaCl,10.0,-10,(Lamaka et al.;2017),2017,Corrosion Science,Oc1cccc2cccnc12,67.82528794890972,Baraaaaeaaadare,SAMPLE_33,BASE_4
4675,1199,quinolin-8-ol(8-hydroxyquinoline),Oc1cccc2cccnc12,Mg,ZE41,H2 evolution,0.5 wt.% NaCl,10.0,-75,(Lamaka et al.;2017),2017,Corrosion Science,Oc1cccc2cccnc12,72.32212747627324,Baraaaaeaaadare,SAMPLE_34,BASE_4
4676,1199,quinolin-8-ol(8-hydroxyquinoline),Oc1cccc2cccnc12,Mg,AZ91,H2 evolution,0.5 wt.% NaCl,10.0,-6,(Lamaka et al.;2017),2017,Corrosion Science,Oc1cccc2cccnc12,67.46654006450127,Baraaaaeaaadare,SAMPLE_17,BASE_4
4677,1199,quinolin-8-ol(8-hydroxyquinoline),Oc1cccc2cccnc12,Mg,AM50,H2 evolution,0.5 wt.% NaCl,10.0,-71,(Lamaka et al.;2017),2017,Corrosion Science,Oc1cccc2cccnc12,72.09818488586424,Baraaaaeaaadare,SAMPLE_14,BASE_4
4678,1199,quinolin-8-ol(8-hydroxyquinoline),Oc1cccc2cccnc12,Mg,CPMg220ppmFe,H2 evolution,0.5 wt.% NaCl,5.0,16,(Lamaka et al.;2017),2017,Corrosion Science,Oc1cccc2cccnc12,65.21357323836033,Baraaaaeaaadare,SAMPLE_20,BASE_4
4679,1199,quinolin-8-ol(8-hydroxyquinoline),Oc1cccc2cccnc12,Mg,WE43,H2 evolution,0.5 wt.% NaCl,5.0,4,(Lamaka et al.;2017),2017,Corrosion Science,Oc1cccc2cccnc12,66.5068361970285,Baraaaaeaaadare,SAMPLE_33,BASE_4
4680,1199,quinolin-8-ol(8-hydroxyquinoline),Oc1cccc2cccnc12,Mg,ZE41,H2 evolution,0.5 wt.% NaCl,5.0,-58,(Lamaka et al.;2017),2017,Corrosion Science,Oc1cccc2cccnc12,71.3323994731768,Baraaaaeaaadare,SAMPLE_34,BASE_4
4681,1199,quinolin-8-ol(8-hydroxyquinoline),Oc1cccc2cccnc12,Mg,AZ31,H2 evolution,0.5 wt.% NaCl,5.0,-127,(Lamaka et al.;2017),2017,Corrosion Science,Oc1cccc2cccnc12,74.8418384902731,Baraaaaeaaadare,SAMPLE_16,BASE_4
4682,1199,quinolin-8-ol(8-hydroxyquinoline),Oc1cccc2cccnc12,Mg,AZ91,H2 evolution,0.5 wt.% NaCl,5.0,-16,(Lamaka et al.;2017),2017,Corrosion Science,Oc1cccc2cccnc12,68.33966114962216,Baraaaaeaaadare,SAMPLE_17,BASE_4
4683,1199,quinolin-8-ol(8-hydroxyquinoline),Oc1cccc2cccnc12,Mg,AM50,H2 evolution,0.5 wt.% NaCl,5.0,-13,(Lamaka et al.;2017),2017,Corrosion Science,Oc1cccc2cccnc12,68.0858889318658,Baraaaaeaaadare,SAMPLE_14,BASE_4
4684,1199,quinolin-8-ol(8-hydroxyquinoline),Oc1cccc2cccnc12,Mg,AM50,H2 evolution,0.5 wt.% NaCl,5.0,-60,(Lamaka et al.;2017),2017,Corrosion Science,Oc1cccc2cccnc12,71.45422605472852,Baraaaaeaaadare,SAMPLE_14,BASE_4
4685,1200,Phenol,Oc1ccccc1,Al,powder,H2 evolution,"1M HCl, 2.5% NaCl",10.0,5,"HORNER, L. & MEISEL, K.",1978,Werkstoffe Und Korrosion-Materials and Corrosion,Oc1ccccc1,66.40542076219096,Baraaaaar,SAMPLE_37,BASE_1
4686,1201,"2-(1,4,5-triphenyl-1H-imidazol-2-yl) phenol",Oc1ccccc1-c1nc(-c2ccccc2)c(-c2ccccc2)n1-c1ccccc1,Fe,Carbon Steel,potentiodynamic polarization,1.0M HCL,1.0,94,Electrochemical--thermodynamic-and-theoretical-studies-of-s_2020_Journal-of-,2020,Journal of Molecular Structure,Oc1ccccc1-c1nc(-c2ccccc2)c(-c2ccccc2)n1-c1ccccc1,39.65407727930763,BaraaaaarMarda{Maeaaaaae}a{Maeaaaaae}drMaraaaaar,SAMPLE_23,BASE_3
4687,1201,"2-(1,4,5-triphenyl-1H-imidazol-2-yl) phenol",Oc1ccccc1-c1nc(-c2ccccc2)c(-c2ccccc2)n1-c1ccccc1,Fe,Carbon Steel,potentiodynamic polarization,1.0M HCL,0.01,92.7,Electrochemical--thermodynamic-and-theoretical-studies-of-s_2020_Journal-of-,2020,Journal of Molecular Structure,Oc1ccccc1-c1nc(-c2ccccc2)c(-c2ccccc2)n1-c1ccccc1,41.55346665564883,BaraaaaarMarda{Maeaaaaae}a{Maeaaaaae}drMaraaaaar,SAMPLE_23,BASE_3
4688,1201,"2-(1,4,5-triphenyl-1H-imidazol-2-yl) phenol",Oc1ccccc1-c1nc(-c2ccccc2)c(-c2ccccc2)n1-c1ccccc1,Fe,Carbon Steel,potentiodynamic polarization,1.0M HCL,0.1,92.8,Electrochemical--thermodynamic-and-theoretical-studies-of-s_2020_Journal-of-,2020,Journal of Molecular Structure,Oc1ccccc1-c1nc(-c2ccccc2)c(-c2ccccc2)n1-c1ccccc1,41.41987715103784,BaraaaaarMarda{Maeaaaaae}a{Maeaaaaae}drMaraaaaar,SAMPLE_23,BASE_3
4689,1201,"2-(1,4,5-triphenyl-1H-imidazol-2-yl) phenol",Oc1ccccc1-c1nc(-c2ccccc2)c(-c2ccccc2)n1-c1ccccc1,Fe,Carbon Steel,potentiodynamic polarization,1.0M HCL,0.001,90.2,Electrochemical--thermodynamic-and-theoretical-studies-of-s_2020_Journal-of-,2020,Journal of Molecular Structure,Oc1ccccc1-c1nc(-c2ccccc2)c(-c2ccccc2)n1-c1ccccc1,44.40580218867576,BaraaaaarMarda{Maeaaaaae}a{Maeaaaaae}drMaraaaaar,SAMPLE_23,BASE_3
4690,1202,5-(((2-hydroxybenzylidene)amino)methyl) 8-hydroxyquinoline [HBMQ],Oc1ccccc1/C=N/Cc1ccc(O)c2ncccc12,Fe,Carbon Steel,potentiodynamic polarization,1.0M HCL,1.0,82.7,"Experimental, DFT studies and molecular dynamic simulation on the corrosion inhibition of carbon steel in 1 M HCl by two newly synthesized 8-hydroxyquinoline derivatives",2022,Journal of the Indian Chemical Society,Oc1ccccc1/C=N/Cc1ccc(O)c2ncccc12,49.91006985990342,BaraaaaarLA~DLAaraaa{B}aedaaaare,SAMPLE_23,BASE_3
4691,1202,5-(((2-hydroxybenzylidene)amino)methyl) 8-hydroxyquinoline [HBMQ],Oc1ccccc1/C=N/Cc1ccc(O)c2ncccc12,Fe,Carbon Steel,potentiodynamic polarization,1.0M HCL,0.1,78.5,"Experimental, DFT studies and molecular dynamic simulation on the corrosion inhibition of carbon steel in 1 M HCl by two newly synthesized 8-hydroxyquinoline derivatives",2022,Journal of the Indian Chemical Society,Oc1ccccc1/C=N/Cc1ccc(O)c2ncccc12,52.0150886595092,BaraaaaarLA~DLAaraaa{B}aedaaaare,SAMPLE_23,BASE_3
4692,1202,5-(((2-hydroxybenzylidene)amino)methyl) 8-hydroxyquinoline [HBMQ],Oc1ccccc1/C=N/Cc1ccc(O)c2ncccc12,Fe,Carbon Steel,potentiodynamic polarization,1.0M HCL,0.01,74.3,"Experimental, DFT studies and molecular dynamic simulation on the corrosion inhibition of carbon steel in 1 M HCl by two newly synthesized 8-hydroxyquinoline derivatives",2022,Journal of the Indian Chemical Society,Oc1ccccc1/C=N/Cc1ccc(O)c2ncccc12,53.74327650132334,BaraaaaarLA~DLAaraaa{B}aedaaaare,SAMPLE_23,BASE_3
4693,1203,2-(2-hydroxybenzylideneamino)phenol,Oc1ccccc1/C=N/c1ccccc1O,Fe,Carbon Steel,potentiodynamic polarization,1.0M HCL,1.0,80,Competitive-corrosion-inhibition-performance-of-alkyl-acy_2021_Colloids-and-,2021,Colloids and Surfaces A: Physicochemical and Engineering Aspects,Oc1ccccc1/C=N/c1ccccc1O,51.31465686643787,BaraaaaarLA~DLaraaaaarB,SAMPLE_23,BASE_3
4694,1203,2-(2-hydroxybenzylideneamino)phenol,Oc1ccccc1/C=N/c1ccccc1O,Fe,Carbon Steel,potentiodynamic polarization,1.0M HCL,0.5,61,Competitive-corrosion-inhibition-performance-of-alkyl-acy_2021_Colloids-and-,2021,Colloids and Surfaces A: Physicochemical and Engineering Aspects,Oc1ccccc1/C=N/c1ccccc1O,57.78264146007785,BaraaaaarLA~DLaraaaaarB,SAMPLE_23,BASE_3
4695,1203,2-(2-hydroxybenzylideneamino)phenol,Oc1ccccc1/C=N/c1ccccc1O,Fe,Carbon Steel,potentiodynamic polarization,1.0M HCL,5.0,93,Competitive-corrosion-inhibition-performance-of-alkyl-acy_2021_Colloids-and-,2021,Colloids and Surfaces A: Physicochemical and Engineering Aspects,Oc1ccccc1/C=N/c1ccccc1O,41.14703979812659,BaraaaaarLA~DLaraaaaarB,SAMPLE_23,BASE_3
4696,1203,2-(2-hydroxybenzylideneamino)phenol,Oc1ccccc1/C=N/c1ccccc1O,Fe,Carbon Steel,potentiodynamic polarization,1.0M HCL,2.5,89,Competitive-corrosion-inhibition-performance-of-alkyl-acy_2021_Colloids-and-,2021,Colloids and Surfaces A: Physicochemical and Engineering Aspects,Oc1ccccc1/C=N/c1ccccc1O,45.52455438040617,BaraaaaarLA~DLaraaaaarB,SAMPLE_23,BASE_3
4697,1204,N-(2-hydroxyphenyl)salicyaldimine(Salhp),Oc1ccccc1C=Nc1ccccc1O,Fe,Carbon Steel,potentiodynamic polarization,1.0M HCL,1.0,88,Corrosion inhibition of mild steel with Schiff base compounds in 1 M HCl,2003,Materials Chemistry and Physics,Oc1ccccc1C=Nc1ccccc1O,46.367267008737855,BaraaaaarA~DaraaaaarB,SAMPLE_23,BASE_3
4698,1204,N-(2-hydroxyphenyl)salicyaldimine(Salhp),Oc1ccccc1C=Nc1ccccc1O,Fe,Carbon Steel,potentiodynamic polarization,1.0M HCL,0.5,86,Corrosion inhibition of mild steel with Schiff base compounds in 1 M HCl,2003,Materials Chemistry and Physics,Oc1ccccc1C=Nc1ccccc1O,47.860229527556804,BaraaaaarA~DaraaaaarB,SAMPLE_23,BASE_3
4699,1205,"N,N0-bis(2-hydroxybenzyl)-1,2-ethylenediamine",Oc1ccccc1CNCCNCc1ccccc1O,Fe,Carbon Steel,potentiodynamic polarization,1.0M HCL,5.0,94,Corrosion inhibition of carbon steel in hydrochloric acid solution by fruit peel aqueous extracts,2010,Corrosion Science,Oc1ccccc1CNCCNCc1ccccc1O,39.65407727930763,BaraaaaarADAADAaraaaaarB,SAMPLE_23,BASE_3
4700,1205,"N,N0-bis(2-hydroxybenzyl)-1,2-ethylenediamine",Oc1ccccc1CNCCNCc1ccccc1O,Fe,Carbon Steel,potentiodynamic polarization,1.0M HCL,2.5,87,Corrosion inhibition of carbon steel in hydrochloric acid solution by fruit peel aqueous extracts,2010,Corrosion Science,Oc1ccccc1CNCCNCc1ccccc1O,47.142487478704545,BaraaaaarADAADAaraaaaarB,SAMPLE_23,BASE_3
4701,1205,"N,N0-bis(2-hydroxybenzyl)-1,2-ethylenediamine",Oc1ccccc1CNCCNCc1ccccc1O,Fe,Carbon Steel,potentiodynamic polarization,1.0M HCL,1.0,69,Corrosion inhibition of carbon steel in hydrochloric acid solution by fruit peel aqueous extracts,2010,Corrosion Science,Oc1ccccc1CNCCNCc1ccccc1O,55.55919335697437,BaraaaaarADAADAaraaaaarB,SAMPLE_23,BASE_3
4702,1205,"N,N0-bis(2-hydroxybenzyl)-1,2-ethylenediamine",Oc1ccccc1CNCCNCc1ccccc1O,Fe,Carbon Steel,potentiodynamic polarization,1.0M HCL,0.5,56,Corrosion inhibition of carbon steel in hydrochloric acid solution by fruit peel aqueous extracts,2010,Corrosion Science,Oc1ccccc1CNCCNCc1ccccc1O,58.950933839266604,BaraaaaarADAADAaraaaaarB,SAMPLE_23,BASE_3
4703,1205,"N,N0-bis(2-hydroxybenzyl)-1,2-ethylenediamine",Oc1ccccc1CNCCNCc1ccccc1O,Fe,Carbon Steel,potentiodynamic polarization,1.0M HCL,0.05,15,Corrosion inhibition of carbon steel in hydrochloric acid solution by fruit peel aqueous extracts,2010,Corrosion Science,Oc1ccccc1CNCCNCc1ccccc1O,65.32819097288687,BaraaaaarADAADAaraaaaarB,SAMPLE_23,BASE_3
4704,1206,Benzene-1;2-diol (Catechol),Oc1ccccc1O,Al,powder,H2 evolution,"1M HCl, 2.5% NaCl",10.0,22,"HORNER, L. & MEISEL, K.",1978,Werkstoffe Und Korrosion-Materials and Corrosion,Oc1ccccc1O,64.49583118950808,BaraaaaarB,SAMPLE_37,BASE_1
4705,1207,2-hydroxypyrimidine(HP),Oc1ncccn1,Fe,Carbon Steel,potentiodynamic polarization,1.0M HCL,1.0,54.6,Book,2015,Weihua Li. Synthesis and Performance Evaluation of New Corrosion Inhibitors [M]. BeiJing: Science Press.,Oc1ncccn1,59.254294651199785,Bardaaadr,SAMPLE_23,BASE_3
4706,1208,1-hydroxybenzotriazole,On1nnc2ccccc21,Al,AA2024-T3,optical inspection,0.1M NaCl,1.0,40,"WINKLER, D. A., BREEDON, M., WHITE, P., HUGHES, A. E., SAPPER, E. D. & COLE, I.",2016,Corrosion Science,On1nnc2ccccc21,61.95481084781117,Bdrddaeaaaaaer,SAMPLE_4,BASE_1
4707,1208,1-hydroxybenzotriazole,On1nnc2ccccc21,Al,AA2024-T3,optical inspection,0.1M NaCl,1.0,20,"WINKLER, D. A., BREEDON, M., WHITE, P., HUGHES, A. E., SAPPER, E. D. & COLE, I.",2016,Corrosion Science,On1nnc2ccccc21,64.74103632529831,Bdrddaeaaaaaer,SAMPLE_4,BASE_1
4708,1208,1-hydroxybenzotriazole,On1nnc2ccccc21,Al,AA2024-T3,optical inspection,0.1M NaCl,1.0,20,"WINKLER, D. A., BREEDON, M., WHITE, P., HUGHES, A. E., SAPPER, E. D. & COLE, I.",2016,Corrosion Science,On1nnc2ccccc21,64.74103632529831,Bdrddaeaaaaaer,SAMPLE_4,BASE_1
4709,1208,1-hydroxybenzotriazole,On1nnc2ccccc21,Al,AA2024-T3,optical inspection,0.1M NaCl,1.0,40,"WINKLER, D. A., BREEDON, M., WHITE, P., HUGHES, A. E., SAPPER, E. D. & COLE, I.",2016,Corrosion Science,On1nnc2ccccc21,61.95481084781117,Bdrddaeaaaaaer,SAMPLE_4,BASE_1
4710,1208,1-hydroxybenzotriazole,On1nnc2ccccc21,Al,AA7075-T6,optical inspection,0.1M NaCl,1.0,20,"WINKLER, D. A., BREEDON, M., WHITE, P., HUGHES, A. E., SAPPER, E. D. & COLE, I.",2016,Corrosion Science,On1nnc2ccccc21,64.74103632529831,Bdrddaeaaaaaer,SAMPLE_12,BASE_1
4711,1208,1-hydroxybenzotriazole,On1nnc2ccccc21,Al,AA7075-T6,optical inspection,0.1M NaCl,1.0,20,"WINKLER, D. A., BREEDON, M., WHITE, P., HUGHES, A. E., SAPPER, E. D. & COLE, I.",2016,Corrosion Science,On1nnc2ccccc21,64.74103632529831,Bdrddaeaaaaaer,SAMPLE_12,BASE_1
4712,1208,1-hydroxybenzotriazole,On1nnc2ccccc21,Al,AA7075-T6,optical inspection,0.1M NaCl,1.0,20,"WINKLER, D. A., BREEDON, M., WHITE, P., HUGHES, A. E., SAPPER, E. D. & COLE, I.",2016,Corrosion Science,On1nnc2ccccc21,64.74103632529831,Bdrddaeaaaaaer,SAMPLE_12,BASE_1
4713,1208,1-hydroxybenzotriazole,On1nnc2ccccc21,Al,AA7075-T6,optical inspection,0.1M NaCl,1.0,30,"WINKLER, D. A., BREEDON, M., WHITE, P., HUGHES, A. E., SAPPER, E. D. & COLE, I.",2016,Corrosion Science,On1nnc2ccccc21,63.44777336663013,Bdrddaeaaaaaer,SAMPLE_12,BASE_1
4714,1210,"1,3-Dibenzylthiourea (DBTU)",S=C(NCc1ccccc1)NCc1ccccc1,Fe,Carbon Steel,potentiodynamic polarization,1.0M HCL,0.01,78,Study of thioureas derivatives synthesized from a green route as corrosion inhibitors for mild steel in HCl solution,2014,Corrosion Science,S=C(NCc1ccccc1)NCc1ccccc1,52.2377441098364,E~A{DAaraaaaar}DAaraaaaar,SAMPLE_23,BASE_3
4715,1210,"1,3-Dibenzylthiourea (DBTU)",S=C(NCc1ccccc1)NCc1ccccc1,Fe,Carbon Steel,potentiodynamic polarization,1.0M HCL,0.1,96,Study of thioureas derivatives synthesized from a green route as corrosion inhibitors for mild steel in HCl solution,2014,Corrosion Science,S=C(NCc1ccccc1)NCc1ccccc1,35.727113027364545,E~A{DAaraaaaar}DAaraaaaar,SAMPLE_23,BASE_3
4716,1210,"1,3-Dibenzylthiourea (DBTU)",S=C(NCc1ccccc1)NCc1ccccc1,Fe,Carbon Steel,potentiodynamic polarization,1.0M HCL,0.005,51,Study of thioureas derivatives synthesized from a green route as corrosion inhibitors for mild steel in HCl solution,2014,Corrosion Science,S=C(NCc1ccccc1)NCc1ccccc1,59.99334602774907,E~A{DAaraaaaar}DAaraaaaar,SAMPLE_23,BASE_3
4717,1210,"1,3-Dibenzylthiourea (DBTU)",S=C(NCc1ccccc1)NCc1ccccc1,Fe,Carbon Steel,potentiodynamic polarization,1.0M HCL,0.2,96,Study of thioureas derivatives synthesized from a green route as corrosion inhibitors for mild steel in HCl solution,2014,Corrosion Science,S=C(NCc1ccccc1)NCc1ccccc1,35.727113027364545,E~A{DAaraaaaar}DAaraaaaar,SAMPLE_23,BASE_3
4718,1213,Morpholin-4-yl(phenyl)methanethione (Thiobenzomorpholide),S=C(c1ccccc1)N1CCOCC1,Al,powder,H2 evolution,"1M HCl, 2.5% NaCl",10.0,18,"HORNER, L. & MEISEL, K.",1978,Werkstoffe Und Korrosion-Materials and Corrosion,S=C(c1ccccc1)N1CCOCC1,64.98018639022474,E~A{araaaaar}DrAABAAr,SAMPLE_37,BASE_1
4719,1214,1;3;4-thiadiazolidine-2;5-dithione(DMTD; 2;5-dimercapto-1;3;4-thiadiazolate),S=c1[nH][nH]c(=S)s1,Al,AA2024-T3,weight loss,0.1M NaCl,1.0,26,"WINKLER, D. A., BREEDON, M., HUGHES, A. E., BURDEN, F. R., BARNARD, A. S., HARVEY, T. G. & COLE, I.",2014,Green Chemistry,S=c1[nH][nH]c(=S)s1,63.985972128020286,E~ar<dH><dH>a{~E}er,SAMPLE_4,BASE_1
4720,1214,1;3;4-thiadiazolidine-2;5-dithione(DMTD; 2;5-dimercapto-1;3;4-thiadiazolate),S=c1[nH][nH]c(=S)s1,Al,AA2024-T3,optical inspection,0.1M NaCl,1.0,80,"WINKLER, D. A., BREEDON, M., WHITE, P., HUGHES, A. E., SAPPER, E. D. & COLE, I.",2016,Corrosion Science,S=c1[nH][nH]c(=S)s1,51.31465686643787,E~ar<dH><dH>a{~E}er,SAMPLE_4,BASE_1
