Repository: MatthiasHBusch/CrossAlloyTL

# CrossAlloyTL — cross-alloy transfer learning for Mg corrosion inhibitors

Code, data, and manuscript sources for:

> **Different Alloy, Different Story? Impact of Transfer Learning on
> Predictive Models for In Silico Screening of Mg Dissolution Modulators.**
> M. Busch, M. Tacke, S. V. Lamaka, M. L. Zheludkevich, C. J. Cyron,
> R. C. Aydin, C. Feiler (2026). *Corrosion Science* (submitted).

## Summary

We probe cross-alloy transfer learning (TL) for predicting the
inhibition efficiency (IE) of small organic dissolution modulators on
magnesium alloys, using the Mg subset of the
[ExCorr](https://excorr.web.app/) electrochemical
corrosion database.

File: data/ExCorrDatasetClean.csv (part 42 of 45)
Unnamed: 0,index,IUPAC,isomeric_SMILES,BaseMaterial,Alloy,Method,AggressiveComponent,Operating_Concentration_mM,IE,References,Year,Journal,canonical_SMILES,transformed_IE,transformed_smiles,transformed_alloy,transformed_base_material
4721,1214,1;3;4-thiadiazolidine-2;5-dithione(DMTD; 2;5-dimercapto-1;3;4-thiadiazolate),S=c1[nH][nH]c(=S)s1,Al,AA2024-T3,optical inspection,0.1M NaCl,1.0,80,"WINKLER, D. A., BREEDON, M., WHITE, P., HUGHES, A. E., SAPPER, E. D. & COLE, I.",2016,Corrosion Science,S=c1[nH][nH]c(=S)s1,51.31465686643787,E~ar<dH><dH>a{~E}er,SAMPLE_4,BASE_1
4722,1214,1;3;4-thiadiazolidine-2;5-dithione(DMTD; 2;5-dimercapto-1;3;4-thiadiazolate),S=c1[nH][nH]c(=S)s1,Al,AA2024-T3,optical inspection,0.1M NaCl,1.0,90,"WINKLER, D. A., BREEDON, M., WHITE, P., HUGHES, A. E., SAPPER, E. D. & COLE, I.",2016,Corrosion Science,S=c1[nH][nH]c(=S)s1,44.601467137007646,E~ar<dH><dH>a{~E}er,SAMPLE_4,BASE_1
4723,1214,1;3;4-thiadiazolidine-2;5-dithione(DMTD; 2;5-dimercapto-1;3;4-thiadiazolate),S=c1[nH][nH]c(=S)s1,Al,AA2024-T3,optical inspection,0.1M NaCl,1.0,90,"WINKLER, D. A., BREEDON, M., WHITE, P., HUGHES, A. E., SAPPER, E. D. & COLE, I.",2016,Corrosion Science,S=c1[nH][nH]c(=S)s1,44.601467137007646,E~ar<dH><dH>a{~E}er,SAMPLE_4,BASE_1
4724,1214,1;3;4-thiadiazolidine-2;5-dithione(DMTD; 2;5-dimercapto-1;3;4-thiadiazolate),S=c1[nH][nH]c(=S)s1,Al,AA7075-T6,weight loss,0.1M NaCl,1.0,-32,"WINKLER, D. A., BREEDON, M., HUGHES, A. E., BURDEN, F. R., BARNARD, A. S., HARVEY, T. G. & COLE, I.",2014,Green Chemistry,S=c1[nH][nH]c(=S)s1,69.59108782063993,E~ar<dH><dH>a{~E}er,SAMPLE_12,BASE_1
4725,1214,1;3;4-thiadiazolidine-2;5-dithione(DMTD; 2;5-dimercapto-1;3;4-thiadiazolate),S=c1[nH][nH]c(=S)s1,Al,AA7075-T6,optical inspection,0.1M NaCl,1.0,40,"WINKLER, D. A., BREEDON, M., WHITE, P., HUGHES, A. E., SAPPER, E. D. & COLE, I.",2016,Corrosion Science,S=c1[nH][nH]c(=S)s1,61.95481084781117,E~ar<dH><dH>a{~E}er,SAMPLE_12,BASE_1
4726,1214,1;3;4-thiadiazolidine-2;5-dithione(DMTD; 2;5-dimercapto-1;3;4-thiadiazolate),S=c1[nH][nH]c(=S)s1,Al,AA7075-T6,optical inspection,0.1M NaCl,1.0,40,"WINKLER, D. A., BREEDON, M., WHITE, P., HUGHES, A. E., SAPPER, E. D. & COLE, I.",2016,Corrosion Science,S=c1[nH][nH]c(=S)s1,61.95481084781117,E~ar<dH><dH>a{~E}er,SAMPLE_12,BASE_1
4727,1214,1;3;4-thiadiazolidine-2;5-dithione(DMTD; 2;5-dimercapto-1;3;4-thiadiazolate),S=c1[nH][nH]c(=S)s1,Al,AA7075-T6,optical inspection,0.1M NaCl,1.0,40,"WINKLER, D. A., BREEDON, M., WHITE, P., HUGHES, A. E., SAPPER, E. D. & COLE, I.",2016,Corrosion Science,S=c1[nH][nH]c(=S)s1,61.95481084781117,E~ar<dH><dH>a{~E}er,SAMPLE_12,BASE_1
4728,1214,1;3;4-thiadiazolidine-2;5-dithione(DMTD; 2;5-dimercapto-1;3;4-thiadiazolate),S=c1[nH][nH]c(=S)s1,Al,AA7075-T6,optical inspection,0.1M NaCl,1.0,30,"WINKLER, D. A., BREEDON, M., WHITE, P., HUGHES, A. E., SAPPER, E. D. & COLE, I.",2016,Corrosion Science,S=c1[nH][nH]c(=S)s1,63.44777336663013,E~ar<dH><dH>a{~E}er,SAMPLE_12,BASE_1
4729,1214,1;3;4-thiadiazolidine-2;5-dithione(DMTD; 2;5-dimercapto-1;3;4-thiadiazolate),S=c1[nH][nH]c(=S)s1,Cu,pure,potentiodynamic polarization,0.5M HCl,1.0,23.8,"SNIHIROVA, D., TARYBA, M., LAMAKA, S. V. & MONTEMOR, M. F.",2016,Corrosion Science,S=c1[nH][nH]c(=S)s1,64.26970997226925,E~ar<dH><dH>a{~E}er,SAMPLE_38,BASE_2
4730,1214,1;3;4-thiadiazolidine-2;5-dithione(DMTD; 2;5-dimercapto-1;3;4-thiadiazolate),S=c1[nH][nH]c(=S)s1,Cu,pure,potentiodynamic polarization,0.5M HCl,2.5,58.7,"SNIHIROVA, D., TARYBA, M., LAMAKA, S. V. & MONTEMOR, M. F.",2016,Corrosion Science,S=c1[nH][nH]c(=S)s1,58.33760513050303,E~ar<dH><dH>a{~E}er,SAMPLE_38,BASE_2
4731,1214,1;3;4-thiadiazolidine-2;5-dithione(DMTD; 2;5-dimercapto-1;3;4-thiadiazolate),S=c1[nH][nH]c(=S)s1,Cu,pure,potentiodynamic polarization,0.5M HCl,5.0,85.9,"SNIHIROVA, D., TARYBA, M., LAMAKA, S. V. & MONTEMOR, M. F.",2016,Corrosion Science,S=c1[nH][nH]c(=S)s1,47.92916281166379,E~ar<dH><dH>a{~E}er,SAMPLE_38,BASE_2
4732,1214,1;3;4-thiadiazolidine-2;5-dithione(DMTD; 2;5-dimercapto-1;3;4-thiadiazolate),S=c1[nH][nH]c(=S)s1,Cu,pure,potentiodynamic polarization,0.5M HCl,7.7,90.7,"SNIHIROVA, D., TARYBA, M., LAMAKA, S. V. & MONTEMOR, M. F.",2016,Corrosion Science,S=c1[nH][nH]c(=S)s1,43.89861376984413,E~ar<dH><dH>a{~E}er,SAMPLE_38,BASE_2
4733,1214,1;3;4-thiadiazolidine-2;5-dithione(DMTD; 2;5-dimercapto-1;3;4-thiadiazolate),S=c1[nH][nH]c(=S)s1,Cu,pure,potentiodynamic polarization,0.5M HCl,10.0,84.3,"SNIHIROVA, D., TARYBA, M., LAMAKA, S. V. & MONTEMOR, M. F.",2016,Corrosion Science,S=c1[nH][nH]c(=S)s1,48.97017309154842,E~ar<dH><dH>a{~E}er,SAMPLE_38,BASE_2
4734,1214,1;3;4-thiadiazolidine-2;5-dithione(DMTD; 2;5-dimercapto-1;3;4-thiadiazolate),S=c1[nH][nH]c(=S)s1,Mg,CPMg220ppmFe,H2 evolution,0.5 wt.% NaCl,50.0,55,(Lamaka et al.;2017),2017,Corrosion Science,S=c1[nH][nH]c(=S)s1,59.16858537032404,E~ar<dH><dH>a{~E}er,SAMPLE_20,BASE_4
4735,1214,1;3;4-thiadiazolidine-2;5-dithione(DMTD; 2;5-dimercapto-1;3;4-thiadiazolate),S=c1[nH][nH]c(=S)s1,Mg,HPMg50ppmFe,H2 evolution,0.5 wt.% NaCl,50.0,67,(Lamaka et al.;2017),2017,Corrosion Science,S=c1[nH][nH]c(=S)s1,56.16470836177948,E~ar<dH><dH>a{~E}er,SAMPLE_27,BASE_4
4736,1214,1;3;4-thiadiazolidine-2;5-dithione(DMTD; 2;5-dimercapto-1;3;4-thiadiazolate),S=c1[nH][nH]c(=S)s1,Mg,WE43,H2 evolution,0.5 wt.% NaCl,50.0,-79,(Lamaka et al.;2017),2017,Corrosion Science,S=c1[nH][nH]c(=S)s1,72.54100878138236,E~ar<dH><dH>a{~E}er,SAMPLE_33,BASE_4
4737,1214,1;3;4-thiadiazolidine-2;5-dithione(DMTD; 2;5-dimercapto-1;3;4-thiadiazolate),S=c1[nH][nH]c(=S)s1,Mg,E21,H2 evolution,0.5 wt.% NaCl,50.0,-74,(Lamaka et al.;2017),2017,Corrosion Science,S=c1[nH][nH]c(=S)s1,72.26662540156525,E~ar<dH><dH>a{~E}er,SAMPLE_26,BASE_4
4738,1214,1;3;4-thiadiazolidine-2;5-dithione(DMTD; 2;5-dimercapto-1;3;4-thiadiazolate),S=c1[nH][nH]c(=S)s1,Mg,AM50,H2 evolution,0.5 wt.% NaCl,50.0,-218,(Lamaka et al.;2017),2017,Corrosion Science,S=c1[nH][nH]c(=S)s1,78.10669404587458,E~ar<dH><dH>a{~E}er,SAMPLE_14,BASE_4
4739,1215,1;3-dihydrobenzimidazole-2-thione(2-mercaptobenzimidazole; MBI),S=c1[nH]c2ccccc2[nH]1,Al,AA2024-T3,optical inspection,0.1M NaCl,1.0,60,"WINKLER, D. A., BREEDON, M., WHITE, P., HUGHES, A. E., SAPPER, E. D. & COLE, I.",2016,Corrosion Science,S=c1[nH]c2ccccc2[nH]1,58.02784659586809,E~ar<dH>aeaaaaae<dH>r,SAMPLE_4,BASE_1
4740,1215,1;3-dihydrobenzimidazole-2-thione(2-mercaptobenzimidazole; MBI),S=c1[nH]c2ccccc2[nH]1,Al,AA2024-T3,optical inspection,0.1M NaCl,1.0,90,"WINKLER, D. A., BREEDON, M., WHITE, P., HUGHES, A. E., SAPPER, E. D. & COLE, I.",2016,Corrosion Science,S=c1[nH]c2ccccc2[nH]1,44.601467137007646,E~ar<dH>aeaaaaae<dH>r,SAMPLE_4,BASE_1
4741,1215,1;3-dihydrobenzimidazole-2-thione(2-mercaptobenzimidazole; MBI),S=c1[nH]c2ccccc2[nH]1,Al,AA2024-T3,optical inspection,0.1M NaCl,1.0,80,"WINKLER, D. A., BREEDON, M., WHITE, P., HUGHES, A. E., SAPPER, E. D. & COLE, I.",2016,Corrosion Science,S=c1[nH]c2ccccc2[nH]1,51.31465686643787,E~ar<dH>aeaaaaae<dH>r,SAMPLE_4,BASE_1
4742,1215,1;3-dihydrobenzimidazole-2-thione(2-mercaptobenzimidazole; MBI),S=c1[nH]c2ccccc2[nH]1,Al,AA2024-T3,optical inspection,0.1M NaCl,1.0,80,"WINKLER, D. A., BREEDON, M., WHITE, P., HUGHES, A. E., SAPPER, E. D. & COLE, I.",2016,Corrosion Science,S=c1[nH]c2ccccc2[nH]1,51.31465686643787,E~ar<dH>aeaaaaae<dH>r,SAMPLE_4,BASE_1
4743,1215,1;3-dihydrobenzimidazole-2-thione(2-mercaptobenzimidazole; MBI),S=c1[nH]c2ccccc2[nH]1,Al,AA7075-T6,optical inspection,0.1M NaCl,1.0,90,"WINKLER, D. A., BREEDON, M., WHITE, P., HUGHES, A. E., SAPPER, E. D. & COLE, I.",2016,Corrosion Science,S=c1[nH]c2ccccc2[nH]1,44.601467137007646,E~ar<dH>aeaaaaae<dH>r,SAMPLE_12,BASE_1
4744,1215,1;3-dihydrobenzimidazole-2-thione(2-mercaptobenzimidazole; MBI),S=c1[nH]c2ccccc2[nH]1,Al,AA7075-T6,optical inspection,0.1M NaCl,1.0,90,"WINKLER, D. A., BREEDON, M., WHITE, P., HUGHES, A. E., SAPPER, E. D. & COLE, I.",2016,Corrosion Science,S=c1[nH]c2ccccc2[nH]1,44.601467137007646,E~ar<dH>aeaaaaae<dH>r,SAMPLE_12,BASE_1
4745,1215,1;3-dihydrobenzimidazole-2-thione(2-mercaptobenzimidazole; MBI),S=c1[nH]c2ccccc2[nH]1,Al,AA7075-T6,optical inspection,0.1M NaCl,1.0,90,"WINKLER, D. A., BREEDON, M., WHITE, P., HUGHES, A. E., SAPPER, E. D. & COLE, I.",2016,Corrosion Science,S=c1[nH]c2ccccc2[nH]1,44.601467137007646,E~ar<dH>aeaaaaae<dH>r,SAMPLE_12,BASE_1
4746,1215,1;3-dihydrobenzimidazole-2-thione(2-mercaptobenzimidazole; MBI),S=c1[nH]c2ccccc2[nH]1,Al,AA7075-T6,optical inspection,0.1M NaCl,1.0,90,"WINKLER, D. A., BREEDON, M., WHITE, P., HUGHES, A. E., SAPPER, E. D. & COLE, I.",2016,Corrosion Science,S=c1[nH]c2ccccc2[nH]1,44.601467137007646,E~ar<dH>aeaaaaae<dH>r,SAMPLE_12,BASE_1
4747,1216,3H-1;3-benzothiazole-2-thione(2-mercaptobenzothiazole; MBT),S=c1[nH]c2ccccc2s1,Al,AA2024-T3,weight loss,0.1M NaCl,1.0,95,"HARVEY, T. G., HARDIN, S. G., HUGHES, A. E., MUSTER, T. H., WHITE, P. A., MARKLEY, T. A., CORRIGAN, P. A., MARDEL, J., GARCIA, S. J., MOL, J. M. C. & GLENN, A. M.",2011,Corrosion Science,S=c1[nH]c2ccccc2s1,37.88827740757743,E~ar<dH>aeaaaaaeer,SAMPLE_4,BASE_1
4748,1216,3H-1;3-benzothiazole-2-thione(2-mercaptobenzothiazole; MBT),S=c1[nH]c2ccccc2s1,Al,AA7075,weight loss,0.1M NaCl,1.0,91,"HARVEY, T. G., HARDIN, S. G., HUGHES, A. E., MUSTER, T. H., WHITE, P. A., MARKLEY, T. A., CORRIGAN, P. A., MARDEL, J., GARCIA, S. J., MOL, J. M. C. & GLENN, A. M.",2011,Corrosion Science,S=c1[nH]c2ccccc2s1,43.581041531250705,E~ar<dH>aeaaaaaeer,SAMPLE_11,BASE_1
4749,1218,1;2-dihydro-1;2;4-triazole-3-thione (1;2;4-triazole-3-thiol),S=c1nc[nH][nH]1,Al,AA2024-T3,optical inspection,0.1M NaCl,1.0,90,"WINKLER, D. A., BREEDON, M., WHITE, P., HUGHES, A. E., SAPPER, E. D. & COLE, I.",2016,Corrosion Science,S=c1nc[nH][nH]1,44.601467137007646,E~arda<dH><dH>r,SAMPLE_4,BASE_1
4750,1218,1;2-dihydro-1;2;4-triazole-3-thione (1;2;4-triazole-3-thiol),S=c1nc[nH][nH]1,Al,AA2024-T3,optical inspection,0.1M NaCl,1.0,70,"WINKLER, D. A., BREEDON, M., WHITE, P., HUGHES, A. E., SAPPER, E. D. & COLE, I.",2016,Corrosion Science,S=c1nc[nH][nH]1,55.24162111838095,E~arda<dH><dH>r,SAMPLE_4,BASE_1
4751,1218,1;2-dihydro-1;2;4-triazole-3-thione (1;2;4-triazole-3-thiol),S=c1nc[nH][nH]1,Al,AA2024-T3,optical inspection,0.1M NaCl,1.0,80,"WINKLER, D. A., BREEDON, M., WHITE, P., HUGHES, A. E., SAPPER, E. D. & COLE, I.",2016,Corrosion Science,S=c1nc[nH][nH]1,51.31465686643787,E~arda<dH><dH>r,SAMPLE_4,BASE_1
4752,1218,1;2-dihydro-1;2;4-triazole-3-thione (1;2;4-triazole-3-thiol),S=c1nc[nH][nH]1,Al,AA2024-T3,optical inspection,0.1M NaCl,1.0,70,"WINKLER, D. A., BREEDON, M., WHITE, P., HUGHES, A. E., SAPPER, E. D. & COLE, I.",2016,Corrosion Science,S=c1nc[nH][nH]1,55.24162111838095,E~arda<dH><dH>r,SAMPLE_4,BASE_1
4753,1218,1;2-dihydro-1;2;4-triazole-3-thione (1;2;4-triazole-3-thiol),S=c1nc[nH][nH]1,Al,AA7075-T6,optical inspection,0.1M NaCl,1.0,90,"WINKLER, D. A., BREEDON, M., WHITE, P., HUGHES, A. E., SAPPER, E. D. & COLE, I.",2016,Corrosion Science,S=c1nc[nH][nH]1,44.601467137007646,E~arda<dH><dH>r,SAMPLE_12,BASE_1
4754,1218,1;2-dihydro-1;2;4-triazole-3-thione (1;2;4-triazole-3-thiol),S=c1nc[nH][nH]1,Al,AA7075-T6,optical inspection,0.1M NaCl,1.0,90,"WINKLER, D. A., BREEDON, M., WHITE, P., HUGHES, A. E., SAPPER, E. D. & COLE, I.",2016,Corrosion Science,S=c1nc[nH][nH]1,44.601467137007646,E~arda<dH><dH>r,SAMPLE_12,BASE_1
4755,1218,1;2-dihydro-1;2;4-triazole-3-thione (1;2;4-triazole-3-thiol),S=c1nc[nH][nH]1,Al,AA7075-T6,optical inspection,0.1M NaCl,1.0,90,"WINKLER, D. A., BREEDON, M., WHITE, P., HUGHES, A. E., SAPPER, E. D. & COLE, I.",2016,Corrosion Science,S=c1nc[nH][nH]1,44.601467137007646,E~arda<dH><dH>r,SAMPLE_12,BASE_1
4756,1218,1;2-dihydro-1;2;4-triazole-3-thione (1;2;4-triazole-3-thiol),S=c1nc[nH][nH]1,Al,AA7075-T6,optical inspection,0.1M NaCl,1.0,90,"WINKLER, D. A., BREEDON, M., WHITE, P., HUGHES, A. E., SAPPER, E. D. & COLE, I.",2016,Corrosion Science,S=c1nc[nH][nH]1,44.601467137007646,E~arda<dH><dH>r,SAMPLE_12,BASE_1
4757,1219,2-mercaptopyrimidine,S=c1nccc[nH]1,Al,AA7075-T6,optical inspection,0.1M NaCl,1.0,70,"WINKLER, D. A., BREEDON, M., WHITE, P., HUGHES, A. E., SAPPER, E. D. & COLE, I.",2016,Corrosion Science,S=c1nccc[nH]1,55.24162111838095,E~ardaaa<dH>r,SAMPLE_12,BASE_1
4758,1219,2-mercaptopyrimidine,S=c1nccc[nH]1,Al,AA7075-T6,optical inspection,0.1M NaCl,1.0,80,"WINKLER, D. A., BREEDON, M., WHITE, P., HUGHES, A. E., SAPPER, E. D. & COLE, I.",2016,Corrosion Science,S=c1nccc[nH]1,51.31465686643787,E~ardaaa<dH>r,SAMPLE_12,BASE_1
4759,1219,2-mercaptopyrimidine,S=c1nccc[nH]1,Al,AA7075-T6,optical inspection,0.1M NaCl,1.0,70,"WINKLER, D. A., BREEDON, M., WHITE, P., HUGHES, A. E., SAPPER, E. D. & COLE, I.",2016,Corrosion Science,S=c1nccc[nH]1,55.24162111838095,E~ardaaa<dH>r,SAMPLE_12,BASE_1
4760,1219,2-mercaptopyrimidine,S=c1nccc[nH]1,Al,AA7075-T6,optical inspection,0.1M NaCl,1.0,70,"WINKLER, D. A., BREEDON, M., WHITE, P., HUGHES, A. E., SAPPER, E. D. & COLE, I.",2016,Corrosion Science,S=c1nccc[nH]1,55.24162111838095,E~ardaaa<dH>r,SAMPLE_12,BASE_1
4761,1220,1-phenyl-2H-tetrazole-5-thione (1-phenyl-1H-tetrazole-5-thiol),S=c1nn[nH]n1-c1ccccc1,Al,unknown_probably_pure,gravimetry,1M HCl,0.1,70.2,"KHALED, K. F. & AL-QAHTANI, M. M.",2009,Materials Chemistry and Physics,S=c1nn[nH]n1-c1ccccc1,55.176837696023334,E~ardd<dH>drMaraaaaar,SAMPLE_40,BASE_1
4762,1220,1-phenyl-2H-tetrazole-5-thione (1-phenyl-1H-tetrazole-5-thiol),S=c1nn[nH]n1-c1ccccc1,Al,unknown_probably_pure,gravimetry,1M HCl,1.0,92,"KHALED, K. F. & AL-QAHTANI, M. M.",2009,Materials Chemistry and Physics,S=c1nn[nH]n1-c1ccccc1,42.44030275679476,E~ardd<dH>drMaraaaaar,SAMPLE_40,BASE_1
4763,1220,1-phenyl-2H-tetrazole-5-thione (1-phenyl-1H-tetrazole-5-thiol),S=c1nn[nH]n1-c1ccccc1,Al,unknown_probably_pure,gravimetry,1M HCl,5.0,94.9,"KHALED, K. F. & AL-QAHTANI, M. M.",2009,Materials Chemistry and Physics,S=c1nn[nH]n1-c1ccccc1,38.0800675466833,E~ardd<dH>drMaraaaaar,SAMPLE_40,BASE_1
4764,1220,1-phenyl-2H-tetrazole-5-thione (1-phenyl-1H-tetrazole-5-thiol),S=c1nn[nH]n1-c1ccccc1,Al,unknown_probably_pure,gravimetry,1M HCl,10.0,99.1,"KHALED, K. F. & AL-QAHTANI, M. M.",2009,Materials Chemistry and Physics,S=c1nn[nH]n1-c1ccccc1,21.280307962747226,E~ardd<dH>drMaraaaaar,SAMPLE_40,BASE_1
4765,1220,1-phenyl-2H-tetrazole-5-thione (1-phenyl-1H-tetrazole-5-thiol),S=c1nn[nH]n1-c1ccccc1,Al,unknown_probably_pure,impedance,1M HCl,0.1,58.2,"KHALED, K. F. & AL-QAHTANI, M. M.",2009,Materials Chemistry and Physics,S=c1nn[nH]n1-c1ccccc1,58.454153895946384,E~ardd<dH>drMaraaaaar,SAMPLE_40,BASE_1
4766,1220,1-phenyl-2H-tetrazole-5-thione (1-phenyl-1H-tetrazole-5-thiol),S=c1nn[nH]n1-c1ccccc1,Al,unknown_probably_pure,impedance,1M HCl,1.0,84,"KHALED, K. F. & AL-QAHTANI, M. M.",2009,Materials Chemistry and Physics,S=c1nn[nH]n1-c1ccccc1,49.15349248622498,E~ardd<dH>drMaraaaaar,SAMPLE_40,BASE_1
4767,1220,1-phenyl-2H-tetrazole-5-thione (1-phenyl-1H-tetrazole-5-thiol),S=c1nn[nH]n1-c1ccccc1,Al,unknown_probably_pure,impedance,1M HCl,5.0,89.5,"KHALED, K. F. & AL-QAHTANI, M. M.",2009,Materials Chemistry and Physics,S=c1nn[nH]n1-c1ccccc1,45.074004050069675,E~ardd<dH>drMaraaaaar,SAMPLE_40,BASE_1
4768,1220,1-phenyl-2H-tetrazole-5-thione (1-phenyl-1H-tetrazole-5-thiol),S=c1nn[nH]n1-c1ccccc1,Al,unknown_probably_pure,impedance,1M HCl,10.0,92.6,"KHALED, K. F. & AL-QAHTANI, M. M.",2009,Materials Chemistry and Physics,S=c1nn[nH]n1-c1ccccc1,41.685238559516755,E~ardd<dH>drMaraaaaar,SAMPLE_40,BASE_1
4769,1220,1-phenyl-2H-tetrazole-5-thione (1-phenyl-1H-tetrazole-5-thiol),S=c1nn[nH]n1-c1ccccc1,Cu,OFHC,polarization resistance,0.1 M NaCl,1.0,99.7,"ZUCCHI, F., TRABANELLI, G. & FONSATI, M.",1996,Corros. Sci,S=c1nn[nH]n1-c1ccccc1,10.640153981373768,E~ardd<dH>drMaraaaaar,SAMPLE_31,BASE_2
4770,1222,benzenethiol(Thiophenol),Sc1ccccc1,Al,AA2024-T3,weight loss,0.1M NaCl,1.0,93,"WINKLER, D. A., BREEDON, M., HUGHES, A. E., BURDEN, F. R., BARNARD, A. S., HARVEY, T. G. & COLE, I.",2014,Green Chemistry,Sc1ccccc1,41.14703979812659,Earaaaaar,SAMPLE_4,BASE_1
4771,1222,benzenethiol(Thiophenol),Sc1ccccc1,Al,AA7075-T6,weight loss,0.1M NaCl,1.0,87,"WINKLER, D. A., BREEDON, M., HUGHES, A. E., BURDEN, F. R., BARNARD, A. S., HARVEY, T. G. & COLE, I.",2014,Green Chemistry,Sc1ccccc1,47.142487478704545,Earaaaaar,SAMPLE_12,BASE_1
4772,1223,1H-pyrimidine-2;4-dithione (2;4-dimercaptopyrimidine),Sc1ccnc(S)n1,Al,powder,H2 evolution,"1M HCl, 2.5% NaCl",10.0,-4,"HORNER, L. & MEISEL, K.",1978,Werkstoffe Und Korrosion-Materials and Corrosion,Sc1ccnc(S)n1,67.2820566669952,Earaada{E}dr,SAMPLE_37,BASE_1
4773,1224,"5-((furan-2-yl)methyleneamino)-2H-1,2,4-triazole-3-thiol (FMT)",Sc1nc(/N=C/c2ccco2)n[nH]1,Fe,Carbon Steel,potentiodynamic polarization,1.0M HCL,1.0,85,Corrosion inhibition property of azomethine functionalized triazole derivatives in 1 mol L−1 HCl medium for mild steel: Experimental and theoretical exploration,2020,Journal of Molecular Liquids,Sc1nc(/N=C/c2ccco2)n[nH]1,48.52843138895072,Earda{LD~ALaeaaabe}d<dH>r,SAMPLE_23,BASE_3
4774,1224,"5-((furan-2-yl)methyleneamino)-2H-1,2,4-triazole-3-thiol (FMT)",Sc1nc(/N=C/c2ccco2)n[nH]1,Fe,Carbon Steel,potentiodynamic polarization,1.0M HCL,0.1,63,Corrosion inhibition property of azomethine functionalized triazole derivatives in 1 mol L−1 HCl medium for mild steel: Experimental and theoretical exploration,2020,Journal of Molecular Liquids,Sc1nc(/N=C/c2ccco2)n[nH]1,57.272782398590074,Earda{LD~ALaeaaabe}d<dH>r,SAMPLE_23,BASE_3
4775,1224,"5-((furan-2-yl)methyleneamino)-2H-1,2,4-triazole-3-thiol (FMT)",Sc1nc(/N=C/c2ccco2)n[nH]1,Fe,Carbon Steel,potentiodynamic polarization,1.0M HCL,0.5,76,Corrosion inhibition property of azomethine functionalized triazole derivatives in 1 mol L−1 HCl medium for mild steel: Experimental and theoretical exploration,2020,Journal of Molecular Liquids,Sc1nc(/N=C/c2ccco2)n[nH]1,53.080456738168074,Earda{LD~ALaeaaabe}d<dH>r,SAMPLE_23,BASE_3
4776,1224,"5-((furan-2-yl)methyleneamino)-2H-1,2,4-triazole-3-thiol (FMT)",Sc1nc(/N=C/c2ccco2)n[nH]1,Fe,Carbon Steel,potentiodynamic polarization,1.0M HCL,5.0,90,Corrosion inhibition property of azomethine functionalized triazole derivatives in 1 mol L−1 HCl medium for mild steel: Experimental and theoretical exploration,2020,Journal of Molecular Liquids,Sc1nc(/N=C/c2ccco2)n[nH]1,44.601467137007646,Earda{LD~ALaeaaabe}d<dH>r,SAMPLE_23,BASE_3
4777,1225,"5-((thiophen-2-yl)methyleneamino)-2H-1,2,4-triazole-3-thiol (TMT)",Sc1nc(/N=C/c2cccs2)n[nH]1,Fe,Carbon Steel,potentiodynamic polarization,1.0M HCL,1.0,87,Corrosion inhibition property of azomethine functionalized triazole derivatives in 1 mol L−1 HCl medium for mild steel: Experimental and theoretical exploration,2020,Journal of Molecular Liquids,Sc1nc(/N=C/c2cccs2)n[nH]1,47.142487478704545,Earda{LD~ALaeaaaee}d<dH>r,SAMPLE_23,BASE_3
4778,1225,"5-((thiophen-2-yl)methyleneamino)-2H-1,2,4-triazole-3-thiol (TMT)",Sc1nc(/N=C/c2cccs2)n[nH]1,Fe,Carbon Steel,potentiodynamic polarization,1.0M HCL,0.1,75,Corrosion inhibition property of azomethine functionalized triazole derivatives in 1 mol L−1 HCl medium for mild steel: Experimental and theoretical exploration,2020,Journal of Molecular Liquids,Sc1nc(/N=C/c2cccs2)n[nH]1,53.47582124665074,Earda{LD~ALaeaaaee}d<dH>r,SAMPLE_23,BASE_3
4779,1225,"5-((thiophen-2-yl)methyleneamino)-2H-1,2,4-triazole-3-thiol (TMT)",Sc1nc(/N=C/c2cccs2)n[nH]1,Fe,Carbon Steel,potentiodynamic polarization,1.0M HCL,0.5,82,Corrosion inhibition property of azomethine functionalized triazole derivatives in 1 mol L−1 HCl medium for mild steel: Experimental and theoretical exploration,2020,Journal of Molecular Liquids,Sc1nc(/N=C/c2cccs2)n[nH]1,50.29423126068093,Earda{LD~ALaeaaaee}d<dH>r,SAMPLE_23,BASE_3
4780,1225,"5-((thiophen-2-yl)methyleneamino)-2H-1,2,4-triazole-3-thiol (TMT)",Sc1nc(/N=C/c2cccs2)n[nH]1,Fe,Carbon Steel,potentiodynamic polarization,1.0M HCL,5.0,93,Corrosion inhibition property of azomethine functionalized triazole derivatives in 1 mol L−1 HCl medium for mild steel: Experimental and theoretical exploration,2020,Journal of Molecular Liquids,Sc1nc(/N=C/c2cccs2)n[nH]1,41.14703979812659,Earda{LD~ALaeaaaee}d<dH>r,SAMPLE_23,BASE_3
4781,1227,1H-pyrimidine-2-thione(Pyrimidine-2-thiol),Sc1ncccn1,Al,AA2024-T3,weight loss,0.1M NaCl,1.0,89,"WINKLER, D. A., BREEDON, M., HUGHES, A. E., BURDEN, F. R., BARNARD, A. S., HARVEY, T. G. & COLE, I.",2014,Green Chemistry,Sc1ncccn1,45.52455438040617,Eardaaadr,SAMPLE_4,BASE_1
4782,1227,1H-pyrimidine-2-thione(Pyrimidine-2-thiol),Sc1ncccn1,Al,AA2024-T3,optical inspection,0.1M NaCl,1.0,30,"WINKLER, D. A., BREEDON, M., WHITE, P., HUGHES, A. E., SAPPER, E. D. & COLE, I.",2016,Corrosion Science,Sc1ncccn1,63.44777336663013,Eardaaadr,SAMPLE_4,BASE_1
4783,1227,1H-pyrimidine-2-thione(Pyrimidine-2-thiol),Sc1ncccn1,Al,AA2024-T3,optical inspection,0.1M NaCl,1.0,30,"WINKLER, D. A., BREEDON, M., WHITE, P., HUGHES, A. E., SAPPER, E. D. & COLE, I.",2016,Corrosion Science,Sc1ncccn1,63.44777336663013,Eardaaadr,SAMPLE_4,BASE_1
4784,1227,1H-pyrimidine-2-thione(Pyrimidine-2-thiol),Sc1ncccn1,Al,AA2024-T3,optical inspection,0.1M NaCl,1.0,20,"WINKLER, D. A., BREEDON, M., WHITE, P., HUGHES, A. E., SAPPER, E. D. & COLE, I.",2016,Corrosion Science,Sc1ncccn1,64.74103632529831,Eardaaadr,SAMPLE_4,BASE_1
4785,1227,1H-pyrimidine-2-thione(Pyrimidine-2-thiol),Sc1ncccn1,Al,AA2024-T3,optical inspection,0.1M NaCl,1.0,10,"WINKLER, D. A., BREEDON, M., WHITE, P., HUGHES, A. E., SAPPER, E. D. & COLE, I.",2016,Corrosion Science,Sc1ncccn1,65.88177509975425,Eardaaadr,SAMPLE_4,BASE_1
4786,1227,1H-pyrimidine-2-thione(Pyrimidine-2-thiol),Sc1ncccn1,Al,AA7075-T6,weight loss,0.1M NaCl,1.0,50,"WINKLER, D. A., BREEDON, M., HUGHES, A. E., BURDEN, F. R., BARNARD, A. S., HARVEY, T. G. & COLE, I.",2014,Green Chemistry,Sc1ncccn1,60.189010976080965,Eardaaadr,SAMPLE_12,BASE_1
4787,1227,1H-pyrimidine-2-thione(Pyrimidine-2-thiol),Sc1ncccn1,Al,powder,H2 evolution,"1M HCl, 2.5% NaCl",10.0,-88,"HORNER, L. & MEISEL, K.",1978,Werkstoffe Und Korrosion-Materials and Corrosion,Sc1ncccn1,73.01612185765447,Eardaaadr,SAMPLE_37,BASE_1
4788,1227,1H-pyrimidine-2-thione(Pyrimidine-2-thiol),Sc1ncccn1,Fe,Carbon Steel,potentiodynamic polarization,1.0M HCL,1.0,59.5,In-depth insight into the inhibition mechanism of pyrimidine derivatives on the corrosion of carbon steel in CO2-containing environment based on experiments and theoretical calculations,2021,Corrosion Science,Sc1ncccn1,58.148159764567104,Eardaaadr,SAMPLE_23,BASE_3
4789,1230,"1,3-diphenethyl-1H-imidazol-3-ium bromide",[Br-].c1ccc(CCn2cc[n+](CCc3ccccc3)c2)cc1,Fe,Carbon Steel,potentiodynamic polarization,1.0M HCL,0.5,92.1,"Electrochemical, DFT and MD simulation of newly synthesized triazolotriazepine derivatives as corrosion inhibitors for carbon steel in 1 M HCl",2018,Journal of Molecular Liquids,[Br-].c1ccc(CCn2cc[n+](CCc3ccccc3)c2)cc1,42.31847617524305,<XM>!araaa{AAdeaa<dT>{AAataaaaat}ae}aar,SAMPLE_23,BASE_3
4790,1230,"1,3-diphenethyl-1H-imidazol-3-ium bromide",[Br-].c1ccc(CCn2cc[n+](CCc3ccccc3)c2)cc1,Fe,Carbon Steel,potentiodynamic polarization,1.0M HCL,1.0,95.7,"Electrochemical, DFT and MD simulation of newly synthesized triazolotriazepine derivatives as corrosion inhibitors for carbon steel in 1 M HCl",2018,Journal of Molecular Liquids,[Br-].c1ccc(CCn2cc[n+](CCc3ccccc3)c2)cc1,36.42754482043587,<XM>!araaa{AAdeaa<dT>{AAataaaaat}ae}aar,SAMPLE_23,BASE_3
4791,1230,"1,3-diphenethyl-1H-imidazol-3-ium bromide",[Br-].c1ccc(CCn2cc[n+](CCc3ccccc3)c2)cc1,Fe,Carbon Steel,potentiodynamic polarization,1.0M HCL,0.1,87.4,"A detailed electronic-scale DFT modeling/MD simulation, electrochemical and surface morphological explorations of imidazolium-based ionic liquids as sustainable and non-toxic corrosion inhibitors for mild steel in 1 M HCl",2023,Materials Science and Engineering: B,[Br-].c1ccc(CCn2cc[n+](CCc3ccccc3)c2)cc1,46.83980392179988,<XM>!araaa{AAdeaa<dT>{AAataaaaat}ae}aar,SAMPLE_23,BASE_3
4792,1230,"1,3-diphenethyl-1H-imidazol-3-ium bromide",[Br-].c1ccc(CCn2cc[n+](CCc3ccccc3)c2)cc1,Fe,Carbon Steel,potentiodynamic polarization,1.0M HCL,0.05,86.3,"New fluorinated imidazolium ionic liquids: Ecofriendly synthesis, structural, in silico analysis and identification of antitumor pharmacophore sites",2023,Inorganica Chimica Acta,[Br-].c1ccc(CCn2cc[n+](CCc3ccccc3)c2)cc1,47.65043607849737,<XM>!araaa{AAdeaa<dT>{AAataaaaat}ae}aar,SAMPLE_23,BASE_3
4793,1231,3-benzyl-1-phenethyl-1H-imidazol-3-ium bromide ,[Br-].c1ccc(CCn2cc[n+](Cc3ccccc3)c2)cc1,Fe,Carbon Steel,potentiodynamic polarization,1.0M HCL,0.01,73.2,Experimental and theoretical approach for novel imidazolium ionic liquids as Smart ,2022,Arabian Journal of Chemistry,[Br-].c1ccc(CCn2cc[n+](Cc3ccccc3)c2)cc1,54.14918711004981,<XM>!araaa{AAdeaa<dT>{Aataaaaat}ae}aar,SAMPLE_23,BASE_3
4794,1231,3-benzyl-1-phenethyl-1H-imidazol-3-ium bromide ,[Br-].c1ccc(CCn2cc[n+](Cc3ccccc3)c2)cc1,Fe,Carbon Steel,potentiodynamic polarization,1.0M HCL,0.05,82.6,Experimental and theoretical approach for novel imidazolium ionic liquids as Smart ,2022,Arabian Journal of Chemistry,[Br-].c1ccc(CCn2cc[n+](Cc3ccccc3)c2)cc1,49.9658918330617,<XM>!araaa{AAdeaa<dT>{Aataaaaat}ae}aar,SAMPLE_23,BASE_3
4795,1231,3-benzyl-1-phenethyl-1H-imidazol-3-ium bromide ,[Br-].c1ccc(CCn2cc[n+](Cc3ccccc3)c2)cc1,Fe,Carbon Steel,potentiodynamic polarization,1.0M HCL,0.1,87.1,Experimental and theoretical approach for novel imidazolium ionic liquids as Smart ,2022,Arabian Journal of Chemistry,[Br-].c1ccc(CCn2cc[n+](Cc3ccccc3)c2)cc1,47.06769880180919,<XM>!araaa{AAdeaa<dT>{Aataaaaat}ae}aar,SAMPLE_23,BASE_3
4796,1231,3-benzyl-1-phenethyl-1H-imidazol-3-ium bromide ,[Br-].c1ccc(CCn2cc[n+](Cc3ccccc3)c2)cc1,Fe,Carbon Steel,potentiodynamic polarization,1.0M HCL,0.5,95.3,Experimental and theoretical approach for novel imidazolium ionic liquids as Smart ,2022,Arabian Journal of Chemistry,[Br-].c1ccc(CCn2cc[n+](Cc3ccccc3)c2)cc1,37.289008830290484,<XM>!araaa{AAdeaa<dT>{Aataaaaat}ae}aar,SAMPLE_23,BASE_3
4797,1231,3-benzyl-1-phenethyl-1H-imidazol-3-ium bromide ,[Br-].c1ccc(CCn2cc[n+](Cc3ccccc3)c2)cc1,Fe,Carbon Steel,potentiodynamic polarization,1.0M HCL,1.0,95.5,Experimental and theoretical approach for novel imidazolium ionic liquids as Smart ,2022,Arabian Journal of Chemistry,[Br-].c1ccc(CCn2cc[n+](Cc3ccccc3)c2)cc1,36.86785180182049,<XM>!araaa{AAdeaa<dT>{Aataaaaat}ae}aar,SAMPLE_23,BASE_3
4798,1232,Tribenzyl(phenyl)arsonium bromide,[Br-].c1ccc(C[As+](Cc2ccccc2)(Cc2ccccc2)c2ccccc2)cc1,Al,powder,H2 evolution,"1M HCl, 2.5% NaCl",10.0,60,"HORNER, L. & MEISEL, K.",1978,Werkstoffe Und Korrosion-Materials and Corrosion,[Br-].c1ccc(C[As+](Cc2ccccc2)(Cc2ccccc2)c2ccccc2)cc1,58.02784659586809,<XM>!araaa{A<AeT>{Aaeaaaaae}{Aaeaaaaae}aeaaaaae}aar,SAMPLE_37,BASE_1
4799,1233,1-(3-phenoxypropyl) pyridazin-1-ium bromide,[Br-].c1ccc(OCCC[n+]2ccccn2)cc1,Fe,Carbon Steel,potentiodynamic polarization,1.0M HCL,1.0,91.03,Effect of 1-(3-phenoxypropyl) pyridazin-1-ium bromide on steel corrosion inhibition in acidic medium,2019,Journal of Colloid and Interface Science,[Br-].c1ccc(OCCC[n+]2ccccn2)cc1,43.54870398691398,<XM>!araaa{BAAA<dT>eaaaade}aar,SAMPLE_23,BASE_3
4800,1233,1-(3-phenoxypropyl) pyridazin-1-ium bromide,[Br-].c1ccc(OCCC[n+]2ccccn2)cc1,Fe,Carbon Steel,potentiodynamic polarization,1.0M HCL,0.01,75,Effect of 1-(3-phenoxypropyl) pyridazin-1-ium bromide on steel corrosion inhibition in acidic medium,2019,Journal of Colloid and Interface Science,[Br-].c1ccc(OCCC[n+]2ccccn2)cc1,53.47582124665074,<XM>!araaa{BAAA<dT>eaaaade}aar,SAMPLE_23,BASE_3
4801,1233,1-(3-phenoxypropyl) pyridazin-1-ium bromide,[Br-].c1ccc(OCCC[n+]2ccccn2)cc1,Fe,Carbon Steel,potentiodynamic polarization,1.0M HCL,0.1,77.03,Effect of 1-(3-phenoxypropyl) pyridazin-1-ium bromide on steel corrosion inhibition in acidic medium,2019,Journal of Colloid and Interface Science,[Br-].c1ccc(OCCC[n+]2ccccn2)cc1,52.655622266187514,<XM>!araaa{BAAA<dT>eaaaade}aar,SAMPLE_23,BASE_3
4802,1233,1-(3-phenoxypropyl) pyridazin-1-ium bromide,[Br-].c1ccc(OCCC[n+]2ccccn2)cc1,Fe,Carbon Steel,potentiodynamic polarization,1.0M HCL,0.001,60.47,Effect of 1-(3-phenoxypropyl) pyridazin-1-ium bromide on steel corrosion inhibition in acidic medium,2019,Journal of Colloid and Interface Science,[Br-].c1ccc(OCCC[n+]2ccccn2)cc1,57.913372983565814,<XM>!araaa{BAAA<dT>eaaaade}aar,SAMPLE_23,BASE_3
4803,1234,tetrasodium iron(3+)nitroxylanionpentacyanide (Sodium nitroprussiate),[C-]#N.[C-]#N.[C-]#N.[C-]#N.[C-]#N.[Fe+3].[N-]=O.[Na+].[Na+].[Na+].[Na+],Al,powder,H2 evolution,"1M HCl, 2.5% NaCl",10.0,35,"HORNER, L. & MEISEL, K.",1978,Werkstoffe Und Korrosion-Materials and Corrosion,[C-]#N.[C-]#N.[C-]#N.[C-]#N.[C-]#N.[Fe+3].[N-]=O.[Na+].[Na+].[Na+].[Na+],62.730031317777865,<AM>^D!<AM>^D!<AM>^D!<AM>^D!<AM>^D!<GeTt>!<DM>~B!<DaT>!<DaT>!<DaT>!<DaT>,SAMPLE_37,BASE_1
4804,1235,2-aminoethanethiolhydrochloride ,[Cl-].[NH3+]CCS,Al,powder,H2 evolution,"1M HCl, 2.5% NaCl",10.0,-78,"HORNER, L. & MEISEL, K.",1978,Werkstoffe Und Korrosion-Materials and Corrosion,[Cl-].[NH3+]CCS,72.48675045722587,<ZM>!<DHtT>AAE,SAMPLE_37,BASE_1
4805,1236,2;4;6-triphenylpyrylium iodide,[I-].c1ccc(-c2cc(-c3ccccc3)[o+]c(-c3ccccc3)c2)cc1,Al,powder,H2 evolution,"1M HCl, 2.5% NaCl",10.0,44,"HORNER, L. & MEISEL, K.",1978,Werkstoffe Und Korrosion-Materials and Corrosion,[I-].c1ccc(-c2cc(-c3ccccc3)[o+]c(-c3ccccc3)c2)cc1,61.28660898641726,<HM>!araaa{Maeaa{Mataaaaat}<bT>a{Mataaaaat}ae}aar,SAMPLE_37,BASE_1
4806,1237,5-(((1-azido-3-chloropropan-2-yl)oxy)methyl)quinolin-8-ol(ACQ),[N-]=[N+]=NCC(CCl)OCc1ccc(O)c2ncccc12,Fe,Carbon Steel,potentiodynamic polarization,1.0M HCL,1.0,93.8,Experimental and theoretical investigations of two quinolin-8-ol derivatives as inhibitors for carbon steel in 1 M HCl solution,2022,Journal of Physics and Chemistry of Solids,[N-]=[N+]=NCC(CCl)OCc1ccc(O)c2ncccc12,39.97164951790106,<DM>~<DT>~DAA{AZ}BAaraaa{B}aedaaaare,SAMPLE_23,BASE_3
4807,1237,5-(((1-azido-3-chloropropan-2-yl)oxy)methyl)quinolin-8-ol(ACQ),[N-]=[N+]=NCC(CCl)OCc1ccc(O)c2ncccc12,Fe,Carbon Steel,potentiodynamic polarization,1.0M HCL,0.1,90.1,Experimental and theoretical investigations of two quinolin-8-ol derivatives as inhibitors for carbon steel in 1 M HCl solution,2022,Journal of Physics and Chemistry of Solids,[N-]=[N+]=NCC(CCl)OCc1ccc(O)c2ncccc12,44.504128774649246,<DM>~<DT>~DAA{AZ}BAaraaa{B}aedaaaare,SAMPLE_23,BASE_3
4808,1237,5-(((1-azido-3-chloropropan-2-yl)oxy)methyl)quinolin-8-ol(ACQ),[N-]=[N+]=NCC(CCl)OCc1ccc(O)c2ncccc12,Fe,Carbon Steel,potentiodynamic polarization,1.0M HCL,0.01,81.7,Experimental and theoretical investigations of two quinolin-8-ol derivatives as inhibitors for carbon steel in 1 M HCl solution,2022,Journal of Physics and Chemistry of Solids,[N-]=[N+]=NCC(CCl)OCc1ccc(O)c2ncccc12,50.45431896384936,<DM>~<DT>~DAA{AZ}BAaraaa{B}aedaaaare,SAMPLE_23,BASE_3
4809,1238,"5-(((1,3-diazidopropan-2-yl)oxy)methyl)-quinolin-8-ol (DAQ)",[N-]=[N+]=NCC(CN=[N+]=[N-])OCc1ccc(O)c2ncccc12,Fe,Carbon Steel,potentiodynamic polarization,1.0M HCL,1.0,96.7,Experimental and theoretical investigations of two quinolin-8-ol derivatives as inhibitors for carbon steel in 1 M HCl solution,2022,Journal of Physics and Chemistry of Solids,[N-]=[N+]=NCC(CN=[N+]=[N-])OCc1ccc(O)c2ncccc12,33.86397479327592,<DM>~<DT>~DAA{AD~<DT>~<DM>}BAaraaa{B}aedaaaare,SAMPLE_23,BASE_3
4810,1238,"5-(((1,3-diazidopropan-2-yl)oxy)methyl)-quinolin-8-ol (DAQ)",[N-]=[N+]=NCC(CN=[N+]=[N-])OCc1ccc(O)c2ncccc12,Fe,Carbon Steel,potentiodynamic polarization,1.0M HCL,0.1,94.4,Experimental and theoretical investigations of two quinolin-8-ol derivatives as inhibitors for carbon steel in 1 M HCl solution,2022,Journal of Physics and Chemistry of Solids,[N-]=[N+]=NCC(CN=[N+]=[N-])OCc1ccc(O)c2ncccc12,38.9858754179137,<DM>~<DT>~DAA{AD~<DT>~<DM>}BAaraaa{B}aedaaaare,SAMPLE_23,BASE_3
4811,1238,"5-(((1,3-diazidopropan-2-yl)oxy)methyl)-quinolin-8-ol (DAQ)",[N-]=[N+]=NCC(CN=[N+]=[N-])OCc1ccc(O)c2ncccc12,Fe,Carbon Steel,potentiodynamic polarization,1.0M HCL,0.01,92.3,Experimental and theoretical investigations of two quinolin-8-ol derivatives as inhibitors for carbon steel in 1 M HCl solution,2022,Journal of Physics and Chemistry of Solids,[N-]=[N+]=NCC(CN=[N+]=[N-])OCc1ccc(O)c2ncccc12,42.07012704152512,<DM>~<DT>~DAA{AD~<DT>~<DM>}BAaraaa{B}aedaaaare,SAMPLE_23,BASE_3
4812,1239,5-(azidomethyl)-7-(piperidin-1-ylmethyl)quinolin-8-ol,[N-]=[N+]=NCc1cc(CN2CCCCC2)c(O)c2ncccc12,Fe,Carbon Steel,potentiodynamic polarization,1.0M HCL,0.001,57,"Anti-corrosion performance of 8-hydroxyquinoline derivatives for mild steel in acidic medium: Gravimetric, electrochemical, DFT and molecular dynamics simulation investigations",2020,Journal of Molecular Liquids,[N-]=[N+]=NCc1cc(CN2CCCCC2)c(O)c2ncccc12,58.72827838893943,<DM>~<DT>~DAaraa{ADeAAAAAe}a{B}aedaaaare,SAMPLE_23,BASE_3
4813,1239,5-(azidomethyl)-7-(piperidin-1-ylmethyl)quinolin-8-ol,[N-]=[N+]=NCc1cc(CN2CCCCC2)c(O)c2ncccc12,Fe,Carbon Steel,potentiodynamic polarization,1.0M HCL,0.01,71,"Anti-corrosion performance of 8-hydroxyquinoline derivatives for mild steel in acidic medium: Gravimetric, electrochemical, DFT and molecular dynamics simulation investigations",2020,Journal of Molecular Liquids,[N-]=[N+]=NCc1cc(CN2CCCCC2)c(O)c2ncccc12,54.913281690761714,<DM>~<DT>~DAaraa{ADeAAAAAe}a{B}aedaaaare,SAMPLE_23,BASE_3
4814,1239,5-(azidomethyl)-7-(piperidin-1-ylmethyl)quinolin-8-ol,[N-]=[N+]=NCc1cc(CN2CCCCC2)c(O)c2ncccc12,Fe,Carbon Steel,potentiodynamic polarization,1.0M HCL,0.1,85,"Anti-corrosion performance of 8-hydroxyquinoline derivatives for mild steel in acidic medium: Gravimetric, electrochemical, DFT and molecular dynamics simulation investigations",2020,Journal of Molecular Liquids,[N-]=[N+]=NCc1cc(CN2CCCCC2)c(O)c2ncccc12,48.52843138895072,<DM>~<DT>~DAaraa{ADeAAAAAe}a{B}aedaaaare,SAMPLE_23,BASE_3
4815,1239,5-(azidomethyl)-7-(piperidin-1-ylmethyl)quinolin-8-ol,[N-]=[N+]=NCc1cc(CN2CCCCC2)c(O)c2ncccc12,Fe,Carbon Steel,potentiodynamic polarization,1.0M HCL,1.0,88,"Anti-corrosion performance of 8-hydroxyquinoline derivatives for mild steel in acidic medium: Gravimetric, electrochemical, DFT and molecular dynamics simulation investigations",2020,Journal of Molecular Liquids,[N-]=[N+]=NCc1cc(CN2CCCCC2)c(O)c2ncccc12,46.367267008737855,<DM>~<DT>~DAaraa{ADeAAAAAe}a{B}aedaaaare,SAMPLE_23,BASE_3
4816,1240,5-(azidomethyl)-7-(morpholinomethyl)quinolin-8-ol,[N-]=[N+]=NCc1cc(CN2CCOCC2)c(O)c2ncccc12,Fe,Carbon Steel,potentiodynamic polarization,1.0M HCL,0.001,78,"Anti-corrosion performance of 8-hydroxyquinoline derivatives for mild steel in acidic medium: Gravimetric, electrochemical, DFT and molecular dynamics simulation investigations",2020,Journal of Molecular Liquids,[N-]=[N+]=NCc1cc(CN2CCOCC2)c(O)c2ncccc12,52.2377441098364,<DM>~<DT>~DAaraa{ADeAABAAe}a{B}aedaaaare,SAMPLE_23,BASE_3
4817,1240,5-(azidomethyl)-7-(morpholinomethyl)quinolin-8-ol,[N-]=[N+]=NCc1cc(CN2CCOCC2)c(O)c2ncccc12,Fe,Carbon Steel,potentiodynamic polarization,1.0M HCL,0.01,84,"Anti-corrosion performance of 8-hydroxyquinoline derivatives for mild steel in acidic medium: Gravimetric, electrochemical, DFT and molecular dynamics simulation investigations",2020,Journal of Molecular Liquids,[N-]=[N+]=NCc1cc(CN2CCOCC2)c(O)c2ncccc12,49.15349248622498,<DM>~<DT>~DAaraa{ADeAABAAe}a{B}aedaaaare,SAMPLE_23,BASE_3
4818,1240,5-(azidomethyl)-7-(morpholinomethyl)quinolin-8-ol,[N-]=[N+]=NCc1cc(CN2CCOCC2)c(O)c2ncccc12,Fe,Carbon Steel,potentiodynamic polarization,1.0M HCL,0.1,86,"Anti-corrosion performance of 8-hydroxyquinoline derivatives for mild steel in acidic medium: Gravimetric, electrochemical, DFT and molecular dynamics simulation investigations",2020,Journal of Molecular Liquids,[N-]=[N+]=NCc1cc(CN2CCOCC2)c(O)c2ncccc12,47.860229527556804,<DM>~<DT>~DAaraa{ADeAABAAe}a{B}aedaaaare,SAMPLE_23,BASE_3
4819,1240,5-(azidomethyl)-7-(morpholinomethyl)quinolin-8-ol,[N-]=[N+]=NCc1cc(CN2CCOCC2)c(O)c2ncccc12,Fe,Carbon Steel,potentiodynamic polarization,1.0M HCL,1.0,90,"Anti-corrosion performance of 8-hydroxyquinoline derivatives for mild steel in acidic medium: Gravimetric, electrochemical, DFT and molecular dynamics simulation investigations",2020,Journal of Molecular Liquids,[N-]=[N+]=NCc1cc(CN2CCOCC2)c(O)c2ncccc12,44.601467137007646,<DM>~<DT>~DAaraa{ADeAABAAe}a{B}aedaaaare,SAMPLE_23,BASE_3
4820,1241,Chloric acid,[O-][Cl+2]([O-])O,Al,powder,H2 evolution,"1M HCl, 2.5% NaCl",10.0,12,"HORNER, L. & MEISEL, K.",1978,Werkstoffe Und Korrosion-Materials and Corrosion,[O-][Cl+2]([O-])O,65.66412356869684,<BM><ZTe>{<BM>}B,SAMPLE_37,BASE_1
4821,1242,1H-imidazole (Imidazole),c1c[nH]cn1,Al,powder,H2 evolution,"1M HCl, 2.5% NaCl",10.0,-10,"HORNER, L. & MEISEL, K.",1978,Werkstoffe Und Korrosion-Materials and Corrosion,c1c[nH]cn1,67.82528794890972,ara<dH>adr,SAMPLE_37,BASE_1
4822,1242,1H-imidazole (Imidazole),c1c[nH]cn1,Mg,CPMg220ppmFe,H2 evolution,0.5 wt.% NaCl,20.0,-78,(Lamaka et al.;2017),2017,Corrosion Science,c1c[nH]cn1,72.48675045722587,ara<dH>adr,SAMPLE_20,BASE_4
4823,1242,1H-imidazole (Imidazole),c1c[nH]cn1,Mg,WE43,H2 evolution,0.5 wt.% NaCl,20.0,-100,(Lamaka et al.;2017),2017,Corrosion Science,c1c[nH]cn1,73.6153904349414,ara<dH>adr,SAMPLE_33,BASE_4
4824,1242,1H-imidazole (Imidazole),c1c[nH]cn1,Mg,ZE41,H2 evolution,0.5 wt.% NaCl,20.0,-125,(Lamaka et al.;2017),2017,Corrosion Science,c1c[nH]cn1,74.75612920939736,ara<dH>adr,SAMPLE_34,BASE_4
4825,1242,1H-imidazole (Imidazole),c1c[nH]cn1,Mg,E21,H2 evolution,0.5 wt.% NaCl,20.0,-754,(Lamaka et al.;2017),2017,Corrosion Science,c1c[nH]cn1,87.67439451003231,ara<dH>adr,SAMPLE_26,BASE_4
4826,1242,1H-imidazole (Imidazole),c1c[nH]cn1,Mg,AZ31,H2 evolution,0.5 wt.% NaCl,20.0,-352,(Lamaka et al.;2017),2017,Corrosion Science,c1c[nH]cn1,81.51226839072626,ara<dH>adr,SAMPLE_16,BASE_4
4827,1242,1H-imidazole (Imidazole),c1c[nH]cn1,Mg,AZ91,H2 evolution,0.5 wt.% NaCl,20.0,-302,(Lamaka et al.;2017),2017,Corrosion Science,c1c[nH]cn1,80.37688493049643,ara<dH>adr,SAMPLE_17,BASE_4
4828,1242,1H-imidazole (Imidazole),c1c[nH]cn1,Mg,AM50,H2 evolution,0.5 wt.% NaCl,20.0,-603,(Lamaka et al.;2017),2017,Corrosion Science,c1c[nH]cn1,85.7899257532036,ara<dH>adr,SAMPLE_14,BASE_4
4829,1242,1H-imidazole (Imidazole),c1c[nH]cn1,Cu,pure,potentiodynamic polarization,0.1M NaOH,0.1,17,"SUBRAMANIAN, R. & LAKSHMINARAYANAN, V.",2002,Corros. Sci,c1c[nH]cn1,65.09758280373495,ara<dH>adr,SAMPLE_38,BASE_2
4830,1242,1H-imidazole (Imidazole),c1c[nH]cn1,Cu,pure,potentiodynamic polarization,0.1M NaOH,0.2,25,"SUBRAMANIAN, R. & LAKSHMINARAYANAN, V.",2002,Corros. Sci,c1c[nH]cn1,64.11597522802404,ara<dH>adr,SAMPLE_38,BASE_2
4831,1242,1H-imidazole (Imidazole),c1c[nH]cn1,Cu,pure,potentiodynamic polarization,0.1M NaOH,0.5,35,"SUBRAMANIAN, R. & LAKSHMINARAYANAN, V.",2002,Corros. Sci,c1c[nH]cn1,62.730031317777865,ara<dH>adr,SAMPLE_38,BASE_2
4832,1242,1H-imidazole (Imidazole),c1c[nH]cn1,Cu,pure,potentiodynamic polarization,0.1M NaOH,0.7,39,"SUBRAMANIAN, R. & LAKSHMINARAYANAN, V.",2002,Corros. Sci,c1c[nH]cn1,62.11489855097961,ara<dH>adr,SAMPLE_38,BASE_2
4833,1242,1H-imidazole (Imidazole),c1c[nH]cn1,Cu,pure,potentiodynamic polarization,0.1M NaOH,1.0,44,"SUBRAMANIAN, R. & LAKSHMINARAYANAN, V.",2002,Corros. Sci,c1c[nH]cn1,61.28660898641726,ara<dH>adr,SAMPLE_38,BASE_2
4834,1242,1H-imidazole (Imidazole),c1c[nH]cn1,Cu,pure,potentiodynamic polarization,0.1M NaOH,2.0,46,"SUBRAMANIAN, R. & LAKSHMINARAYANAN, V.",2002,Corros. Sci,c1c[nH]cn1,60.93438524205424,ara<dH>adr,SAMPLE_38,BASE_2
4835,1242,1H-imidazole (Imidazole),c1c[nH]cn1,Cu,pure,impedance,3% NaCl,0.1,49.8,"OTMACIC, H. & STUPNISEK-LISAC, E.",2003,Electrochim. Acta,c1c[nH]cn1,60.22767404351878,ara<dH>adr,SAMPLE_38,BASE_2
4836,1242,1H-imidazole (Imidazole),c1c[nH]cn1,Cu,pure,potentiodynamic polarization,3% NaCl,0.1,51.2,"OTMACIC, H. & STUPNISEK-LISAC, E.",2003,Electrochim. Acta,c1c[nH]cn1,59.95373417076672,ara<dH>adr,SAMPLE_38,BASE_2
4837,1242,1H-imidazole (Imidazole),c1c[nH]cn1,Cu,pure,gravimetry,3% NaCl,0.1,0,"OTMACIC, H. & STUPNISEK-LISAC, E.",2003,Electrochim. Acta,c1c[nH]cn1,66.90220070551119,ara<dH>adr,SAMPLE_38,BASE_2
4838,1243,"2,6-Bis-(2-benzimidazolyl)pyridine",c1cc(-c2nc3ccccc3[nH]2)nc(-c2nc3ccccc3[nH]2)c1,Fe,Carbon Steel,potentiodynamic polarization,1.0M HCL,1.0,97,Bis-benzothiazoles as efficient corrosion inhibitors for mild steel in aqueous HCl: Molecular structure-reactivity correlation study,2020,Journal of Molecular Liquids,c1cc(-c2nc3ccccc3[nH]2)nc(-c2nc3ccccc3[nH]2)c1,32.94088754987741,araa{Maedataaaaat<dH>e}da{Maedataaaaat<dH>e}ar,SAMPLE_23,BASE_3
