Repository: MatthiasHBusch/CrossAlloyTL

# CrossAlloyTL — cross-alloy transfer learning for Mg corrosion inhibitors

Code, data, and manuscript sources for:

> **Different Alloy, Different Story? Impact of Transfer Learning on
> Predictive Models for In Silico Screening of Mg Dissolution Modulators.**
> M. Busch, M. Tacke, S. V. Lamaka, M. L. Zheludkevich, C. J. Cyron,
> R. C. Aydin, C. Feiler (2026). *Corrosion Science* (submitted).

## Summary

We probe cross-alloy transfer learning (TL) for predicting the
inhibition efficiency (IE) of small organic dissolution modulators on
magnesium alloys, using the Mg subset of the
[ExCorr](https://excorr.web.app/) electrochemical
corrosion database.

File: data/ExCorrDatasetClean.csv (part 43 of 45)
Unnamed: 0,index,IUPAC,isomeric_SMILES,BaseMaterial,Alloy,Method,AggressiveComponent,Operating_Concentration_mM,IE,References,Year,Journal,canonical_SMILES,transformed_IE,transformed_smiles,transformed_alloy,transformed_base_material
4839,1244,"2,6-bis(2-benzothiazolyl)pyridine (BBTP)",c1cc(-c2nc3ccccc3s2)nc(-c2nc3ccccc3s2)c1,Fe,Carbon Steel,potentiodynamic polarization,1.0M HCL,1.0,96,Bis-benzothiazoles as efficient corrosion inhibitors for mild steel in aqueous HCl: Molecular structure-reactivity correlation study,2020,Journal of Molecular Liquids,c1cc(-c2nc3ccccc3s2)nc(-c2nc3ccccc3s2)c1,35.727113027364545,araa{Maedataaaaatee}da{Maedataaaaatee}ar,SAMPLE_23,BASE_3
4840,1244,"2,6-bis(2-benzothiazolyl)pyridine (BBTP)",c1cc(-c2nc3ccccc3s2)nc(-c2nc3ccccc3s2)c1,Fe,Carbon Steel,potentiodynamic polarization,1.0M HCL,0.1,85,Bis-benzothiazoles as efficient corrosion inhibitors for mild steel in aqueous HCl: Molecular structure-reactivity correlation study,2020,Journal of Molecular Liquids,c1cc(-c2nc3ccccc3s2)nc(-c2nc3ccccc3s2)c1,48.52843138895072,araa{Maedataaaaatee}da{Maedataaaaatee}ar,SAMPLE_23,BASE_3
4841,1244,"2,6-bis(2-benzothiazolyl)pyridine (BBTP)",c1cc(-c2nc3ccccc3s2)nc(-c2nc3ccccc3s2)c1,Fe,Carbon Steel,potentiodynamic polarization,1.0M HCL,0.05,72,Bis-benzothiazoles as efficient corrosion inhibitors for mild steel in aqueous HCl: Molecular structure-reactivity correlation study,2020,Journal of Molecular Liquids,c1cc(-c2nc3ccccc3s2)nc(-c2nc3ccccc3s2)c1,54.57341925698702,araa{Maedataaaaatee}da{Maedataaaaatee}ar,SAMPLE_23,BASE_3
4842,1244,"2,6-bis(2-benzothiazolyl)pyridine (BBTP)",c1cc(-c2nc3ccccc3s2)nc(-c2nc3ccccc3s2)c1,Fe,Carbon Steel,potentiodynamic polarization,1.0M HCL,0.5,93,Bis-benzothiazoles as efficient corrosion inhibitors for mild steel in aqueous HCl: Molecular structure-reactivity correlation study,2020,Journal of Molecular Liquids,c1cc(-c2nc3ccccc3s2)nc(-c2nc3ccccc3s2)c1,41.14703979812659,araa{Maedataaaaatee}da{Maedataaaaatee}ar,SAMPLE_23,BASE_3
4843,1244,"2,6-bis(2-benzothiazolyl)pyridine (BBTP)",c1cc(-c2nc3ccccc3s2)nc(-c2nc3ccccc3s2)c1,Fe,Carbon Steel,potentiodynamic polarization,1.0M HCL,0.25,89,Bis-benzothiazoles as efficient corrosion inhibitors for mild steel in aqueous HCl: Molecular structure-reactivity correlation study,2020,Journal of Molecular Liquids,c1cc(-c2nc3ccccc3s2)nc(-c2nc3ccccc3s2)c1,45.52455438040617,araa{Maedataaaaatee}da{Maedataaaaatee}ar,SAMPLE_23,BASE_3
4844,1245,"3,5-bis(3-thienyl)-1,3,4-thiadiazole (3-TTH)",c1cc(-c2nnc(-c3ccsc3)s2)cs1,Fe,Carbon Steel,potentiodynamic polarization,1.0M HCL,0.1,95,Electrochemical and quantum chemical studies of new thiadiazole derivatives adsorption on mild steel in normal hydrochloric acid medium,2005,Corrosion Science,c1cc(-c2nnc(-c3ccsc3)s2)cs1,37.88827740757743,araa{Maedda{Mataaeat}ee}aer,SAMPLE_23,BASE_3
4845,1245,"3,5-bis(3-thienyl)-1,3,4-thiadiazole (3-TTH)",c1cc(-c2nnc(-c3ccsc3)s2)cs1,Fe,Carbon Steel,potentiodynamic polarization,1.0M HCL,0.05,93.6,Electrochemical and quantum chemical studies of new thiadiazole derivatives adsorption on mild steel in normal hydrochloric acid medium,2005,Corrosion Science,c1cc(-c2nnc(-c3ccsc3)s2)cs1,40.2791383765819,araa{Maedda{Mataaeat}ee}aer,SAMPLE_23,BASE_3
4846,1246,"3,5-bis(4-pyridyl)-1,2,4-oxadiazoles",c1cc(-c2noc(-c3ccncc3)n2)ccn1,Fe,Carbon Steel,potentiodynamic polarization,1.0M HCL,0.2,81.12,"ac impedance, X-ray photoelectron spectroscopy and density functional theory studies of 3,5-bis(n-pyridyl)-1,2,4-oxadiazoles as efficient corrosion inhibitors for carbon steel surface in hydrochloric acid solution",2010,Electrochimica Acta,c1cc(-c2noc(-c3ccncc3)n2)ccn1,50.756513979528115,araa{Maedba{Mataadaat}de}aadr,SAMPLE_23,BASE_3
4847,1246,"3,5-bis(4-pyridyl)-1,2,4-oxadiazoles",c1cc(-c2noc(-c3ccncc3)n2)ccn1,Fe,Carbon Steel,potentiodynamic polarization,1.0M HCL,0.4,83.6,"ac impedance, X-ray photoelectron spectroscopy and density functional theory studies of 3,5-bis(n-pyridyl)-1,2,4-oxadiazoles as efficient corrosion inhibitors for carbon steel surface in hydrochloric acid solution",2010,Electrochimica Acta,c1cc(-c2noc(-c3ccncc3)n2)ccn1,49.39264255115142,araa{Maedba{Mataadaat}de}aadr,SAMPLE_23,BASE_3
4848,1246,"3,5-bis(4-pyridyl)-1,2,4-oxadiazoles",c1cc(-c2noc(-c3ccncc3)n2)ccn1,Fe,Carbon Steel,potentiodynamic polarization,1.0M HCL,0.8,91.2,"ac impedance, X-ray photoelectron spectroscopy and density functional theory studies of 3,5-bis(n-pyridyl)-1,2,4-oxadiazoles as efficient corrosion inhibitors for carbon steel surface in hydrochloric acid solution",2010,Electrochimica Acta,c1cc(-c2noc(-c3ccncc3)n2)ccn1,43.36339000019329,araa{Maedba{Mataadaat}de}aadr,SAMPLE_23,BASE_3
4849,1246,"3,5-bis(4-pyridyl)-1,2,4-oxadiazoles",c1cc(-c2noc(-c3ccncc3)n2)ccn1,Fe,Carbon Steel,potentiodynamic polarization,1.0M HCL,1.2,93.97,"ac impedance, X-ray photoelectron spectroscopy and density functional theory studies of 3,5-bis(n-pyridyl)-1,2,4-oxadiazoles as efficient corrosion inhibitors for carbon steel surface in hydrochloric acid solution",2010,Electrochimica Acta,c1cc(-c2noc(-c3ccncc3)n2)ccn1,39.70238204543242,araa{Maedba{Mataadaat}de}aadr,SAMPLE_23,BASE_3
4850,1247,"4,4′-oxybis(N,N-bis(oxiran-2-ylmethyl)aniline) (AA2)",c1cc(N(CC2CO2)CC2CO2)ccc1Oc1ccc(N(CC2CO2)CC2CO2)cc1,Fe,Carbon Steel,potentiodynamic polarization,1.0M HCL,1.0,91.3,"Highly functionalized epoxy macromolecule as an anti-corrosive material for carbon steel: Computational (DFT, MDS), surface (SEM-EDS) and electrochemical (OCP, PDP, EIS) studies",2020,Journal of Molecular Liquids,c1cc(N(CC2CO2)CC2CO2)ccc1Oc1ccc(N(CC2CO2)CC2CO2)cc1,43.252702103631485,araa{D{AAeABe}AAeABe}aaarBaraaa{D{AAeABe}AAeABe}aar,SAMPLE_23,BASE_3
4851,1247,"4,4′-oxybis(N,N-bis(oxiran-2-ylmethyl)aniline) (AA2)",c1cc(N(CC2CO2)CC2CO2)ccc1Oc1ccc(N(CC2CO2)CC2CO2)cc1,Fe,Carbon Steel,potentiodynamic polarization,1.0M HCL,0.01,86.8,"Highly functionalized epoxy macromolecule as an anti-corrosive material for carbon steel: Computational (DFT, MDS), surface (SEM-EDS) and electrochemical (OCP, PDP, EIS) studies",2020,Journal of Molecular Liquids,c1cc(N(CC2CO2)CC2CO2)ccc1Oc1ccc(N(CC2CO2)CC2CO2)cc1,47.29035425213638,araa{D{AAeABe}AAeABe}aaarBaraaa{D{AAeABe}AAeABe}aar,SAMPLE_23,BASE_3
4852,1247,"4,4′-oxybis(N,N-bis(oxiran-2-ylmethyl)aniline) (AA2)",c1cc(N(CC2CO2)CC2CO2)ccc1Oc1ccc(N(CC2CO2)CC2CO2)cc1,Fe,Carbon Steel,potentiodynamic polarization,1.0M HCL,0.1,88.5,"Highly functionalized epoxy macromolecule as an anti-corrosive material for carbon steel: Computational (DFT, MDS), surface (SEM-EDS) and electrochemical (OCP, PDP, EIS) studies",2020,Journal of Molecular Liquids,c1cc(N(CC2CO2)CC2CO2)ccc1Oc1ccc(N(CC2CO2)CC2CO2)cc1,45.9550735029171,araa{D{AAeABe}AAeABe}aaarBaraaa{D{AAeABe}AAeABe}aar,SAMPLE_23,BASE_3
4853,1247,"4,4′-oxybis(N,N-bis(oxiran-2-ylmethyl)aniline) (AA2)",c1cc(N(CC2CO2)CC2CO2)ccc1Oc1ccc(N(CC2CO2)CC2CO2)cc1,Fe,Carbon Steel,potentiodynamic polarization,1.0M HCL,0.001,74.5,"Highly functionalized epoxy macromolecule as an anti-corrosive material for carbon steel: Computational (DFT, MDS), surface (SEM-EDS) and electrochemical (OCP, PDP, EIS) studies",2020,Journal of Molecular Liquids,c1cc(N(CC2CO2)CC2CO2)ccc1Oc1ccc(N(CC2CO2)CC2CO2)cc1,53.66761138575662,araa{D{AAeABe}AAeABe}aaarBaraaa{D{AAeABe}AAeABe}aar,SAMPLE_23,BASE_3
4854,1248,"1,2-dihydroacenaphthylene",c1cc2c3c(cccc3c1)CC2,Al,powder,H2 evolution,"1M HCl, 2.5% NaCl",10.0,19,"HORNER, L. & MEISEL, K.",1978,Werkstoffe Und Korrosion-Materials and Corrosion,c1cc2c3c(cccc3c1)CC2,64.86134949399732,araaeata{aaaatar}AAe,SAMPLE_37,BASE_1
4855,1249,cyclopenta-1;3-diene; pyridin-1-ium (Pyridinium cyclopentadienylide),c1cc[cH-]c1.c1cc[nH+]cc1,Al,powder,H2 evolution,"1M HCl, 2.5% NaCl",10.0,21,"HORNER, L. & MEISEL, K.",1978,Werkstoffe Und Korrosion-Materials and Corrosion,c1cc[cH-]c1.c1cc[nH+]cc1,64.61920974374658,araa<aHM>ar!araa<dHT>aar,SAMPLE_37,BASE_1
4856,1250,2-phenyl-1H-indole (2 phenylindole),c1ccc(-c2cc3ccccc3[nH]2)cc1,Al,powder,H2 evolution,"1M HCl, 2.5% NaCl",10.0,-3,"HORNER, L. & MEISEL, K.",1978,Werkstoffe Und Korrosion-Materials and Corrosion,c1ccc(-c2cc3ccccc3[nH]2)cc1,67.18848023342025,araaa{Maeaataaaaat<dH>e}aar,SAMPLE_37,BASE_1
4857,1250,2-phenyl-1H-indole (2 phenylindole),c1ccc(-c2cc3ccccc3[nH]2)cc1,Al,powder,H2 evolution,"1M HCl, 2.5% NaCl",10.0,17,"HORNER, L. & MEISEL, K.",1978,Werkstoffe Und Korrosion-Materials and Corrosion,c1ccc(-c2cc3ccccc3[nH]2)cc1,65.09758280373495,araaa{Maeaataaaaat<dH>e}aar,SAMPLE_37,BASE_1
4858,1251,"1,1'-biphenyl",c1ccc(-c2ccccc2)cc1,Al,powder,H2 evolution,"1M HCl, 2.5% NaCl",10.0,8,"HORNER, L. & MEISEL, K.",1978,Werkstoffe Und Korrosion-Materials and Corrosion,c1ccc(-c2ccccc2)cc1,66.09464269120777,araaa{Maeaaaaae}aar,SAMPLE_37,BASE_1
4859,1252,"2,2′-bis(oxiran-2-ylmethoxy)-1,1′-biphenyl",c1ccc(-c2ccccc2OCC2CO2)c(OCC2CO2)c1,Fe,Carbon Steel,potentiodynamic polarization,1.0M HCL,1.0,95.8,"Anticorrosive property of heterocyclic based epoxy resins on carbon steel corrosion in acidic medium: Electrochemical, surface morphology, DFT and Monte Carlo simulation studies",2019,Journal of Molecular Liquids,c1ccc(-c2ccccc2OCC2CO2)c(OCC2CO2)c1,36.19964994042658,araaa{MaeaaaaaeBAAeABe}a{BAAeABe}ar,SAMPLE_23,BASE_3
4860,1252,"2,2′-bis(oxiran-2-ylmethoxy)-1,1′-biphenyl",c1ccc(-c2ccccc2OCC2CO2)c(OCC2CO2)c1,Fe,Carbon Steel,potentiodynamic polarization,1.0M HCL,0.01,90.9,"Anticorrosive property of heterocyclic based epoxy resins on carbon steel corrosion in acidic medium: Electrochemical, surface morphology, DFT and Monte Carlo simulation studies",2019,Journal of Molecular Liquids,c1ccc(-c2ccccc2OCC2CO2)c(OCC2CO2)c1,43.688060139823484,araaa{MaeaaaaaeBAAeABe}a{BAAeABe}ar,SAMPLE_23,BASE_3
4861,1252,"2,2′-bis(oxiran-2-ylmethoxy)-1,1′-biphenyl",c1ccc(-c2ccccc2OCC2CO2)c(OCC2CO2)c1,Fe,Carbon Steel,potentiodynamic polarization,1.0M HCL,0.1,91.5,"Anticorrosive property of heterocyclic based epoxy resins on carbon steel corrosion in acidic medium: Electrochemical, surface morphology, DFT and Monte Carlo simulation studies",2019,Journal of Molecular Liquids,c1ccc(-c2ccccc2OCC2CO2)c(OCC2CO2)c1,43.02745740438333,araaa{MaeaaaaaeBAAeABe}a{BAAeABe}ar,SAMPLE_23,BASE_3
4862,1252,"2,2′-bis(oxiran-2-ylmethoxy)-1,1′-biphenyl",c1ccc(-c2ccccc2OCC2CO2)c(OCC2CO2)c1,Fe,Carbon Steel,potentiodynamic polarization,1.0M HCL,0.001,82,"Anticorrosive property of heterocyclic based epoxy resins on carbon steel corrosion in acidic medium: Electrochemical, surface morphology, DFT and Monte Carlo simulation studies",2019,Journal of Molecular Liquids,c1ccc(-c2ccccc2OCC2CO2)c(OCC2CO2)c1,50.29423126068093,araaa{MaeaaaaaeBAAeABe}a{BAAeABe}ar,SAMPLE_23,BASE_3
4863,1253,2-pyridin-2-ylpyridine(2;2’-dipyridyl; bipyridine),c1ccc(-c2ccccn2)nc1,Al,AA2024-T3,optical inspection,0.1M NaCl,1.0,40,"WINKLER, D. A., BREEDON, M., WHITE, P., HUGHES, A. E., SAPPER, E. D. & COLE, I.",2016,Corrosion Science,c1ccc(-c2ccccn2)nc1,61.95481084781117,araaa{Maeaaaade}dar,SAMPLE_4,BASE_1
4864,1253,2-pyridin-2-ylpyridine(2;2’-dipyridyl; bipyridine),c1ccc(-c2ccccn2)nc1,Al,AA2024-T3,optical inspection,0.1M NaCl,1.0,30,"WINKLER, D. A., BREEDON, M., WHITE, P., HUGHES, A. E., SAPPER, E. D. & COLE, I.",2016,Corrosion Science,c1ccc(-c2ccccn2)nc1,63.44777336663013,araaa{Maeaaaade}dar,SAMPLE_4,BASE_1
4865,1253,2-pyridin-2-ylpyridine(2;2’-dipyridyl; bipyridine),c1ccc(-c2ccccn2)nc1,Al,AA2024-T3,optical inspection,0.1M NaCl,1.0,30,"WINKLER, D. A., BREEDON, M., WHITE, P., HUGHES, A. E., SAPPER, E. D. & COLE, I.",2016,Corrosion Science,c1ccc(-c2ccccn2)nc1,63.44777336663013,araaa{Maeaaaade}dar,SAMPLE_4,BASE_1
4866,1253,2-pyridin-2-ylpyridine(2;2’-dipyridyl; bipyridine),c1ccc(-c2ccccn2)nc1,Al,AA2024-T3,optical inspection,0.1M NaCl,1.0,30,"WINKLER, D. A., BREEDON, M., WHITE, P., HUGHES, A. E., SAPPER, E. D. & COLE, I.",2016,Corrosion Science,c1ccc(-c2ccccn2)nc1,63.44777336663013,araaa{Maeaaaade}dar,SAMPLE_4,BASE_1
4867,1253,2-pyridin-2-ylpyridine(2;2’-dipyridyl; bipyridine),c1ccc(-c2ccccn2)nc1,Al,AA7075-T6,optical inspection,0.1M NaCl,1.0,30,"WINKLER, D. A., BREEDON, M., WHITE, P., HUGHES, A. E., SAPPER, E. D. & COLE, I.",2016,Corrosion Science,c1ccc(-c2ccccn2)nc1,63.44777336663013,araaa{Maeaaaade}dar,SAMPLE_12,BASE_1
4868,1253,2-pyridin-2-ylpyridine(2;2’-dipyridyl; bipyridine),c1ccc(-c2ccccn2)nc1,Al,AA7075-T6,optical inspection,0.1M NaCl,1.0,20,"WINKLER, D. A., BREEDON, M., WHITE, P., HUGHES, A. E., SAPPER, E. D. & COLE, I.",2016,Corrosion Science,c1ccc(-c2ccccn2)nc1,64.74103632529831,araaa{Maeaaaade}dar,SAMPLE_12,BASE_1
4869,1253,2-pyridin-2-ylpyridine(2;2’-dipyridyl; bipyridine),c1ccc(-c2ccccn2)nc1,Al,AA7075-T6,optical inspection,0.1M NaCl,1.0,10,"WINKLER, D. A., BREEDON, M., WHITE, P., HUGHES, A. E., SAPPER, E. D. & COLE, I.",2016,Corrosion Science,c1ccc(-c2ccccn2)nc1,65.88177509975425,araaa{Maeaaaade}dar,SAMPLE_12,BASE_1
4870,1253,2-pyridin-2-ylpyridine(2;2’-dipyridyl; bipyridine),c1ccc(-c2ccccn2)nc1,Al,AA7075-T6,optical inspection,0.1M NaCl,1.0,20,"WINKLER, D. A., BREEDON, M., WHITE, P., HUGHES, A. E., SAPPER, E. D. & COLE, I.",2016,Corrosion Science,c1ccc(-c2ccccn2)nc1,64.74103632529831,araaa{Maeaaaade}dar,SAMPLE_12,BASE_1
4871,1253,2-pyridin-2-ylpyridine(2;2’-dipyridyl; bipyridine),c1ccc(-c2ccccn2)nc1,Mg,CPMg342ppmFe,H2 evolution,0.5 wt.% NaCl,10.0,30,"FEILER, C., MEI, D., LUTHRINGER-FEYERABEND, B. J. C., LAMAKA, S. V. & ZHELUDKEVICH, M. L.",2021,Corrosion,c1ccc(-c2ccccn2)nc1,63.44777336663013,araaa{Maeaaaade}dar,SAMPLE_21,BASE_4
4872,1253,2-pyridin-2-ylpyridine(2;2’-dipyridyl; bipyridine),c1ccc(-c2ccccn2)nc1,Mg,HPMg51ppmFe,H2 evolution,0.5 wt.% NaCl,10.0,28,"FEILER, C., MEI, D., LUTHRINGER-FEYERABEND, B. J. C., LAMAKA, S. V. & ZHELUDKEVICH, M. L.",2021,Corrosion,c1ccc(-c2ccccn2)nc1,63.72061071954138,araaa{Maeaaaade}dar,SAMPLE_28,BASE_4
4873,1253,2-pyridin-2-ylpyridine(2;2’-dipyridyl; bipyridine),c1ccc(-c2ccccn2)nc1,Mg,CPMg220ppmFe,H2 evolution,0.5 wt.% NaCl,50.0,31,(Lamaka et al.;2017),2017,Corrosion Science,c1ccc(-c2ccccn2)nc1,63.30841721372063,araaa{Maeaaaade}dar,SAMPLE_20,BASE_4
4874,1253,2-pyridin-2-ylpyridine(2;2’-dipyridyl; bipyridine),c1ccc(-c2ccccn2)nc1,Mg,WE43,H2 evolution,0.5 wt.% NaCl,50.0,42,(Lamaka et al.;2017),2017,Corrosion Science,c1ccc(-c2ccccn2)nc1,61.62647142019195,araaa{Maeaaaade}dar,SAMPLE_33,BASE_4
4875,1253,2-pyridin-2-ylpyridine(2;2’-dipyridyl; bipyridine),c1ccc(-c2ccccn2)nc1,Mg,ZE41,H2 evolution,0.5 wt.% NaCl,50.0,6,(Lamaka et al.;2017),2017,Corrosion Science,c1ccc(-c2ccccn2)nc1,66.30293212822424,araaa{Maeaaaade}dar,SAMPLE_34,BASE_4
4876,1253,2-pyridin-2-ylpyridine(2;2’-dipyridyl; bipyridine),c1ccc(-c2ccccn2)nc1,Mg,E21,H2 evolution,0.5 wt.% NaCl,50.0,31,(Lamaka et al.;2017),2017,Corrosion Science,c1ccc(-c2ccccn2)nc1,63.30841721372063,araaa{Maeaaaade}dar,SAMPLE_26,BASE_4
4877,1253,2-pyridin-2-ylpyridine(2;2’-dipyridyl; bipyridine),c1ccc(-c2ccccn2)nc1,Mg,AZ31,H2 evolution,0.5 wt.% NaCl,50.0,43,(Lamaka et al.;2017),2017,Corrosion Science,c1ccc(-c2ccccn2)nc1,61.45803090449094,araaa{Maeaaaade}dar,SAMPLE_16,BASE_4
4878,1253,2-pyridin-2-ylpyridine(2;2’-dipyridyl; bipyridine),c1ccc(-c2ccccn2)nc1,Mg,AZ91,H2 evolution,0.5 wt.% NaCl,50.0,47,(Lamaka et al.;2017),2017,Corrosion Science,c1ccc(-c2ccccn2)nc1,60.753350335071055,araaa{Maeaaaade}dar,SAMPLE_17,BASE_4
4879,1254,4;7-Diphenyl-1;10-phenanthroline(Bathophenanthroline),c1ccc(-c2ccnc3c2ccc2c(-c4ccccc4)ccnc23)cc1,Mg,CPMg220ppmFe,H2 evolution,0.5 wt.% NaCl,0.5,-18,(Lamaka et al.;2017),2017,Corrosion Science,c1ccc(-c2ccnc3c2ccc2c(-c4ccccc4)ccnc23)cc1,68.50522219881432,araaa{Maeaadataeaaaea{Mauaaaaau}aadaet}aar,SAMPLE_20,BASE_4
4880,1254,4;7-Diphenyl-1;10-phenanthroline(Bathophenanthroline),c1ccc(-c2ccnc3c2ccc2c(-c4ccccc4)ccnc23)cc1,Mg,WE43,H2 evolution,0.5 wt.% NaCl,0.5,-3,(Lamaka et al.;2017),2017,Corrosion Science,c1ccc(-c2ccnc3c2ccc2c(-c4ccccc4)ccnc23)cc1,67.18848023342025,araaa{Maeaadataeaaaea{Mauaaaaau}aadaet}aar,SAMPLE_33,BASE_4
4881,1254,4;7-Diphenyl-1;10-phenanthroline(Bathophenanthroline),c1ccc(-c2ccnc3c2ccc2c(-c4ccccc4)ccnc23)cc1,Mg,ZE41,H2 evolution,0.5 wt.% NaCl,0.5,-41,(Lamaka et al.;2017),2017,Corrosion Science,c1ccc(-c2ccnc3c2ccc2c(-c4ccccc4)ccnc23)cc1,70.22989638016733,araaa{Maeaadataeaaaea{Mauaaaaau}aadaet}aar,SAMPLE_34,BASE_4
4882,1254,4;7-Diphenyl-1;10-phenanthroline(Bathophenanthroline),c1ccc(-c2ccnc3c2ccc2c(-c4ccccc4)ccnc23)cc1,Mg,E21,H2 evolution,0.5 wt.% NaCl,0.5,-3,(Lamaka et al.;2017),2017,Corrosion Science,c1ccc(-c2ccnc3c2ccc2c(-c4ccccc4)ccnc23)cc1,67.18848023342025,araaa{Maeaadataeaaaea{Mauaaaaau}aadaet}aar,SAMPLE_26,BASE_4
4883,1254,4;7-Diphenyl-1;10-phenanthroline(Bathophenanthroline),c1ccc(-c2ccnc3c2ccc2c(-c4ccccc4)ccnc23)cc1,Mg,AZ31,H2 evolution,0.5 wt.% NaCl,0.5,-83,(Lamaka et al.;2017),2017,Corrosion Science,c1ccc(-c2ccnc3c2ccc2c(-c4ccccc4)ccnc23)cc1,72.75505253235292,araaa{Maeaadataeaaaea{Mauaaaaau}aadaet}aar,SAMPLE_16,BASE_4
4884,1254,4;7-Diphenyl-1;10-phenanthroline(Bathophenanthroline),c1ccc(-c2ccnc3c2ccc2c(-c4ccccc4)ccnc23)cc1,Mg,AZ91,H2 evolution,0.5 wt.% NaCl,0.5,11,(Lamaka et al.;2017),2017,Corrosion Science,c1ccc(-c2ccnc3c2ccc2c(-c4ccccc4)ccnc23)cc1,65.77356072779565,araaa{Maeaadataeaaaea{Mauaaaaau}aadaet}aar,SAMPLE_17,BASE_4
4885,1254,4;7-Diphenyl-1;10-phenanthroline(Bathophenanthroline),c1ccc(-c2ccnc3c2ccc2c(-c4ccccc4)ccnc23)cc1,Mg,AM50,H2 evolution,0.5 wt.% NaCl,0.5,-43,(Lamaka et al.;2017),2017,Corrosion Science,c1ccc(-c2ccnc3c2ccc2c(-c4ccccc4)ccnc23)cc1,70.36630829060661,araaa{Maeaadataeaaaea{Mauaaaaau}aadaet}aar,SAMPLE_14,BASE_4
4886,1255,"1,10-phenanthroimidazolederivatives2-phenyl-1H-imidazo[4,5-f][1,10]phenanthroline(IPB)",c1ccc(-c2nc3c4cccnc4c4ncccc4c3[nH]2)cc1,Fe,Carbon Steel,potentiodynamic polarization,1.0M HCL,1.0,89.2,"1, 10-phenanthroimidazole derivatives as efficient corrosion inhibitors for mild steel in 1 M HCl: synthesis, gravimetric, electrochemical and theoretical investigation",2021,Journal of Molecular Structure,c1ccc(-c2nc3c4cccnc4c4ncccc4c3[nH]2)cc1,45.346841402980914,araaa{Maedatauaaadauaudaaaauat<dH>e}aar,SAMPLE_23,BASE_3
4887,1256,2-phenyl benzimidazole (PBI),c1ccc(-c2nc3ccccc3[nH]2)cc1,Fe,Carbon Steel,potentiodynamic polarization,1.0M HCL,1.0,87.9,Effect of substitution on corrosion inhibition properties of 2-(substituted phenyl) benzimidazole derivatives on mild steel in 1 M HCl solution: A combined experimental and theoretical approach,2017,Corrosion Science,c1ccc(-c2nc3ccccc3[nH]2)cc1,46.4476416238047,araaa{Maedataaaaat<dH>e}aar,SAMPLE_23,BASE_3
4888,1256,2-phenyl benzimidazole (PBI),c1ccc(-c2nc3ccccc3[nH]2)cc1,Fe,Carbon Steel,potentiodynamic polarization,1.0M HCL,0.1,74.1,Effect of substitution on corrosion inhibition properties of 2-(substituted phenyl) benzimidazole derivatives on mild steel in 1 M HCl solution: A combined experimental and theoretical approach,2017,Corrosion Science,c1ccc(-c2nc3ccccc3[nH]2)cc1,53.818355059709006,araaa{Maedataaaaat<dH>e}aar,SAMPLE_23,BASE_3
4889,1256,2-phenyl benzimidazole (PBI),c1ccc(-c2nc3ccccc3[nH]2)cc1,Fe,Carbon Steel,potentiodynamic polarization,1.0M HCL,0.5,81.8,Effect of substitution on corrosion inhibition properties of 2-(substituted phenyl) benzimidazole derivatives on mild steel in 1 M HCl solution: A combined experimental and theoretical approach,2017,Corrosion Science,c1ccc(-c2nc3ccccc3[nH]2)cc1,50.401249869253704,araaa{Maedataaaaat<dH>e}aar,SAMPLE_23,BASE_3
4890,1257,"1,4-bis(2-phenyl-1H-benzo[d]imidazol-1-yl)butane(IM-H)",c1ccc(-c2nc3ccccc3n2CCCCn2c(-c3ccccc3)nc3ccccc32)cc1,Fe,Carbon Steel,potentiodynamic polarization,1.0M HCL,1.0,81,Comprehensive assessment of corrosion inhibition mechanisms of novel benzimidazole compounds for mild steel in HCl: An experimental and theoretical investigation,2020,Journal of Molecular Liquids,c1ccc(-c2nc3ccccc3n2CCCCn2c(-c3ccccc3)nc3ccccc32)cc1,50.81787692311764,araaa{MaedataaaaatdeAAAAdea{Mataaaaat}dataaaaate}aar,SAMPLE_23,BASE_3
4891,1257,"1,4-bis(2-phenyl-1H-benzo[d]imidazol-1-yl)butane(IM-H)",c1ccc(-c2nc3ccccc3n2CCCCn2c(-c3ccccc3)nc3ccccc32)cc1,Fe,Carbon Steel,potentiodynamic polarization,1.0M HCL,0.1,67,Comprehensive assessment of corrosion inhibition mechanisms of novel benzimidazole compounds for mild steel in HCl: An experimental and theoretical investigation,2020,Journal of Molecular Liquids,c1ccc(-c2nc3ccccc3n2CCCCn2c(-c3ccccc3)nc3ccccc32)cc1,56.16470836177948,araaa{MaedataaaaatdeAAAAdea{Mataaaaat}dataaaaate}aar,SAMPLE_23,BASE_3
4892,1257,"1,4-bis(2-phenyl-1H-benzo[d]imidazol-1-yl)butane(IM-H)",c1ccc(-c2nc3ccccc3n2CCCCn2c(-c3ccccc3)nc3ccccc32)cc1,Fe,Carbon Steel,potentiodynamic polarization,1.0M HCL,0.5,75,Comprehensive assessment of corrosion inhibition mechanisms of novel benzimidazole compounds for mild steel in HCl: An experimental and theoretical investigation,2020,Journal of Molecular Liquids,c1ccc(-c2nc3ccccc3n2CCCCn2c(-c3ccccc3)nc3ccccc32)cc1,53.47582124665074,araaa{MaedataaaaatdeAAAAdea{Mataaaaat}dataaaaate}aar,SAMPLE_23,BASE_3
4893,1257,"1,4-bis(2-phenyl-1H-benzo[d]imidazol-1-yl)butane(IM-H)",c1ccc(-c2nc3ccccc3n2CCCCn2c(-c3ccccc3)nc3ccccc32)cc1,Fe,Carbon Steel,potentiodynamic polarization,1.0M HCL,5.0,88,Comprehensive assessment of corrosion inhibition mechanisms of novel benzimidazole compounds for mild steel in HCl: An experimental and theoretical investigation,2020,Journal of Molecular Liquids,c1ccc(-c2nc3ccccc3n2CCCCn2c(-c3ccccc3)nc3ccccc32)cc1,46.367267008737855,araaa{MaedataaaaatdeAAAAdea{Mataaaaat}dataaaaate}aar,SAMPLE_23,BASE_3
4894,1258,5-phenyl-tetrazole,c1ccc(-c2nn[nH]n2)cc1,Cu,OFHC,polarization resistance,0.1 M NaCl,1.0,99.5,"ZUCCHI, F., TRABANELLI, G. & FONSATI, M.",1996,Corros. Sci,c1ccc(-c2nn[nH]n2)cc1,15.587543839073875,araaa{Maedd<dH>de}aar,SAMPLE_31,BASE_2
4895,1258,5-phenyl-tetrazole,c1ccc(-c2nn[nH]n2)cc1,Cu,OFHC,polarization resistance,0.1 M NaCl,1.0,99.4,"ZUCCHI, F., TRABANELLI, G. & FONSATI, M.",1996,Corros. Sci,c1ccc(-c2nn[nH]n2)cc1,17.35334371080399,araaa{Maedd<dH>de}aar,SAMPLE_31,BASE_2
4896,1258,5-phenyl-tetrazole,c1ccc(-c2nn[nH]n2)cc1,Cu,OFHC,polarization resistance,0.1 M NaCl,1.0,98.6,"ZUCCHI, F., TRABANELLI, G. & FONSATI, M.",1996,Corros. Sci,c1ccc(-c2nn[nH]n2)cc1,25.5594959590533,araaa{Maedd<dH>de}aar,SAMPLE_31,BASE_2
4897,1259,"1,4-bis(2-pyridyl)-5H-pyridazino[4,5-b]indole",c1ccc(-c2nnc(-c3ccccn3)c3c2[nH]c2ccccc23)nc1,Fe,Carbon Steel,potentiodynamic polarization,1.0M HCL,0.01,50.5,"Enhanced corrosion resistance of mild steel in molar hydrochloric acid solution by 1,4-bis(2-pyridyl)-5H-pyridazino[4,5-b]indole: Electrochemical, theoretical and XPS studies",2006,Applied Surface Science,c1ccc(-c2nnc(-c3ccccn3)c3c2[nH]c2ccccc23)nc1,60.09167261372256,araaa{Maedda{Mataaaadt}atae<dH>aeaaaaaet}dar,SAMPLE_23,BASE_3
4898,1259,"1,4-bis(2-pyridyl)-5H-pyridazino[4,5-b]indole",c1ccc(-c2nnc(-c3ccccn3)c3c2[nH]c2ccccc23)nc1,Fe,Carbon Steel,potentiodynamic polarization,1.0M HCL,0.1,90.2,"Enhanced corrosion resistance of mild steel in molar hydrochloric acid solution by 1,4-bis(2-pyridyl)-5H-pyridazino[4,5-b]indole: Electrochemical, theoretical and XPS studies",2006,Applied Surface Science,c1ccc(-c2nnc(-c3ccccn3)c3c2[nH]c2ccccc23)nc1,44.40580218867576,araaa{Maedda{Mataaaadt}atae<dH>aeaaaaaet}dar,SAMPLE_23,BASE_3
4899,1260,"3,5-bis(2-pyridyl)-1,2,4-oxadiazoles",c1ccc(-c2noc(-c3ccccn3)n2)nc1,Fe,Carbon Steel,potentiodynamic polarization,1.0M HCL,0.2,85.51,"ac impedance, X-ray photoelectron spectroscopy and density functional theory studies of 3,5-bis(n-pyridyl)-1,2,4-oxadiazoles as efficient corrosion inhibitors for carbon steel surface in hydrochloric acid solution",2010,Electrochimica Acta,c1ccc(-c2noc(-c3ccccn3)n2)nc1,48.19341028770933,araaa{Maedba{Mataaaadt}de}dar,SAMPLE_23,BASE_3
4900,1260,"3,5-bis(2-pyridyl)-1,2,4-oxadiazoles",c1ccc(-c2noc(-c3ccccn3)n2)nc1,Fe,Carbon Steel,potentiodynamic polarization,1.0M HCL,0.4,87.26,"ac impedance, X-ray photoelectron spectroscopy and density functional theory studies of 3,5-bis(n-pyridyl)-1,2,4-oxadiazoles as efficient corrosion inhibitors for carbon steel surface in hydrochloric acid solution",2010,Electrochimica Acta,c1ccc(-c2noc(-c3ccccn3)n2)nc1,46.94682253037265,araaa{Maedba{Mataaaadt}de}dar,SAMPLE_23,BASE_3
4901,1260,"3,5-bis(2-pyridyl)-1,2,4-oxadiazoles",c1ccc(-c2noc(-c3ccccn3)n2)nc1,Fe,Carbon Steel,potentiodynamic polarization,1.0M HCL,0.8,92.71,"ac impedance, X-ray photoelectron spectroscopy and density functional theory studies of 3,5-bis(n-pyridyl)-1,2,4-oxadiazoles as efficient corrosion inhibitors for carbon steel surface in hydrochloric acid solution",2010,Electrochimica Acta,c1ccc(-c2noc(-c3ccccn3)n2)nc1,41.54019031973685,araaa{Maedba{Mataaaadt}de}dar,SAMPLE_23,BASE_3
4902,1260,"3,5-bis(2-pyridyl)-1,2,4-oxadiazoles",c1ccc(-c2noc(-c3ccccn3)n2)nc1,Fe,Carbon Steel,potentiodynamic polarization,1.0M HCL,1.2,95.44,"ac impedance, X-ray photoelectron spectroscopy and density functional theory studies of 3,5-bis(n-pyridyl)-1,2,4-oxadiazoles as efficient corrosion inhibitors for carbon steel surface in hydrochloric acid solution",2010,Electrochimica Acta,c1ccc(-c2noc(-c3ccccn3)n2)nc1,36.99613295577452,araaa{Maedba{Mataaaadt}de}dar,SAMPLE_23,BASE_3
4903,1261,1-phenyltetrazole (1-phenyl-1H-tetrazole),c1ccc(-n2cnnn2)cc1,Al,unknown_probably_pure,gravimetry,1M HCl,0.1,65.1,"KHALED, K. F. & AL-QAHTANI, M. M.",2009,Materials Chemistry and Physics,c1ccc(-n2cnnn2)cc1,56.70687235783349,araaa{Mdeaddde}aar,SAMPLE_40,BASE_1
4904,1261,1-phenyltetrazole (1-phenyl-1H-tetrazole),c1ccc(-n2cnnn2)cc1,Al,unknown_probably_pure,gravimetry,1M HCl,1.0,87.2,"KHALED, K. F. & AL-QAHTANI, M. M.",2009,Materials Chemistry and Physics,c1ccc(-n2cnnn2)cc1,46.99232810601211,araaa{Mdeaddde}aar,SAMPLE_40,BASE_1
4905,1261,1-phenyltetrazole (1-phenyl-1H-tetrazole),c1ccc(-n2cnnn2)cc1,Al,unknown_probably_pure,gravimetry,1M HCl,5.0,92,"KHALED, K. F. & AL-QAHTANI, M. M.",2009,Materials Chemistry and Physics,c1ccc(-n2cnnn2)cc1,42.44030275679476,araaa{Mdeaddde}aar,SAMPLE_40,BASE_1
4906,1261,1-phenyltetrazole (1-phenyl-1H-tetrazole),c1ccc(-n2cnnn2)cc1,Al,unknown_probably_pure,gravimetry,1M HCl,10.0,97.1,"KHALED, K. F. & AL-QAHTANI, M. M.",2009,Materials Chemistry and Physics,c1ccc(-n2cnnn2)cc1,32.6125481222582,araaa{Mdeaddde}aar,SAMPLE_40,BASE_1
4907,1261,1-phenyltetrazole (1-phenyl-1H-tetrazole),c1ccc(-n2cnnn2)cc1,Al,unknown_probably_pure,impedance,1M HCl,0.1,55.7,"KHALED, K. F. & AL-QAHTANI, M. M.",2009,Materials Chemistry and Physics,c1ccc(-n2cnnn2)cc1,59.016744413196214,araaa{Mdeaddde}aar,SAMPLE_40,BASE_1
4908,1261,1-phenyltetrazole (1-phenyl-1H-tetrazole),c1ccc(-n2cnnn2)cc1,Al,unknown_probably_pure,impedance,1M HCl,1.0,80.9,"KHALED, K. F. & AL-QAHTANI, M. M.",2009,Materials Chemistry and Physics,c1ccc(-n2cnnn2)cc1,50.868717383858616,araaa{Mdeaddde}aar,SAMPLE_40,BASE_1
4909,1261,1-phenyltetrazole (1-phenyl-1H-tetrazole),c1ccc(-n2cnnn2)cc1,Al,unknown_probably_pure,impedance,1M HCl,5.0,84,"KHALED, K. F. & AL-QAHTANI, M. M.",2009,Materials Chemistry and Physics,c1ccc(-n2cnnn2)cc1,49.15349248622498,araaa{Mdeaddde}aar,SAMPLE_40,BASE_1
4910,1261,1-phenyltetrazole (1-phenyl-1H-tetrazole),c1ccc(-n2cnnn2)cc1,Al,unknown_probably_pure,impedance,1M HCl,10.0,90.5,"KHALED, K. F. & AL-QAHTANI, M. M.",2009,Materials Chemistry and Physics,c1ccc(-n2cnnn2)cc1,44.10468719368742,araaa{Mdeaddde}aar,SAMPLE_40,BASE_1
4911,1262,3;6-dimethylidene-1;2;4;5-tetraphenylcyclohexa-1;4-diene (Tetraphenyl-p-quinodimethane),c1ccc(C(c2ccccc2)=c2ccc(=C(c3ccccc3)c3ccccc3)cc2)cc1,Al,powder,H2 evolution,"1M HCl, 2.5% NaCl",10.0,31,"HORNER, L. & MEISEL, K.",1978,Werkstoffe Und Korrosion-Materials and Corrosion,c1ccc(C(c2ccccc2)=c2ccc(=C(c3ccccc3)c3ccccc3)cc2)cc1,63.30841721372063,araaa{A{aeaaaaae}~aeaaa{~A{ataaaaat}ataaaaat}aae}aar,SAMPLE_37,BASE_1
4912,1263,2;4;6 Triphenylpyrrliumjodid2;4;6-Triphenyl-1;3;5-triazine493-77-6,c1ccc(C2=NC(c3ccccc3)NC(c3ccccc3)=N2)cc1,Al,powder,H2 evolution,"1M HCl, 2.5% NaCl",10.0,44,"HORNER, L. & MEISEL, K.",1978,Werkstoffe Und Korrosion-Materials and Corrosion,c1ccc(C2=NC(c3ccccc3)NC(c3ccccc3)=N2)cc1,61.28660898641726,araaa{Ae~DA{ataaaaat}DA{ataaaaat}~De}aar,SAMPLE_37,BASE_1
4913,1264,"N1-(2-morpholinoethyl)-N1,N3-bis(pyridine-2-ylmethyl)propane-1,3-diamine(RSB)",c1ccc(CNCCCN(CCN2CCCCC2)Cc2ccccn2)nc1,Fe,Carbon Steel,potentiodynamic polarization,1.0M HCL,1.0,86,Anti-corrosion behavior of 2-((3-(2-morpholino ethylamino) -N3-((pyridine-2-yl)methyl)propylimino)methyl)pyridine and its reduced form on carbon steel in hydrochloric acid solution: Experimental and theoretical studies,2022,Thin Solid Films,c1ccc(CNCCCN(CCN2CCCCC2)Cc2ccccn2)nc1,47.860229527556804,araaa{ADAAAD{AADeAAAAAe}Aaeaaaade}dar,SAMPLE_23,BASE_3
4914,1266,Tribenzylarsane; Tribenzylarsine,c1ccc(C[As](Cc2ccccc2)Cc2ccccc2)cc1,Al,powder,H2 evolution,"1M HCl, 2.5% NaCl",10.0,86,"HORNER, L. & MEISEL, K.",1978,Werkstoffe Und Korrosion-Materials and Corrosion,c1ccc(C[As](Cc2ccccc2)Cc2ccccc2)cc1,47.860229527556804,araaa{A<Ae>{Aaeaaaaae}Aaeaaaaae}aar,SAMPLE_37,BASE_1
4915,1267,6-benzylquinoline,c1ccc(Cc2ccc3ncccc3c2)cc1,Fe,Carbon Steel,potentiodynamic polarization,1.0M HCL,1.0,96.54,Excellent corrosion inhibition performance of novel quinoline derivatives on mild steel in HCl media: Experimental and computational investigations,2018,Journal of Molecular Liquids,c1ccc(Cc2ccc3ncccc3c2)cc1,34.32252602083009,araaa{Aaeaaatdaaaatae}aar,SAMPLE_23,BASE_3
4916,1267,6-benzylquinoline,c1ccc(Cc2ccc3ncccc3c2)cc1,Fe,Carbon Steel,potentiodynamic polarization,1.0M HCL,0.1,73.18,Excellent corrosion inhibition performance of novel quinoline derivatives on mild steel in HCl media: Experimental and computational investigations,2018,Journal of Molecular Liquids,c1ccc(Cc2ccc3ncccc3c2)cc1,54.15641209026641,araaa{Aaeaaatdaaaatae}aar,SAMPLE_23,BASE_3
4917,1267,6-benzylquinoline,c1ccc(Cc2ccc3ncccc3c2)cc1,Fe,Carbon Steel,potentiodynamic polarization,1.0M HCL,0.5,91.03,Excellent corrosion inhibition performance of novel quinoline derivatives on mild steel in HCl media: Experimental and computational investigations,2018,Journal of Molecular Liquids,c1ccc(Cc2ccc3ncccc3c2)cc1,43.54870398691398,araaa{Aaeaaatdaaaatae}aar,SAMPLE_23,BASE_3
4918,1268,6-benzylquinoline,c1ccc(Cc2cccc3ncccc23)cc1,Fe,Carbon Steel,potentiodynamic polarization,1.0M HCL,1.0,94.74,Excellent corrosion inhibition performance of novel quinoline derivatives on mild steel in HCl media: Experimental and computational investigations,2018,Journal of Molecular Liquids,c1ccc(Cc2cccc3ncccc23)cc1,38.379244555565904,araaa{Aaeaaaatdaaaaet}aar,SAMPLE_23,BASE_3
4919,1269,diglycidyl amino benzene(DGAB),c1ccc(N(CC2CO2)CC2CO2)cc1,Fe,Carbon Steel,potentiodynamic polarization,1.0M HCL,1.0,96.3,Development and potential performance of prepolymer in corrosion inhibition for carbon steel in 1.0 M HCl: Outlooks from experimental and computational investigations,2020,Journal of Colloid and Interface Science,c1ccc(N(CC2CO2)CC2CO2)cc1,34.97204883008653,araaa{D{AAeABe}AAeABe}aar,SAMPLE_23,BASE_3
4920,1271,diphenyldiazene (Azobenzene),c1ccc(N=Nc2ccccc2)cc1,Al,powder,H2 evolution,"1M HCl, 2.5% NaCl",10.0,5,"HORNER, L. & MEISEL, K.",1978,Werkstoffe Und Korrosion-Materials and Corrosion,c1ccc(N=Nc2ccccc2)cc1,66.40542076219096,araaa{D~Daeaaaaae}aar,SAMPLE_37,BASE_1
4921,1272,N-phenylnaphthalen-2-amine ,c1ccc(Nc2ccc3ccccc3c2)cc1,Al,powder,H2 evolution,"1M HCl, 2.5% NaCl",10.0,24,"HORNER, L. & MEISEL, K.",1978,Werkstoffe Und Korrosion-Materials and Corrosion,c1ccc(Nc2ccc3ccccc3c2)cc1,64.24425638197809,araaa{Daeaaataaaaatae}aar,SAMPLE_37,BASE_1
4922,1273,N-phenylnaphthalen-1-amine,c1ccc(Nc2cccc3ccccc23)cc1,Al,powder,H2 evolution,"1M HCl, 2.5% NaCl",10.0,20,"HORNER, L. & MEISEL, K.",1978,Werkstoffe Und Korrosion-Materials and Corrosion,c1ccc(Nc2cccc3ccccc23)cc1,64.74103632529831,araaa{Daeaaaataaaaaet}aar,SAMPLE_37,BASE_1
4923,1274,Diphenylamine,c1ccc(Nc2ccccc2)cc1,Al,powder,H2 evolution,"1M HCl, 2.5% NaCl",10.0,8,"HORNER, L. & MEISEL, K.",1978,Werkstoffe Und Korrosion-Materials and Corrosion,c1ccc(Nc2ccccc2)cc1,66.09464269120777,araaa{Daeaaaaae}aar,SAMPLE_37,BASE_1
4924,1275,Triphenylphosphine,c1ccc(P(c2ccccc2)c2ccccc2)cc1,Al,powder,H2 evolution,"1M HCl, 2.5% NaCl",10.0,-69,"HORNER, L. & MEISEL, K.",1978,Werkstoffe Und Korrosion-Materials and Corrosion,c1ccc(P(c2ccccc2)c2ccccc2)cc1,71.98424138890499,araaa{K{aeaaaaae}aeaaaaae}aar,SAMPLE_37,BASE_1
4925,1275,Triphenylphosphine,c1ccc(P(c2ccccc2)c2ccccc2)cc1,Zn,unknown_probably_pure,H2 evolution,2.5% NaCl,10.0,88,"HORNER, L. & MEISEL, K.",1978,Werkstoffe Und Korrosion-Materials and Corrosion,c1ccc(P(c2ccccc2)c2ccccc2)cc1,46.367267008737855,araaa{K{aeaaaaae}aeaaaaae}aar,SAMPLE_40,BASE_5
4926,1276,(phenyldisulfanyl)benzene(Diphenyl disulfide),c1ccc(SSc2ccccc2)cc1,Al,powder,H2 evolution,"1M HCl, 2.5% NaCl",10.0,3,"HORNER, L. & MEISEL, K.",1978,Werkstoffe Und Korrosion-Materials and Corrosion,c1ccc(SSc2ccccc2)cc1,66.60720067580934,araaa{EEaeaaaaae}aar,SAMPLE_37,BASE_1
4927,1277,2-(4-pyridyl)-benzimidazole (PBI),c1ccc2[nH]c(-c3ccncc3)nc2c1,Fe,Carbon Steel,potentiodynamic polarization,1.0M HCL,1.0,80.5,Performance and theoretical study on corrosion inhibition of 2-(4-pyridyl)-benzimidazole for mild steel in hydrochloric acid,2012,Corrosion Science,c1ccc2[nH]c(-c3ccncc3)nc2c1,51.06945173064763,araaae<dH>a{Mataadaat}daear,SAMPLE_23,BASE_3
4928,1277,2-(4-pyridyl)-benzimidazole (PBI),c1ccc2[nH]c(-c3ccncc3)nc2c1,Fe,Carbon Steel,potentiodynamic polarization,1.0M HCL,0.1,69.5,Performance and theoretical study on corrosion inhibition of 2-(4-pyridyl)-benzimidazole for mild steel in hydrochloric acid,2012,Corrosion Science,c1ccc2[nH]c(-c3ccncc3)nc2c1,55.40170882154938,araaae<dH>a{Mataadaat}daear,SAMPLE_23,BASE_3
4929,1277,2-(4-pyridyl)-benzimidazole (PBI),c1ccc2[nH]c(-c3ccncc3)nc2c1,Fe,Carbon Steel,potentiodynamic polarization,1.0M HCL,0.5,76,Performance and theoretical study on corrosion inhibition of 2-(4-pyridyl)-benzimidazole for mild steel in hydrochloric acid,2012,Corrosion Science,c1ccc2[nH]c(-c3ccncc3)nc2c1,53.080456738168074,araaae<dH>a{Mataadaat}daear,SAMPLE_23,BASE_3
4930,1277,2-(4-pyridyl)-benzimidazole (PBI),c1ccc2[nH]c(-c3ccncc3)nc2c1,Fe,Carbon Steel,potentiodynamic polarization,1.0M HCL,0.25,71.5,Performance and theoretical study on corrosion inhibition of 2-(4-pyridyl)-benzimidazole for mild steel in hydrochloric acid,2012,Corrosion Science,c1ccc2[nH]c(-c3ccncc3)nc2c1,54.74484117506073,araaae<dH>a{Mataadaat}daear,SAMPLE_23,BASE_3
4931,1277,2-(4-pyridyl)-benzimidazole (PBI),c1ccc2[nH]c(-c3ccncc3)nc2c1,Fe,Carbon Steel,potentiodynamic polarization,1.0M HCL,2.0,82.1,Performance and theoretical study on corrosion inhibition of 2-(4-pyridyl)-benzimidazole for mild steel in hydrochloric acid,2012,Corrosion Science,c1ccc2[nH]c(-c3ccncc3)nc2c1,50.240275212878814,araaae<dH>a{Mataadaat}daear,SAMPLE_23,BASE_3
4932,1278,thiabendazole(TBZ),c1ccc2[nH]c(-c3cscn3)nc2c1,Fe,Carbon Steel,potentiodynamic polarization,1.0M HCL,1.0,86.1,Highly efficient corrosion inhibitor for C1020 carbon steel during acid cleaning in multistage flash (MSF) desalination plant,2019,Desalination,c1ccc2[nH]c(-c3cscn3)nc2c1,47.790802093826976,araaae<dH>a{Mataeadt}daear,SAMPLE_23,BASE_3
4933,1279,"1,2-Bis-(2-benzimidazolyl) ethylene",c1ccc2[nH]c(CCc3nc4ccccc4[nH]3)nc2c1,Fe,Carbon Steel,potentiodynamic polarization,1.0M HCL,1.0,94,Correlating electronic structure with corrosion inhibition potentiality of some bis-benzimidazole derivatives for mild steel in hydrochloric acid: Combined experimental and theoretical studies,2015,Corrosion Science,c1ccc2[nH]c(CCc3nc4ccccc4[nH]3)nc2c1,39.65407727930763,araaae<dH>a{AAatdauaaaaau<dH>t}daear,SAMPLE_23,BASE_3
4934,1279,"1,2-Bis-(2-benzimidazolyl) ethylene",c1ccc2[nH]c(CCc3nc4ccccc4[nH]3)nc2c1,Fe,Carbon Steel,potentiodynamic polarization,1.0M HCL,0.1,65,Correlating electronic structure with corrosion inhibition potentiality of some bis-benzimidazole derivatives for mild steel in hydrochloric acid: Combined experimental and theoretical studies,2015,Corrosion Science,c1ccc2[nH]c(CCc3nc4ccccc4[nH]3)nc2c1,56.73458363719991,araaae<dH>a{AAatdauaaaaau<dH>t}daear,SAMPLE_23,BASE_3
4935,1280,tri (2-benzimidazolylmethyl) amine(TBIA),c1ccc2[nH]c(CN(Cc3nc4ccccc4[nH]3)Cc3nc4ccccc4[nH]3)nc2c1,Fe,Carbon Steel,potentiodynamic polarization,1.0M HCL,1.0,92,"Novel benzimidazole derivatives as corrosion inhibitors of mild steel in the acidic media. Part I: Gravimetric, electrochemical, SEM and XPS studies",2013,Corrosion Science,c1ccc2[nH]c(CN(Cc3nc4ccccc4[nH]3)Cc3nc4ccccc4[nH]3)nc2c1,42.44030275679476,araaae<dH>a{AD{Aatdauaaaaau<dH>t}Aatdauaaaaau<dH>t}daear,SAMPLE_23,BASE_3
4936,1280,tri (2-benzimidazolylmethyl) amine(TBIA),c1ccc2[nH]c(CN(Cc3nc4ccccc4[nH]3)Cc3nc4ccccc4[nH]3)nc2c1,Fe,Carbon Steel,potentiodynamic polarization,1.0M HCL,0.1,81.5,"Novel benzimidazole derivatives as corrosion inhibitors of mild steel in the acidic media. Part I: Gravimetric, electrochemical, SEM and XPS studies",2013,Corrosion Science,c1ccc2[nH]c(CN(Cc3nc4ccccc4[nH]3)Cc3nc4ccccc4[nH]3)nc2c1,50.55959266915984,araaae<dH>a{AD{Aatdauaaaaau<dH>t}Aatdauaaaaau<dH>t}daear,SAMPLE_23,BASE_3
4937,1280,tri (2-benzimidazolylmethyl) amine(TBIA),c1ccc2[nH]c(CN(Cc3nc4ccccc4[nH]3)Cc3nc4ccccc4[nH]3)nc2c1,Fe,Carbon Steel,potentiodynamic polarization,1.0M HCL,0.5,86.9,"Novel benzimidazole derivatives as corrosion inhibitors of mild steel in the acidic media. Part I: Gravimetric, electrochemical, SEM and XPS studies",2013,Corrosion Science,c1ccc2[nH]c(CN(Cc3nc4ccccc4[nH]3)Cc3nc4ccccc4[nH]3)nc2c1,47.216703056660045,araaae<dH>a{AD{Aatdauaaaaau<dH>t}Aatdauaaaaau<dH>t}daear,SAMPLE_23,BASE_3
4938,1280,tri (2-benzimidazolylmethyl) amine(TBIA),c1ccc2[nH]c(CN(Cc3nc4ccccc4[nH]3)Cc3nc4ccccc4[nH]3)nc2c1,Fe,Carbon Steel,potentiodynamic polarization,1.0M HCL,2.0,92,"Novel benzimidazole derivatives as corrosion inhibitors of mild steel in the acidic media. Part I: Gravimetric, electrochemical, SEM and XPS studies",2013,Corrosion Science,c1ccc2[nH]c(CN(Cc3nc4ccccc4[nH]3)Cc3nc4ccccc4[nH]3)nc2c1,42.44030275679476,araaae<dH>a{AD{Aatdauaaaaau<dH>t}Aatdauaaaaau<dH>t}daear,SAMPLE_23,BASE_3
4939,1281,bis (2-benzimidazolyl-methyl) amine (BBIA),c1ccc2[nH]c(CNCc3nc4ccccc4[nH]3)nc2c1,Fe,Carbon Steel,potentiodynamic polarization,1.0M HCL,1.0,88.6,"Novel benzimidazole derivatives as corrosion inhibitors of mild steel in the acidic media. Part I: Gravimetric, electrochemical, SEM and XPS studies",2013,Corrosion Science,c1ccc2[nH]c(CNCc3nc4ccccc4[nH]3)nc2c1,45.870487065417635,araaae<dH>a{ADAatdauaaaaau<dH>t}daear,SAMPLE_23,BASE_3
4940,1281,bis (2-benzimidazolyl-methyl) amine (BBIA),c1ccc2[nH]c(CNCc3nc4ccccc4[nH]3)nc2c1,Fe,Carbon Steel,potentiodynamic polarization,1.0M HCL,0.1,80.9,"Novel benzimidazole derivatives as corrosion inhibitors of mild steel in the acidic media. Part I: Gravimetric, electrochemical, SEM and XPS studies",2013,Corrosion Science,c1ccc2[nH]c(CNCc3nc4ccccc4[nH]3)nc2c1,50.868717383858616,araaae<dH>a{ADAatdauaaaaau<dH>t}daear,SAMPLE_23,BASE_3
4941,1281,bis (2-benzimidazolyl-methyl) amine (BBIA),c1ccc2[nH]c(CNCc3nc4ccccc4[nH]3)nc2c1,Fe,Carbon Steel,potentiodynamic polarization,1.0M HCL,0.5,85.7,"Novel benzimidazole derivatives as corrosion inhibitors of mild steel in the acidic media. Part I: Gravimetric, electrochemical, SEM and XPS studies",2013,Corrosion Science,c1ccc2[nH]c(CNCc3nc4ccccc4[nH]3)nc2c1,48.065574722103065,araaae<dH>a{ADAatdauaaaaau<dH>t}daear,SAMPLE_23,BASE_3
4942,1281,bis (2-benzimidazolyl-methyl) amine (BBIA),c1ccc2[nH]c(CNCc3nc4ccccc4[nH]3)nc2c1,Fe,Carbon Steel,potentiodynamic polarization,1.0M HCL,2.0,91.8,"Novel benzimidazole derivatives as corrosion inhibitors of mild steel in the acidic media. Part I: Gravimetric, electrochemical, SEM and XPS studies",2013,Corrosion Science,c1ccc2[nH]c(CNCc3nc4ccccc4[nH]3)nc2c1,42.6794528217212,araaae<dH>a{ADAatdauaaaaau<dH>t}daear,SAMPLE_23,BASE_3
4943,1282,Bis-(2-benzimidazolyl methyl) oxide,c1ccc2[nH]c(COCc3nc4ccccc4[nH]3)nc2c1,Fe,Carbon Steel,potentiodynamic polarization,1.0M HCL,1.0,95,Correlating electronic structure with corrosion inhibition potentiality of some bis-benzimidazole derivatives for mild steel in hydrochloric acid: Combined experimental and theoretical studies,2015,Corrosion Science,c1ccc2[nH]c(COCc3nc4ccccc4[nH]3)nc2c1,37.88827740757743,araaae<dH>a{ABAatdauaaaaau<dH>t}daear,SAMPLE_23,BASE_3
