Repository: MatthiasHBusch/CrossAlloyTL

# CrossAlloyTL — cross-alloy transfer learning for Mg corrosion inhibitors

Code, data, and manuscript sources for:

> **Different Alloy, Different Story? Impact of Transfer Learning on
> Predictive Models for In Silico Screening of Mg Dissolution Modulators.**
> M. Busch, M. Tacke, S. V. Lamaka, M. L. Zheludkevich, C. J. Cyron,
> R. C. Aydin, C. Feiler (2026). *Corrosion Science* (submitted).

## Summary

We probe cross-alloy transfer learning (TL) for predicting the
inhibition efficiency (IE) of small organic dissolution modulators on
magnesium alloys, using the Mg subset of the
[ExCorr](https://excorr.web.app/) electrochemical
corrosion database.

File: data/ExCorrDatasetClean.csv (part 44 of 45)
Unnamed: 0,index,IUPAC,isomeric_SMILES,BaseMaterial,Alloy,Method,AggressiveComponent,Operating_Concentration_mM,IE,References,Year,Journal,canonical_SMILES,transformed_IE,transformed_smiles,transformed_alloy,transformed_base_material
4944,1282,Bis-(2-benzimidazolyl methyl) oxide,c1ccc2[nH]c(COCc3nc4ccccc4[nH]3)nc2c1,Fe,Carbon Steel,potentiodynamic polarization,1.0M HCL,0.1,76,Correlating electronic structure with corrosion inhibition potentiality of some bis-benzimidazole derivatives for mild steel in hydrochloric acid: Combined experimental and theoretical studies,2015,Corrosion Science,c1ccc2[nH]c(COCc3nc4ccccc4[nH]3)nc2c1,53.080456738168074,araaae<dH>a{ABAatdauaaaaau<dH>t}daear,SAMPLE_23,BASE_3
4945,1283,Bis-(2-benzimidazolyl methyl) sulphide,c1ccc2[nH]c(CSCc3nc4ccccc4[nH]3)nc2c1,Fe,Carbon Steel,potentiodynamic polarization,1.0M HCL,1.0,96,Correlating electronic structure with corrosion inhibition potentiality of some bis-benzimidazole derivatives for mild steel in hydrochloric acid: Combined experimental and theoretical studies,2015,Corrosion Science,c1ccc2[nH]c(CSCc3nc4ccccc4[nH]3)nc2c1,35.727113027364545,araaae<dH>a{AEAatdauaaaaau<dH>t}daear,SAMPLE_23,BASE_3
4946,1283,Bis-(2-benzimidazolyl methyl) sulphide,c1ccc2[nH]c(CSCc3nc4ccccc4[nH]3)nc2c1,Fe,Carbon Steel,potentiodynamic polarization,1.0M HCL,0.1,81,Correlating electronic structure with corrosion inhibition potentiality of some bis-benzimidazole derivatives for mild steel in hydrochloric acid: Combined experimental and theoretical studies,2015,Corrosion Science,c1ccc2[nH]c(CSCc3nc4ccccc4[nH]3)nc2c1,50.81787692311764,araaae<dH>a{AEAatdauaaaaau<dH>t}daear,SAMPLE_23,BASE_3
4947,1284,"1,12-bis((1H-benzimidazol-2-thioyl)dodecane (BITD)",c1ccc2[nH]c(SCCCCCCCCCCCCSc3nc4ccccc4[nH]3)nc2c1,Fe,Carbon Steel,potentiodynamic polarization,1.0M HCL,0.01,92,Bolaamphiphile-class surfactants as corrosion inhibitor model compounds against acid corrosion of mild steel,2020,Journal of Molecular Liquids,c1ccc2[nH]c(SCCCCCCCCCCCCSc3nc4ccccc4[nH]3)nc2c1,42.44030275679476,araaae<dH>a{EAAAAAAAAAAAAEatdauaaaaau<dH>t}daear,SAMPLE_23,BASE_3
4948,1284,"1,12-bis((1H-benzimidazol-2-thioyl)dodecane (BITD)",c1ccc2[nH]c(SCCCCCCCCCCCCSc3nc4ccccc4[nH]3)nc2c1,Fe,Carbon Steel,potentiodynamic polarization,1.0M HCL,0.1,96,Bolaamphiphile-class surfactants as corrosion inhibitor model compounds against acid corrosion of mild steel,2020,Journal of Molecular Liquids,c1ccc2[nH]c(SCCCCCCCCCCCCSc3nc4ccccc4[nH]3)nc2c1,35.727113027364545,araaae<dH>a{EAAAAAAAAAAAAEatdauaaaaau<dH>t}daear,SAMPLE_23,BASE_3
4949,1284,"1,12-bis((1H-benzimidazol-2-thioyl)dodecane (BITD)",c1ccc2[nH]c(SCCCCCCCCCCCCSc3nc4ccccc4[nH]3)nc2c1,Fe,Carbon Steel,potentiodynamic polarization,1.0M HCL,0.05,94,Bolaamphiphile-class surfactants as corrosion inhibitor model compounds against acid corrosion of mild steel,2020,Journal of Molecular Liquids,c1ccc2[nH]c(SCCCCCCCCCCCCSc3nc4ccccc4[nH]3)nc2c1,39.65407727930763,araaae<dH>a{EAAAAAAAAAAAAEatdauaaaaau<dH>t}daear,SAMPLE_23,BASE_3
4950,1284,"1,12-bis((1H-benzimidazol-2-thioyl)dodecane (BITD)",c1ccc2[nH]c(SCCCCCCCCCCCCSc3nc4ccccc4[nH]3)nc2c1,Fe,Carbon Steel,potentiodynamic polarization,1.0M HCL,0.5,97,Bolaamphiphile-class surfactants as corrosion inhibitor model compounds against acid corrosion of mild steel,2020,Journal of Molecular Liquids,c1ccc2[nH]c(SCCCCCCCCCCCCSc3nc4ccccc4[nH]3)nc2c1,32.94088754987741,araaae<dH>a{EAAAAAAAAAAAAEatdauaaaaau<dH>t}daear,SAMPLE_23,BASE_3
4951,1285,"1,6-bis((1H-benzimidazol-2-thioyl)hexane (BITH)",c1ccc2[nH]c(SCCCCCCSc3nc4ccccc4[nH]3)nc2c1,Fe,Carbon Steel,potentiodynamic polarization,1.0M HCL,0.01,85,Bolaamphiphile-class surfactants as corrosion inhibitor model compounds against acid corrosion of mild steel,2020,Journal of Molecular Liquids,c1ccc2[nH]c(SCCCCCCSc3nc4ccccc4[nH]3)nc2c1,48.52843138895072,araaae<dH>a{EAAAAAAEatdauaaaaau<dH>t}daear,SAMPLE_23,BASE_3
4952,1285,"1,6-bis((1H-benzimidazol-2-thioyl)hexane (BITH)",c1ccc2[nH]c(SCCCCCCSc3nc4ccccc4[nH]3)nc2c1,Fe,Carbon Steel,potentiodynamic polarization,1.0M HCL,0.1,89,Bolaamphiphile-class surfactants as corrosion inhibitor model compounds against acid corrosion of mild steel,2020,Journal of Molecular Liquids,c1ccc2[nH]c(SCCCCCCSc3nc4ccccc4[nH]3)nc2c1,45.52455438040617,araaae<dH>a{EAAAAAAEatdauaaaaau<dH>t}daear,SAMPLE_23,BASE_3
4953,1285,"1,6-bis((1H-benzimidazol-2-thioyl)hexane (BITH)",c1ccc2[nH]c(SCCCCCCSc3nc4ccccc4[nH]3)nc2c1,Fe,Carbon Steel,potentiodynamic polarization,1.0M HCL,0.05,88,Bolaamphiphile-class surfactants as corrosion inhibitor model compounds against acid corrosion of mild steel,2020,Journal of Molecular Liquids,c1ccc2[nH]c(SCCCCCCSc3nc4ccccc4[nH]3)nc2c1,46.367267008737855,araaae<dH>a{EAAAAAAEatdauaaaaau<dH>t}daear,SAMPLE_23,BASE_3
4954,1285,"1,6-bis((1H-benzimidazol-2-thioyl)hexane (BITH)",c1ccc2[nH]c(SCCCCCCSc3nc4ccccc4[nH]3)nc2c1,Fe,Carbon Steel,potentiodynamic polarization,1.0M HCL,0.5,92,Bolaamphiphile-class surfactants as corrosion inhibitor model compounds against acid corrosion of mild steel,2020,Journal of Molecular Liquids,c1ccc2[nH]c(SCCCCCCSc3nc4ccccc4[nH]3)nc2c1,42.44030275679476,araaae<dH>a{EAAAAAAEatdauaaaaau<dH>t}daear,SAMPLE_23,BASE_3
4955,1286,bis((1H-benzo[d]imidazole-2-yl)thio)methane(BB1C),c1ccc2[nH]c(SCSc3nc4ccccc4[nH]3)nc2c1,Fe,Carbon Steel,potentiodynamic polarization,1.0M HCL,1.0,97.1,"Computational, MD simulation, SEM/EDX and experimental studies for understanding adsorption of benzimidazole derivatives as corrosion inhibitors in 1.0 M HCl solution",2020,Journal of Alloys and Compounds,c1ccc2[nH]c(SCSc3nc4ccccc4[nH]3)nc2c1,32.6125481222582,araaae<dH>a{EAEatdauaaaaau<dH>t}daear,SAMPLE_23,BASE_3
4956,1286,bis((1H-benzo[d]imidazole-2-yl)thio)methane(BB1C),c1ccc2[nH]c(SCSc3nc4ccccc4[nH]3)nc2c1,Fe,Carbon Steel,potentiodynamic polarization,1.0M HCL,0.01,92.2,"Computational, MD simulation, SEM/EDX and experimental studies for understanding adsorption of benzimidazole derivatives as corrosion inhibitors in 1.0 M HCl solution",2020,Journal of Alloys and Compounds,c1ccc2[nH]c(SCSc3nc4ccccc4[nH]3)nc2c1,42.19509762100452,araaae<dH>a{EAEatdauaaaaau<dH>t}daear,SAMPLE_23,BASE_3
4957,1286,bis((1H-benzo[d]imidazole-2-yl)thio)methane(BB1C),c1ccc2[nH]c(SCSc3nc4ccccc4[nH]3)nc2c1,Fe,Carbon Steel,potentiodynamic polarization,1.0M HCL,0.1,96.5,"Computational, MD simulation, SEM/EDX and experimental studies for understanding adsorption of benzimidazole derivatives as corrosion inhibitors in 1.0 M HCl solution",2020,Journal of Alloys and Compounds,c1ccc2[nH]c(SCSc3nc4ccccc4[nH]3)nc2c1,34.433850068696366,araaae<dH>a{EAEatdauaaaaau<dH>t}daear,SAMPLE_23,BASE_3
4958,1286,bis((1H-benzo[d]imidazole-2-yl)thio)methane(BB1C),c1ccc2[nH]c(SCSc3nc4ccccc4[nH]3)nc2c1,Fe,Carbon Steel,potentiodynamic polarization,1.0M HCL,0.001,91.3,"Computational, MD simulation, SEM/EDX and experimental studies for understanding adsorption of benzimidazole derivatives as corrosion inhibitors in 1.0 M HCl solution",2020,Journal of Alloys and Compounds,c1ccc2[nH]c(SCSc3nc4ccccc4[nH]3)nc2c1,43.252702103631485,araaae<dH>a{EAEatdauaaaaau<dH>t}daear,SAMPLE_23,BASE_3
4959,1287,bis-Mercaptobenzimidazole(bis-MBI),c1ccc2[nH]c(SSc3nc4ccccc4[nH]3)nc2c1,Fe,Carbon Steel,potentiodynamic polarization,1.0M HCL,1.0,92,"Computational, MD simulation, SEM/EDX and experimental studies for understanding adsorption of benzimidazole derivatives as corrosion inhibitors in 1.0 M HCl solution",2020,Journal of Alloys and Compounds,c1ccc2[nH]c(SSc3nc4ccccc4[nH]3)nc2c1,42.44030275679476,araaae<dH>a{EEatdauaaaaau<dH>t}daear,SAMPLE_23,BASE_3
4960,1288,1H-indole (Indole),c1ccc2[nH]ccc2c1,Al,powder,H2 evolution,"1M HCl, 2.5% NaCl",10.0,-10,"HORNER, L. & MEISEL, K.",1978,Werkstoffe Und Korrosion-Materials and Corrosion,c1ccc2[nH]ccc2c1,67.82528794890972,araaae<dH>aaaear,SAMPLE_37,BASE_1
4961,1289,Benzimidazole (BIm),c1ccc2[nH]cnc2c1,Cu,pure,potentiodynamic polarization,0.1M NaOH,500.0,82,"SUBRAMANIAN, R. & LAKSHMINARAYANAN, V.",2002,Corros. Sci,c1ccc2[nH]cnc2c1,50.29423126068093,araaae<dH>adaear,SAMPLE_38,BASE_2
4962,1291,2;11;20;29;37;38;39;40-octazanonacyclo[28.6.1.13;10.112;19.121;28.04;9.013;18.022;27.031;36]tetraconta-1;3;5;7;9;11;13;15;17;19(39);20;22;24;26;28;30(37);31;33;35-nonadecaene(29H;31H-phthalocyanine)574-93-6,c1ccc2c(c1)-c1nc-2nc2[nH]c(nc3nc(nc4[nH]c(n1)c1ccccc41)-c1ccccc1-3)c1ccccc21,Al,pure,potentiodynamic polarization,1M HCl,0.049,83,"DIBETSOE, M.",2015,Molecules,c1ccc2c(c1)-c1nc-2nc2[nH]c(nc3nc(nc4[nH]c(n1)c1ccccc41)-c1ccccc1-3)c1ccccc21,49.740647133813546,araaaea{ar}MardaMedae<dH>a{datda{dau<dH>a{dr}araaaaaur}MaraaaaarMt}araaaaaer,SAMPLE_38,BASE_1
4963,1291,2;11;20;29;37;38;39;40-octazanonacyclo[28.6.1.13;10.112;19.121;28.04;9.013;18.022;27.031;36]tetraconta-1;3;5;7;9;11;13;15;17;19(39);20;22;24;26;28;30(37);31;33;35-nonadecaene(29H;31H-phthalocyanine)574-93-6,c1ccc2c(c1)-c1nc-2nc2[nH]c(nc3nc(nc4[nH]c(n1)c1ccccc41)-c1ccccc1-3)c1ccccc21,Al,pure,potentiodynamic polarization,1M HCl,0.097,76.9,"DIBETSOE, M.",2015,Molecules,c1ccc2c(c1)-c1nc-2nc2[nH]c(nc3nc(nc4[nH]c(n1)c1ccccc41)-c1ccccc1-3)c1ccccc21,52.710281022898414,araaaea{ar}MardaMedae<dH>a{datda{dau<dH>a{dr}araaaaaur}MaraaaaarMt}araaaaaer,SAMPLE_38,BASE_1
4964,1291,2;11;20;29;37;38;39;40-octazanonacyclo[28.6.1.13;10.112;19.121;28.04;9.013;18.022;27.031;36]tetraconta-1;3;5;7;9;11;13;15;17;19(39);20;22;24;26;28;30(37);31;33;35-nonadecaene(29H;31H-phthalocyanine)574-93-6,c1ccc2c(c1)-c1nc-2nc2[nH]c(nc3nc(nc4[nH]c(n1)c1ccccc41)-c1ccccc1-3)c1ccccc21,Al,pure,potentiodynamic polarization,1M HCl,0.194,74.2,"DIBETSOE, M.",2015,Molecules,c1ccc2c(c1)-c1nc-2nc2[nH]c(nc3nc(nc4[nH]c(n1)c1ccccc41)-c1ccccc1-3)c1ccccc21,53.780888531239405,araaaea{ar}MardaMedae<dH>a{datda{dau<dH>a{dr}araaaaaur}MaraaaaarMt}araaaaaer,SAMPLE_38,BASE_1
4965,1292,9H-fluorene(Fluorene),c1ccc2c(c1)Cc1ccccc1-2,Al,powder,H2 evolution,"1M HCl, 2.5% NaCl",10.0,9,"HORNER, L. & MEISEL, K.",1978,Werkstoffe Und Korrosion-Materials and Corrosion,c1ccc2c(c1)Cc1ccccc1-2,65.98879370832702,araaaea{ar}AaraaaaarMe,SAMPLE_37,BASE_1
4966,1293,"11-phenyl-2,3,4,10,11,11a-hexahydro-1H-dibenzo[b,e][1,4]diazepine(CSBO)",c1ccc2c(c1)N=C1CCCCC1C1(CCCCC1)N2,Fe,Carbon Steel,potentiodynamic polarization,1.0M HCL,1.0,89.7,The inhibitive effect of hexamethylenetetramine on the acid corrosion of steel,2007,Materials Chemistry and Physics,c1ccc2c(c1)N=C1CCCCC1C1(CCCCC1)N2,44.8877466649167,araaaea{ar}D~ArAAAAArAr{AAAAAr}De,SAMPLE_23,BASE_3
4967,1294,"2,3,20,21-dibenzo-4,7,10,13,16,19-hexaoxa-25-thia-23,24–dia-zabicyclo [20.2.1] pentacoza-21,24-diene",c1ccc2c(c1)OCCOCCOCCOCCOCCOc1ccccc1-c1nnc-2s1,Fe,Carbon Steel,potentiodynamic polarization,1.0M HCL,0.01,99.1,"Enhanced corrosion resistance of carbon steel in normal sulfuric acid medium by some macrocyclic polyether compounds containing a 1,3,4-thiadiazole moiety: AC impedance and computational studies",2009,Corrosion Science,c1ccc2c(c1)OCCOCCOCCOCCOCCOc1ccccc1-c1nnc-2s1,21.280307962747226,araaaea{ar}BAABAABAABAABAABaraaaaarMarddaMeer,SAMPLE_23,BASE_3
4968,1294,"2,3,20,21-dibenzo-4,7,10,13,16,19-hexaoxa-25-thia-23,24–dia-zabicyclo [20.2.1] pentacoza-21,24-diene",c1ccc2c(c1)OCCOCCOCCOCCOCCOc1ccccc1-c1nnc-2s1,Fe,Carbon Steel,potentiodynamic polarization,1.0M HCL,0.1,99.3,"Enhanced corrosion resistance of carbon steel in normal sulfuric acid medium by some macrocyclic polyether compounds containing a 1,3,4-thiadiazole moiety: AC impedance and computational studies",2009,Corrosion Science,c1ccc2c(c1)OCCOCCOCCOCCOCCOc1ccccc1-c1nnc-2s1,18.84630622962308,araaaea{ar}BAABAABAABAABAABaraaaaarMarddaMeer,SAMPLE_23,BASE_3
4969,1294,"2,3,20,21-dibenzo-4,7,10,13,16,19-hexaoxa-25-thia-23,24–dia-zabicyclo [20.2.1] pentacoza-21,24-diene",c1ccc2c(c1)OCCOCCOCCOCCOCCOc1ccccc1-c1nnc-2s1,Fe,Carbon Steel,potentiodynamic polarization,1.0M HCL,0.05,99.2,"Enhanced corrosion resistance of carbon steel in normal sulfuric acid medium by some macrocyclic polyether compounds containing a 1,3,4-thiadiazole moiety: AC impedance and computational studies",2009,Corrosion Science,c1ccc2c(c1)OCCOCCOCCOCCOCCOc1ccccc1-c1nnc-2s1,20.139569188291187,araaaea{ar}BAABAABAABAABAABaraaaaarMarddaMeer,SAMPLE_23,BASE_3
4970,1294,"2,3,20,21-dibenzo-4,7,10,13,16,19-hexaoxa-25-thia-23,24–dia-zabicyclo [20.2.1] pentacoza-21,24-diene",c1ccc2c(c1)OCCOCCOCCOCCOCCOc1ccccc1-c1nnc-2s1,Fe,Carbon Steel,potentiodynamic polarization,1.0M HCL,0.001,82.3,"Enhanced corrosion resistance of carbon steel in normal sulfuric acid medium by some macrocyclic polyether compounds containing a 1,3,4-thiadiazole moiety: AC impedance and computational studies",2009,Corrosion Science,c1ccc2c(c1)OCCOCCOCCOCCOCCOc1ccccc1-c1nnc-2s1,50.13145288225386,araaaea{ar}BAABAABAABAABAABaraaaaarMarddaMeer,SAMPLE_23,BASE_3
4971,1295,"2,3,17,18-dibenzo-4,7,10,13,16-pentaoxa-22-thia-20,21-diazabicyclo [17.2.1] docosa-19,21-diene",c1ccc2c(c1)OCCOCCOCCOCCOc1ccccc1-c1nnc-2s1,Fe,Carbon Steel,potentiodynamic polarization,1.0M HCL,0.01,98,"Enhanced corrosion resistance of carbon steel in normal sulfuric acid medium by some macrocyclic polyether compounds containing a 1,3,4-thiadiazole moiety: AC impedance and computational studies",2009,Corrosion Science,c1ccc2c(c1)OCCOCCOCCOCCOc1ccccc1-c1nnc-2s1,29.01392329793432,araaaea{ar}BAABAABAABAABaraaaaarMarddaMeer,SAMPLE_23,BASE_3
4972,1295,"2,3,17,18-dibenzo-4,7,10,13,16-pentaoxa-22-thia-20,21-diazabicyclo [17.2.1] docosa-19,21-diene",c1ccc2c(c1)OCCOCCOCCOCCOc1ccccc1-c1nnc-2s1,Fe,Carbon Steel,potentiodynamic polarization,1.0M HCL,0.1,99.2,"Enhanced corrosion resistance of carbon steel in normal sulfuric acid medium by some macrocyclic polyether compounds containing a 1,3,4-thiadiazole moiety: AC impedance and computational studies",2009,Corrosion Science,c1ccc2c(c1)OCCOCCOCCOCCOc1ccccc1-c1nnc-2s1,20.139569188291187,araaaea{ar}BAABAABAABAABaraaaaarMarddaMeer,SAMPLE_23,BASE_3
4973,1295,"2,3,17,18-dibenzo-4,7,10,13,16-pentaoxa-22-thia-20,21-diazabicyclo [17.2.1] docosa-19,21-diene",c1ccc2c(c1)OCCOCCOCCOCCOc1ccccc1-c1nnc-2s1,Fe,Carbon Steel,potentiodynamic polarization,1.0M HCL,0.05,98.9,"Enhanced corrosion resistance of carbon steel in normal sulfuric acid medium by some macrocyclic polyether compounds containing a 1,3,4-thiadiazole moiety: AC impedance and computational studies",2009,Corrosion Science,c1ccc2c(c1)OCCOCCOCCOCCOc1ccccc1-c1nnc-2s1,23.223820811902577,araaaea{ar}BAABAABAABAABaraaaaarMarddaMeer,SAMPLE_23,BASE_3
4974,1295,"2,3,17,18-dibenzo-4,7,10,13,16-pentaoxa-22-thia-20,21-diazabicyclo [17.2.1] docosa-19,21-diene",c1ccc2c(c1)OCCOCCOCCOCCOc1ccccc1-c1nnc-2s1,Fe,Carbon Steel,potentiodynamic polarization,1.0M HCL,0.001,78.9,"Enhanced corrosion resistance of carbon steel in normal sulfuric acid medium by some macrocyclic polyether compounds containing a 1,3,4-thiadiazole moiety: AC impedance and computational studies",2009,Corrosion Science,c1ccc2c(c1)OCCOCCOCCOCCOc1ccccc1-c1nnc-2s1,51.83320377354165,araaaea{ar}BAABAABAABAABaraaaaarMarddaMeer,SAMPLE_23,BASE_3
4975,1296,"2,3,-14,15-dibenzo-4,7,10,13-tretraoxa-19-thia-17,18-diazabicyclo[14.2.1]-nonadeca-16,18-diene",c1ccc2c(c1)OCCOCCOCCOc1ccccc1-c1nnc-2s1,Fe,Carbon Steel,potentiodynamic polarization,1.0M HCL,0.01,95.3,"Enhanced corrosion resistance of carbon steel in normal sulfuric acid medium by some macrocyclic polyether compounds containing a 1,3,4-thiadiazole moiety: AC impedance and computational studies",2009,Corrosion Science,c1ccc2c(c1)OCCOCCOCCOc1ccccc1-c1nnc-2s1,37.289008830290484,araaaea{ar}BAABAABAABaraaaaarMarddaMeer,SAMPLE_23,BASE_3
4976,1296,"2,3,-14,15-dibenzo-4,7,10,13-tretraoxa-19-thia-17,18-diazabicyclo[14.2.1]-nonadeca-16,18-diene",c1ccc2c(c1)OCCOCCOCCOc1ccccc1-c1nnc-2s1,Fe,Carbon Steel,potentiodynamic polarization,1.0M HCL,0.1,99,"Enhanced corrosion resistance of carbon steel in normal sulfuric acid medium by some macrocyclic polyether compounds containing a 1,3,4-thiadiazole moiety: AC impedance and computational studies",2009,Corrosion Science,c1ccc2c(c1)OCCOCCOCCOc1ccccc1-c1nnc-2s1,22.300733568504096,araaaea{ar}BAABAABAABaraaaaarMarddaMeer,SAMPLE_23,BASE_3
4977,1296,"2,3,-14,15-dibenzo-4,7,10,13-tretraoxa-19-thia-17,18-diazabicyclo[14.2.1]-nonadeca-16,18-diene",c1ccc2c(c1)OCCOCCOCCOc1ccccc1-c1nnc-2s1,Fe,Carbon Steel,potentiodynamic polarization,1.0M HCL,0.05,98.5,"Enhanced corrosion resistance of carbon steel in normal sulfuric acid medium by some macrocyclic polyether compounds containing a 1,3,4-thiadiazole moiety: AC impedance and computational studies",2009,Corrosion Science,c1ccc2c(c1)OCCOCCOCCOc1ccccc1-c1nnc-2s1,26.227697820447183,araaaea{ar}BAABAABAABaraaaaarMarddaMeer,SAMPLE_23,BASE_3
4978,1296,"2,3,-14,15-dibenzo-4,7,10,13-tretraoxa-19-thia-17,18-diazabicyclo[14.2.1]-nonadeca-16,18-diene",c1ccc2c(c1)OCCOCCOCCOc1ccccc1-c1nnc-2s1,Fe,Carbon Steel,potentiodynamic polarization,1.0M HCL,0.001,76.8,"Enhanced corrosion resistance of carbon steel in normal sulfuric acid medium by some macrocyclic polyether compounds containing a 1,3,4-thiadiazole moiety: AC impedance and computational studies",2009,Corrosion Science,c1ccc2c(c1)OCCOCCOCCOc1ccccc1-c1nnc-2s1,52.752117310548854,araaaea{ar}BAABAABAABaraaaaarMarddaMeer,SAMPLE_23,BASE_3
4979,1297,"2,3,11,12-dibenzo-4,7,10-trioxa-16-thia-14,15-diazabicyclo[11.2.1]hexa deca-13,15-diene",c1ccc2c(c1)OCCOCCOc1ccccc1-c1nnc-2s1,Fe,Carbon Steel,potentiodynamic polarization,1.0M HCL,0.01,93.9,"Enhanced corrosion resistance of carbon steel in normal sulfuric acid medium by some macrocyclic polyether compounds containing a 1,3,4-thiadiazole moiety: AC impedance and computational studies",2009,Corrosion Science,c1ccc2c(c1)OCCOCCOc1ccccc1-c1nnc-2s1,39.81416498247605,araaaea{ar}BAABAABaraaaaarMarddaMeer,SAMPLE_23,BASE_3
4980,1297,"2,3,11,12-dibenzo-4,7,10-trioxa-16-thia-14,15-diazabicyclo[11.2.1]hexa deca-13,15-diene",c1ccc2c(c1)OCCOCCOc1ccccc1-c1nnc-2s1,Fe,Carbon Steel,potentiodynamic polarization,1.0M HCL,0.1,98.9,"Enhanced corrosion resistance of carbon steel in normal sulfuric acid medium by some macrocyclic polyether compounds containing a 1,3,4-thiadiazole moiety: AC impedance and computational studies",2009,Corrosion Science,c1ccc2c(c1)OCCOCCOc1ccccc1-c1nnc-2s1,23.223820811902577,araaaea{ar}BAABAABaraaaaarMarddaMeer,SAMPLE_23,BASE_3
4981,1297,"2,3,11,12-dibenzo-4,7,10-trioxa-16-thia-14,15-diazabicyclo[11.2.1]hexa deca-13,15-diene",c1ccc2c(c1)OCCOCCOc1ccccc1-c1nnc-2s1,Fe,Carbon Steel,potentiodynamic polarization,1.0M HCL,0.05,97.2,"Enhanced corrosion resistance of carbon steel in normal sulfuric acid medium by some macrocyclic polyether compounds containing a 1,3,4-thiadiazole moiety: AC impedance and computational studies",2009,Corrosion Science,c1ccc2c(c1)OCCOCCOc1ccccc1-c1nnc-2s1,32.27268568848348,araaaea{ar}BAABAABaraaaaarMarddaMeer,SAMPLE_23,BASE_3
4982,1297,"2,3,11,12-dibenzo-4,7,10-trioxa-16-thia-14,15-diazabicyclo[11.2.1]hexa deca-13,15-diene",c1ccc2c(c1)OCCOCCOc1ccccc1-c1nnc-2s1,Fe,Carbon Steel,potentiodynamic polarization,1.0M HCL,0.001,71.9,"Enhanced corrosion resistance of carbon steel in normal sulfuric acid medium by some macrocyclic polyether compounds containing a 1,3,4-thiadiazole moiety: AC impedance and computational studies",2009,Corrosion Science,c1ccc2c(c1)OCCOCCOc1ccccc1-c1nnc-2s1,54.60794722771454,araaaea{ar}BAABAABaraaaaarMarddaMeer,SAMPLE_23,BASE_3
4983,1298,"(2,3,8,9-dibenzo-4,7-dioxa-13-thia-11,12-diazabicyclo [8.2.1]trideca-10,12-diene",c1ccc2c(c1)OCCOc1ccccc1-c1nnc-2s1,Fe,Carbon Steel,potentiodynamic polarization,1.0M HCL,0.01,93.2,"Enhanced corrosion resistance of carbon steel in normal sulfuric acid medium by some macrocyclic polyether compounds containing a 1,3,4-thiadiazole moiety: AC impedance and computational studies",2009,Corrosion Science,c1ccc2c(c1)OCCOc1ccccc1-c1nnc-2s1,40.866293024170446,araaaea{ar}BAABaraaaaarMarddaMeer,SAMPLE_23,BASE_3
4984,1298,"(2,3,8,9-dibenzo-4,7-dioxa-13-thia-11,12-diazabicyclo [8.2.1]trideca-10,12-diene",c1ccc2c(c1)OCCOc1ccccc1-c1nnc-2s1,Fe,Carbon Steel,potentiodynamic polarization,1.0M HCL,0.1,98.6,"Enhanced corrosion resistance of carbon steel in normal sulfuric acid medium by some macrocyclic polyether compounds containing a 1,3,4-thiadiazole moiety: AC impedance and computational studies",2009,Corrosion Science,c1ccc2c(c1)OCCOc1ccccc1-c1nnc-2s1,25.5594959590533,araaaea{ar}BAABaraaaaarMarddaMeer,SAMPLE_23,BASE_3
4985,1298,"(2,3,8,9-dibenzo-4,7-dioxa-13-thia-11,12-diazabicyclo [8.2.1]trideca-10,12-diene",c1ccc2c(c1)OCCOc1ccccc1-c1nnc-2s1,Fe,Carbon Steel,potentiodynamic polarization,1.0M HCL,0.05,95.7,"Enhanced corrosion resistance of carbon steel in normal sulfuric acid medium by some macrocyclic polyether compounds containing a 1,3,4-thiadiazole moiety: AC impedance and computational studies",2009,Corrosion Science,c1ccc2c(c1)OCCOc1ccccc1-c1nnc-2s1,36.42754482043587,araaaea{ar}BAABaraaaaarMarddaMeer,SAMPLE_23,BASE_3
4986,1298,"(2,3,8,9-dibenzo-4,7-dioxa-13-thia-11,12-diazabicyclo [8.2.1]trideca-10,12-diene",c1ccc2c(c1)OCCOc1ccccc1-c1nnc-2s1,Fe,Carbon Steel,potentiodynamic polarization,1.0M HCL,0.001,62.7,"Enhanced corrosion resistance of carbon steel in normal sulfuric acid medium by some macrocyclic polyether compounds containing a 1,3,4-thiadiazole moiety: AC impedance and computational studies",2009,Corrosion Science,c1ccc2c(c1)OCCOc1ccccc1-c1nnc-2s1,57.350993473933585,araaaea{ar}BAABaraaaaarMarddaMeer,SAMPLE_23,BASE_3
4987,1299,9H-carbazol e(Carbazole),c1ccc2c(c1)[nH]c1ccccc12,Al,powder,H2 evolution,"1M HCl, 2.5% NaCl",10.0,17,"HORNER, L. & MEISEL, K.",1978,Werkstoffe Und Korrosion-Materials and Corrosion,c1ccc2c(c1)[nH]c1ccccc12,65.09758280373495,araaaea{ar}<dH>araaaaare,SAMPLE_37,BASE_1
4988,1299,9H-carbazol e(Carbazole),c1ccc2c(c1)[nH]c1ccccc12,Al,powder,H2 evolution,"1M HCl, 2.5% NaCl",10.0,20,"HORNER, L. & MEISEL, K.",1978,Werkstoffe Und Korrosion-Materials and Corrosion,c1ccc2c(c1)[nH]c1ccccc12,64.74103632529831,araaaea{ar}<dH>araaaaare,SAMPLE_37,BASE_1
4989,1300,norharmane,c1ccc2c(c1)[nH]c1cnccc12,Fe,Carbon Steel,potentiodynamic polarization,1.0M HCL,0.2,67,Electrochemical and quantum chemical studies of some indole derivatives as corrosion inhibitors for C38 steel in molar hydrochloric acid,2010,Corrosion Science,c1ccc2c(c1)[nH]c1cnccc12,56.16470836177948,araaaea{ar}<dH>aradaaare,SAMPLE_23,BASE_3
4990,1300,norharmane,c1ccc2c(c1)[nH]c1cnccc12,Fe,Carbon Steel,potentiodynamic polarization,1.0M HCL,0.4,79,Electrochemical and quantum chemical studies of some indole derivatives as corrosion inhibitors for C38 steel in molar hydrochloric acid,2010,Corrosion Science,c1ccc2c(c1)[nH]c1cnccc12,51.787193779499894,araaaea{ar}<dH>aradaaare,SAMPLE_23,BASE_3
4991,1300,norharmane,c1ccc2c(c1)[nH]c1cnccc12,Fe,Carbon Steel,potentiodynamic polarization,1.0M HCL,0.8,90,Electrochemical and quantum chemical studies of some indole derivatives as corrosion inhibitors for C38 steel in molar hydrochloric acid,2010,Corrosion Science,c1ccc2c(c1)[nH]c1cnccc12,44.601467137007646,araaaea{ar}<dH>aradaaare,SAMPLE_23,BASE_3
4992,1300,norharmane,c1ccc2c(c1)[nH]c1cnccc12,Fe,Carbon Steel,potentiodynamic polarization,1.0M HCL,1.2,92,Electrochemical and quantum chemical studies of some indole derivatives as corrosion inhibitors for C38 steel in molar hydrochloric acid,2010,Corrosion Science,c1ccc2c(c1)[nH]c1cnccc12,42.44030275679476,araaaea{ar}<dH>aradaaare,SAMPLE_23,BASE_3
4993,1301,Phenanthrene,c1ccc2c(c1)ccc1ccccc12,Al,powder,H2 evolution,"1M HCl, 2.5% NaCl",10.0,16,"HORNER, L. & MEISEL, K.",1978,Werkstoffe Und Korrosion-Materials and Corrosion,c1ccc2c(c1)ccc1ccccc12,65.21357323836033,araaaea{ar}aaaraaaaare,SAMPLE_37,BASE_1
4994,1302,"benzo[e][1]benzothiole (Naphtho(2,3)thiophene)",c1ccc2c(c1)ccc1sccc12,Al,powder,H2 evolution,"1M HCl, 2.5% NaCl",10.0,45,"HORNER, L. & MEISEL, K.",1978,Werkstoffe Und Korrosion-Materials and Corrosion,c1ccc2c(c1)ccc1sccc12,61.11209821947949,araaaea{ar}aaareaaare,SAMPLE_37,BASE_1
4995,1303,1-(oxiran-2-ylmethyl-1H-benzo[d]imidazole (BIZ epoxy),c1ccc2c(c1)ncn2CC1CO1,Fe,Carbon Steel,potentiodynamic polarization,1.0M HCL,1.0,92.8,Performance and interaction mechanism of a new highly efficient benzimidazole-based epoxy resin for corrosion inhibition of carbon steel in HCl: A study based on experimental and first-principles DFTB simulations,2023,Journal of Molecular Structure,c1ccc2c(c1)ncn2CC1CO1,41.41987715103784,araaaea{ar}dadeAArABr,SAMPLE_23,BASE_3
4996,1305,2;3;4;9-tetrahydro-1H-carbazole(1;2;3;4-tetrahydrocarbazole),c1ccc2c3c([nH]c2c1)CCCC3,Al,powder,H2 evolution,"1M HCl, 2.5% NaCl",10.0,-1,"HORNER, L. & MEISEL, K.",1978,Werkstoffe Und Korrosion-Materials and Corrosion,c1ccc2c3c([nH]c2c1)CCCC3,66.99857051088782,araaaeata{<dH>aear}AAAAt,SAMPLE_37,BASE_1
4997,1305,2;3;4;9-tetrahydro-1H-carbazole(1;2;3;4-tetrahydrocarbazole),c1ccc2c3c([nH]c2c1)CCCC3,Al,powder,H2 evolution,"1M HCl, 2.5% NaCl",10.0,18,"HORNER, L. & MEISEL, K.",1978,Werkstoffe Und Korrosion-Materials and Corrosion,c1ccc2c3c([nH]c2c1)CCCC3,64.98018639022474,araaaeata{<dH>aear}AAAAt,SAMPLE_37,BASE_1
4998,1306,2;15;28;41;53;54;55;56-octazatridecacyclo[40.10.1.13;14.116;27.129;40.04;13.06;11.017;26.019;24.030;39.032;37.043;52.045;50]hexapentaconta-1;3(56);4;6;8;10;12;14;16(55);17;19;21;23;25;27;29;31;33;35;37;39;42(53);43;45;47;49;51-heptacosaene(2;3-naphthalocyanine),c1ccc2cc3c(cc2c1)-c1nc2nc(nc4[nH]c([nH]c5nc(nc-3n1)-c1cc3ccccc3cc1-5)c1cc3ccccc3cc41)-c1cc3ccccc3cc1-2,Al,pure,potentiodynamic polarization,1M HCl,0.035,72.1,"DIBETSOE, M.",2015,Molecules,c1ccc2cc3c(cc2c1)-c1nc2nc(nc4[nH]c([nH]c5nc(nc-3n1)-c1cc3ccccc3cc1-5)c1cc3ccccc3cc41)-c1cc3ccccc3cc1-2,54.53876775121743,araaaeaata{aaear}Mardaeda{dau<dH>a{<dH>avda{daMtdr}MaraataaaaataarMv}araataaaaataaur}MaraataaaaataarMe,SAMPLE_38,BASE_1
4999,1306,2;15;28;41;53;54;55;56-octazatridecacyclo[40.10.1.13;14.116;27.129;40.04;13.06;11.017;26.019;24.030;39.032;37.043;52.045;50]hexapentaconta-1;3(56);4;6;8;10;12;14;16(55);17;19;21;23;25;27;29;31;33;35;37;39;42(53);43;45;47;49;51-heptacosaene(2;3-naphthalocyanine),c1ccc2cc3c(cc2c1)-c1nc2nc(nc4[nH]c([nH]c5nc(nc-3n1)-c1cc3ccccc3cc1-5)c1cc3ccccc3cc41)-c1cc3ccccc3cc1-2,Al,pure,potentiodynamic polarization,1M HCl,0.07,65.3,"DIBETSOE, M.",2015,Molecules,c1ccc2cc3c(cc2c1)-c1nc2nc(nc4[nH]c([nH]c5nc(nc-3n1)-c1cc3ccccc3cc1-5)c1cc3ccccc3cc41)-c1cc3ccccc3cc1-2,56.651210793528364,araaaeaata{aaear}Mardaeda{dau<dH>a{<dH>avda{daMtdr}MaraataaaaataarMv}araataaaaataaur}MaraataaaaataarMe,SAMPLE_38,BASE_1
5000,1306,2;15;28;41;53;54;55;56-octazatridecacyclo[40.10.1.13;14.116;27.129;40.04;13.06;11.017;26.019;24.030;39.032;37.043;52.045;50]hexapentaconta-1;3(56);4;6;8;10;12;14;16(55);17;19;21;23;25;27;29;31;33;35;37;39;42(53);43;45;47;49;51-heptacosaene(2;3-naphthalocyanine),c1ccc2cc3c(cc2c1)-c1nc2nc(nc4[nH]c([nH]c5nc(nc-3n1)-c1cc3ccccc3cc1-5)c1cc3ccccc3cc41)-c1cc3ccccc3cc1-2,Al,pure,potentiodynamic polarization,1M HCl,0.14,96.2,"DIBETSOE, M.",2015,Molecules,c1ccc2cc3c(cc2c1)-c1nc2nc(nc4[nH]c([nH]c5nc(nc-3n1)-c1cc3ccccc3cc1-5)c1cc3ccccc3cc41)-c1cc3ccccc3cc1-2,35.230333084044304,araaaeaata{aaear}Mardaeda{dau<dH>a{<dH>avda{daMtdr}MaraataaaaataarMv}araataaaaataaur}MaraataaaaataarMe,SAMPLE_38,BASE_1
5001,1307,Anthracene,c1ccc2cc3ccccc3cc2c1,Al,powder,H2 evolution,"1M HCl, 2.5% NaCl",10.0,7,"HORNER, L. & MEISEL, K.",1978,Werkstoffe Und Korrosion-Materials and Corrosion,c1ccc2cc3ccccc3cc2c1,66.19934733834768,araaaeaataaaaataaear,SAMPLE_37,BASE_1
5002,1308,"benzo[f][1]benzothiole (Naphtho(2,3)thiophen)",c1ccc2cc3sccc3cc2c1,Al,powder,H2 evolution,"1M HCl, 2.5% NaCl",10.0,45,"HORNER, L. & MEISEL, K.",1978,Werkstoffe Und Korrosion-Materials and Corrosion,c1ccc2cc3sccc3cc2c1,61.11209821947949,araaaeaateaaataaear,SAMPLE_37,BASE_1
5003,1309,Naphthalene,c1ccc2ccccc2c1,Al,powder,H2 evolution,"1M HCl, 2.5% NaCl",10.0,15,"HORNER, L. & MEISEL, K.",1978,Werkstoffe Und Korrosion-Materials and Corrosion,c1ccc2ccccc2c1,65.32819097288687,araaaeaaaaaear,SAMPLE_37,BASE_1
5004,1310,Isoquinoline,c1ccc2cnccc2c1,Al,powder,H2 evolution,"1M HCl, 2.5% NaCl",10.0,-7,"HORNER, L. & MEISEL, K.",1978,Werkstoffe Und Korrosion-Materials and Corrosion,c1ccc2cnccc2c1,67.5574805029052,araaaeadaaaear,SAMPLE_37,BASE_1
5005,1311,2H-benzotriazole(Benzotriazole; BTA),c1ccc2n[nH]nc2c1,Al,AA2024-T3,impedance,3.5% NaCl,5.0,90,"BALASKAS, A. C.",2015,Surface and Interface Analysis,c1ccc2n[nH]nc2c1,44.601467137007646,araaaed<dH>daear,SAMPLE_4,BASE_1
5006,1311,2H-benzotriazole(Benzotriazole; BTA),c1ccc2n[nH]nc2c1,Al,AA2024-T3,weight loss,0.1M NaCl,1.0,98,"HARVEY, T. G., HARDIN, S. G., HUGHES, A. E., MUSTER, T. H., WHITE, P. A., MARKLEY, T. A., CORRIGAN, P. A., MARDEL, J., GARCIA, S. J., MOL, J. M. C. & GLENN, A. M.",2011,Corrosion Science,c1ccc2n[nH]nc2c1,29.01392329793432,araaaed<dH>daear,SAMPLE_4,BASE_1
5007,1311,2H-benzotriazole(Benzotriazole; BTA),c1ccc2n[nH]nc2c1,Al,AA2024-T3,weight loss,0.86M NaCl,1.0,0,"WILLIAMS, G., COLEMAN, A. J. & MCMURRAY, H. N.",2010,Electrochimica Acta,c1ccc2n[nH]nc2c1,66.90220070551119,araaaed<dH>daear,SAMPLE_4,BASE_1
5008,1311,2H-benzotriazole(Benzotriazole; BTA),c1ccc2n[nH]nc2c1,Al,AA2024-T3,weight loss,0.86M NaCl,5.0,75,"WILLIAMS, G., COLEMAN, A. J. & MCMURRAY, H. N.",2010,Electrochimica Acta,c1ccc2n[nH]nc2c1,53.47582124665074,araaaed<dH>daear,SAMPLE_4,BASE_1
5009,1311,2H-benzotriazole(Benzotriazole; BTA),c1ccc2n[nH]nc2c1,Al,AA2024-T3,weight loss,0.86M NaCl,10.0,93,"WILLIAMS, G., COLEMAN, A. J. & MCMURRAY, H. N.",2010,Electrochimica Acta,c1ccc2n[nH]nc2c1,41.14703979812659,araaaed<dH>daear,SAMPLE_4,BASE_1
5010,1311,2H-benzotriazole(Benzotriazole; BTA),c1ccc2n[nH]nc2c1,Al,AA2024-T3,weight loss,0.1M NaCl,1.0,98,"WINKLER, D. A., BREEDON, M., HUGHES, A. E., BURDEN, F. R., BARNARD, A. S., HARVEY, T. G. & COLE, I.",2014,Green Chemistry,c1ccc2n[nH]nc2c1,29.01392329793432,araaaed<dH>daear,SAMPLE_4,BASE_1
5011,1311,2H-benzotriazole(Benzotriazole; BTA),c1ccc2n[nH]nc2c1,Al,AA2024-T3,optical inspection,0.1M NaCl,1.0,50,"WINKLER, D. A., BREEDON, M., WHITE, P., HUGHES, A. E., SAPPER, E. D. & COLE, I.",2016,Corrosion Science,c1ccc2n[nH]nc2c1,60.189010976080965,araaaed<dH>daear,SAMPLE_4,BASE_1
5012,1311,2H-benzotriazole(Benzotriazole; BTA),c1ccc2n[nH]nc2c1,Al,AA2024-T3,optical inspection,0.1M NaCl,1.0,90,"WINKLER, D. A., BREEDON, M., WHITE, P., HUGHES, A. E., SAPPER, E. D. & COLE, I.",2016,Corrosion Science,c1ccc2n[nH]nc2c1,44.601467137007646,araaaed<dH>daear,SAMPLE_4,BASE_1
5013,1311,2H-benzotriazole(Benzotriazole; BTA),c1ccc2n[nH]nc2c1,Al,AA2024-T3,optical inspection,0.1M NaCl,1.0,90,"WINKLER, D. A., BREEDON, M., WHITE, P., HUGHES, A. E., SAPPER, E. D. & COLE, I.",2016,Corrosion Science,c1ccc2n[nH]nc2c1,44.601467137007646,araaaed<dH>daear,SAMPLE_4,BASE_1
5014,1311,2H-benzotriazole(Benzotriazole; BTA),c1ccc2n[nH]nc2c1,Al,AA2024-T3,optical inspection,0.1M NaCl,1.0,90,"WINKLER, D. A., BREEDON, M., WHITE, P., HUGHES, A. E., SAPPER, E. D. & COLE, I.",2016,Corrosion Science,c1ccc2n[nH]nc2c1,44.601467137007646,araaaed<dH>daear,SAMPLE_4,BASE_1
5015,1311,2H-benzotriazole(Benzotriazole; BTA),c1ccc2n[nH]nc2c1,Al,AA7075-T6,weight loss,0.1M NaCl,1.0,92,"WINKLER, D. A., BREEDON, M., HUGHES, A. E., BURDEN, F. R., BARNARD, A. S., HARVEY, T. G. & COLE, I.",2014,Green Chemistry,c1ccc2n[nH]nc2c1,42.44030275679476,araaaed<dH>daear,SAMPLE_12,BASE_1
5016,1311,2H-benzotriazole(Benzotriazole; BTA),c1ccc2n[nH]nc2c1,Al,AA7075-T6,optical inspection,0.1M NaCl,1.0,30,"WINKLER, D. A., BREEDON, M., WHITE, P., HUGHES, A. E., SAPPER, E. D. & COLE, I.",2016,Corrosion Science,c1ccc2n[nH]nc2c1,63.44777336663013,araaaed<dH>daear,SAMPLE_12,BASE_1
5017,1311,2H-benzotriazole(Benzotriazole; BTA),c1ccc2n[nH]nc2c1,Al,AA7075-T6,optical inspection,0.1M NaCl,1.0,30,"WINKLER, D. A., BREEDON, M., WHITE, P., HUGHES, A. E., SAPPER, E. D. & COLE, I.",2016,Corrosion Science,c1ccc2n[nH]nc2c1,63.44777336663013,araaaed<dH>daear,SAMPLE_12,BASE_1
5018,1311,2H-benzotriazole(Benzotriazole; BTA),c1ccc2n[nH]nc2c1,Al,AA7075-T6,optical inspection,0.1M NaCl,1.0,20,"WINKLER, D. A., BREEDON, M., WHITE, P., HUGHES, A. E., SAPPER, E. D. & COLE, I.",2016,Corrosion Science,c1ccc2n[nH]nc2c1,64.74103632529831,araaaed<dH>daear,SAMPLE_12,BASE_1
5019,1311,2H-benzotriazole(Benzotriazole; BTA),c1ccc2n[nH]nc2c1,Al,AA7075-T6,optical inspection,0.1M NaCl,1.0,30,"WINKLER, D. A., BREEDON, M., WHITE, P., HUGHES, A. E., SAPPER, E. D. & COLE, I.",2016,Corrosion Science,c1ccc2n[nH]nc2c1,63.44777336663013,araaaed<dH>daear,SAMPLE_12,BASE_1
5020,1311,2H-benzotriazole(Benzotriazole; BTA),c1ccc2n[nH]nc2c1,Al,unknown_probably_pure,gravimetry,4% NaCl; 0.02M HCl,0.8394402612338093,32.5,"EL-WARRAKY, A. A. & EL-DAHAN, H. A.",1997,Journal of Materials Science,c1ccc2n[nH]nc2c1,63.09554962226712,araaaed<dH>daear,SAMPLE_40,BASE_1
5021,1311,2H-benzotriazole(Benzotriazole; BTA),c1ccc2n[nH]nc2c1,Al,unknown_probably_pure,gravimetry,4% NaCl; 0.02M HCl,2.518320783701428,60.4,"EL-WARRAKY, A. A. & EL-DAHAN, H. A.",1997,Journal of Materials Science,c1ccc2n[nH]nc2c1,57.93050823350968,araaaed<dH>daear,SAMPLE_40,BASE_1
5022,1311,2H-benzotriazole(Benzotriazole; BTA),c1ccc2n[nH]nc2c1,Al,unknown_probably_pure,gravimetry,4% NaCl; 0.02M HCl,5.036641567402856,75.9,"EL-WARRAKY, A. A. & EL-DAHAN, H. A.",1997,Journal of Materials Science,c1ccc2n[nH]nc2c1,53.120727422097445,araaaed<dH>daear,SAMPLE_40,BASE_1
5023,1311,2H-benzotriazole(Benzotriazole; BTA),c1ccc2n[nH]nc2c1,Al,unknown_probably_pure,gravimetry,4% NaCl; 0.02M HCl,7.554962351104284,99.5,"EL-WARRAKY, A. A. & EL-DAHAN, H. A.",1997,Journal of Materials Science,c1ccc2n[nH]nc2c1,15.587543839073875,araaaed<dH>daear,SAMPLE_40,BASE_1
5024,1311,2H-benzotriazole(Benzotriazole; BTA),c1ccc2n[nH]nc2c1,Al,unknown_probably_pure,gravimetry,4% NaCl; 0.02M HCl,9.653563004188808,99.8,"EL-WARRAKY, A. A. & EL-DAHAN, H. A.",1997,Journal of Materials Science,c1ccc2n[nH]nc2c1,6.713189729430913,araaaed<dH>daear,SAMPLE_40,BASE_1
5025,1311,2H-benzotriazole(Benzotriazole; BTA),c1ccc2n[nH]nc2c1,Mg,CPMg220ppmFe,H2 evolution,0.5 wt.% NaCl,50.0,29,"LAMAKA, S. V., VAGHEFINAZARI, B., MEI, D., PETRAUSKAS, R. P., HÖCHE, D. & ZHELUDKEVICH, M. L.",2017,Corrosion Science,c1ccc2n[nH]nc2c1,63.58515276975603,araaaed<dH>daear,SAMPLE_20,BASE_4
5026,1311,2H-benzotriazole(Benzotriazole; BTA),c1ccc2n[nH]nc2c1,Mg,HPMg51ppmFe,H2 evolution,0.5 wt.% NaCl,50.0,-504,"LAMAKA, S. V., VAGHEFINAZARI, B., MEI, D., PETRAUSKAS, R. P., HÖCHE, D. & ZHELUDKEVICH, M. L.",2017,Corrosion Science,c1ccc2n[nH]nc2c1,84.3198973808607,araaaed<dH>daear,SAMPLE_28,BASE_4
5027,1311,2H-benzotriazole(Benzotriazole; BTA),c1ccc2n[nH]nc2c1,Mg,HPMg50ppmFe,H2 evolution,0.5 wt.% NaCl,50.0,43,"LAMAKA, S. V., VAGHEFINAZARI, B., MEI, D., PETRAUSKAS, R. P., HÖCHE, D. & ZHELUDKEVICH, M. L.",2017,Corrosion Science,c1ccc2n[nH]nc2c1,61.45803090449094,araaaed<dH>daear,SAMPLE_27,BASE_4
5028,1311,2H-benzotriazole(Benzotriazole; BTA),c1ccc2n[nH]nc2c1,Mg,WE43,H2 evolution,0.5 wt.% NaCl,50.0,-218,"LAMAKA, S. V., VAGHEFINAZARI, B., MEI, D., PETRAUSKAS, R. P., HÖCHE, D. & ZHELUDKEVICH, M. L.",2017,Corrosion Science,c1ccc2n[nH]nc2c1,78.10669404587458,araaaed<dH>daear,SAMPLE_33,BASE_4
5029,1311,2H-benzotriazole(Benzotriazole; BTA),c1ccc2n[nH]nc2c1,Mg,ZE41,H2 evolution,0.5 wt.% NaCl,50.0,-108,"LAMAKA, S. V., VAGHEFINAZARI, B., MEI, D., PETRAUSKAS, R. P., HÖCHE, D. & ZHELUDKEVICH, M. L.",2017,Corrosion Science,c1ccc2n[nH]nc2c1,73.99524639642543,araaaed<dH>daear,SAMPLE_34,BASE_4
5030,1311,2H-benzotriazole(Benzotriazole; BTA),c1ccc2n[nH]nc2c1,Mg,E21,H2 evolution,0.5 wt.% NaCl,50.0,-1372,"LAMAKA, S. V., VAGHEFINAZARI, B., MEI, D., PETRAUSKAS, R. P., HÖCHE, D. & ZHELUDKEVICH, M. L.",2017,Corrosion Science,c1ccc2n[nH]nc2c1,92.94740160892864,araaaed<dH>daear,SAMPLE_26,BASE_4
5031,1311,2H-benzotriazole(Benzotriazole; BTA),c1ccc2n[nH]nc2c1,Mg,AZ31,H2 evolution,0.5 wt.% NaCl,50.0,-340,"LAMAKA, S. V., VAGHEFINAZARI, B., MEI, D., PETRAUSKAS, R. P., HÖCHE, D. & ZHELUDKEVICH, M. L.",2017,Corrosion Science,c1ccc2n[nH]nc2c1,81.25166740777017,araaaed<dH>daear,SAMPLE_16,BASE_4
5032,1311,2H-benzotriazole(Benzotriazole; BTA),c1ccc2n[nH]nc2c1,Mg,AZ91,H2 evolution,0.5 wt.% NaCl,50.0,-257,"LAMAKA, S. V., VAGHEFINAZARI, B., MEI, D., PETRAUSKAS, R. P., HÖCHE, D. & ZHELUDKEVICH, M. L.",2017,Corrosion Science,c1ccc2n[nH]nc2c1,79.22710734480934,araaaed<dH>daear,SAMPLE_17,BASE_4
5033,1311,2H-benzotriazole(Benzotriazole; BTA),c1ccc2n[nH]nc2c1,Mg,AM50,H2 evolution,0.5 wt.% NaCl,50.0,-646,"LAMAKA, S. V., VAGHEFINAZARI, B., MEI, D., PETRAUSKAS, R. P., HÖCHE, D. & ZHELUDKEVICH, M. L.",2017,Corrosion Science,c1ccc2n[nH]nc2c1,86.36491677186734,araaaed<dH>daear,SAMPLE_14,BASE_4
5034,1311,2H-benzotriazole(Benzotriazole; BTA),c1ccc2n[nH]nc2c1,Mg,CPMg220ppmFe,H2 evolution,0.5 wt.% NaCl,20.0,23,"LAMAKA, S. V., VAGHEFINAZARI, B., MEI, D., PETRAUSKAS, R. P., HÖCHE, D. & ZHELUDKEVICH, M. L.",2017,Corrosion Science,c1ccc2n[nH]nc2c1,64.37086061002866,araaaed<dH>daear,SAMPLE_20,BASE_4
5035,1311,2H-benzotriazole(Benzotriazole; BTA),c1ccc2n[nH]nc2c1,Mg,HPMg51ppmFe,H2 evolution,0.5 wt.% NaCl,20.0,-251,"LAMAKA, S. V., VAGHEFINAZARI, B., MEI, D., PETRAUSKAS, R. P., HÖCHE, D. & ZHELUDKEVICH, M. L.",2017,Corrosion Science,c1ccc2n[nH]nc2c1,79.06294942282447,araaaed<dH>daear,SAMPLE_28,BASE_4
5036,1311,2H-benzotriazole(Benzotriazole; BTA),c1ccc2n[nH]nc2c1,Mg,HPMg50ppmFe,H2 evolution,0.5 wt.% NaCl,20.0,58,"LAMAKA, S. V., VAGHEFINAZARI, B., MEI, D., PETRAUSKAS, R. P., HÖCHE, D. & ZHELUDKEVICH, M. L.",2017,Corrosion Science,c1ccc2n[nH]nc2c1,58.50038350893013,araaaed<dH>daear,SAMPLE_27,BASE_4
5037,1311,2H-benzotriazole(Benzotriazole; BTA),c1ccc2n[nH]nc2c1,Mg,WE43,H2 evolution,0.5 wt.% NaCl,20.0,-125,"LAMAKA, S. V., VAGHEFINAZARI, B., MEI, D., PETRAUSKAS, R. P., HÖCHE, D. & ZHELUDKEVICH, M. L.",2017,Corrosion Science,c1ccc2n[nH]nc2c1,74.75612920939736,araaaed<dH>daear,SAMPLE_33,BASE_4
5038,1311,2H-benzotriazole(Benzotriazole; BTA),c1ccc2n[nH]nc2c1,Mg,ZE41,H2 evolution,0.5 wt.% NaCl,20.0,-74,"LAMAKA, S. V., VAGHEFINAZARI, B., MEI, D., PETRAUSKAS, R. P., HÖCHE, D. & ZHELUDKEVICH, M. L.",2017,Corrosion Science,c1ccc2n[nH]nc2c1,72.26662540156525,araaaed<dH>daear,SAMPLE_34,BASE_4
5039,1311,2H-benzotriazole(Benzotriazole; BTA),c1ccc2n[nH]nc2c1,Mg,E21,H2 evolution,0.5 wt.% NaCl,20.0,-851,"LAMAKA, S. V., VAGHEFINAZARI, B., MEI, D., PETRAUSKAS, R. P., HÖCHE, D. & ZHELUDKEVICH, M. L.",2017,Corrosion Science,c1ccc2n[nH]nc2c1,88.71634379563352,araaaed<dH>daear,SAMPLE_26,BASE_4
5040,1311,2H-benzotriazole(Benzotriazole; BTA),c1ccc2n[nH]nc2c1,Mg,AZ31,H2 evolution,0.5 wt.% NaCl,20.0,-131,"LAMAKA, S. V., VAGHEFINAZARI, B., MEI, D., PETRAUSKAS, R. P., HÖCHE, D. & ZHELUDKEVICH, M. L.",2017,Corrosion Science,c1ccc2n[nH]nc2c1,75.01101459140196,araaaed<dH>daear,SAMPLE_16,BASE_4
5041,1311,2H-benzotriazole(Benzotriazole; BTA),c1ccc2n[nH]nc2c1,Mg,AZ91,H2 evolution,0.5 wt.% NaCl,20.0,-222,"LAMAKA, S. V., VAGHEFINAZARI, B., MEI, D., PETRAUSKAS, R. P., HÖCHE, D. & ZHELUDKEVICH, M. L.",2017,Corrosion Science,c1ccc2n[nH]nc2c1,78.22775919140004,araaaed<dH>daear,SAMPLE_17,BASE_4
5042,1311,2H-benzotriazole(Benzotriazole; BTA),c1ccc2n[nH]nc2c1,Mg,AM50,H2 evolution,0.5 wt.% NaCl,20.0,-289,"LAMAKA, S. V., VAGHEFINAZARI, B., MEI, D., PETRAUSKAS, R. P., HÖCHE, D. & ZHELUDKEVICH, M. L.",2017,Corrosion Science,c1ccc2n[nH]nc2c1,80.05850958352067,araaaed<dH>daear,SAMPLE_14,BASE_4
5043,1311,2H-benzotriazole(Benzotriazole; BTA),c1ccc2n[nH]nc2c1,Mg,CPMg220ppmFe,H2 evolution,0.5 wt.% NaCl,5.0,-2,"LAMAKA, S. V., VAGHEFINAZARI, B., MEI, D., PETRAUSKAS, R. P., HÖCHE, D. & ZHELUDKEVICH, M. L.",2017,Corrosion Science,c1ccc2n[nH]nc2c1,67.09399084461707,araaaed<dH>daear,SAMPLE_20,BASE_4
5044,1311,2H-benzotriazole(Benzotriazole; BTA),c1ccc2n[nH]nc2c1,Mg,WE43,H2 evolution,0.5 wt.% NaCl,5.0,-19,"LAMAKA, S. V., VAGHEFINAZARI, B., MEI, D., PETRAUSKAS, R. P., HÖCHE, D. & ZHELUDKEVICH, M. L.",2017,Corrosion Science,c1ccc2n[nH]nc2c1,68.58695336343604,araaaed<dH>daear,SAMPLE_33,BASE_4
5045,1311,2H-benzotriazole(Benzotriazole; BTA),c1ccc2n[nH]nc2c1,Mg,ZE41,H2 evolution,0.5 wt.% NaCl,5.0,-63,"LAMAKA, S. V., VAGHEFINAZARI, B., MEI, D., PETRAUSKAS, R. P., HÖCHE, D. & ZHELUDKEVICH, M. L.",2017,Corrosion Science,c1ccc2n[nH]nc2c1,71.63413993786288,araaaed<dH>daear,SAMPLE_34,BASE_4
5046,1311,2H-benzotriazole(Benzotriazole; BTA),c1ccc2n[nH]nc2c1,Mg,E21,H2 evolution,0.5 wt.% NaCl,5.0,-220,"LAMAKA, S. V., VAGHEFINAZARI, B., MEI, D., PETRAUSKAS, R. P., HÖCHE, D. & ZHELUDKEVICH, M. L.",2017,Corrosion Science,c1ccc2n[nH]nc2c1,78.16741578415875,araaaed<dH>daear,SAMPLE_26,BASE_4
