Repository: MatthiasHBusch/CrossAlloyTL

# CrossAlloyTL — cross-alloy transfer learning for Mg corrosion inhibitors

Code, data, and manuscript sources for:

> **Different Alloy, Different Story? Impact of Transfer Learning on
> Predictive Models for In Silico Screening of Mg Dissolution Modulators.**
> M. Busch, M. Tacke, S. V. Lamaka, M. L. Zheludkevich, C. J. Cyron,
> R. C. Aydin, C. Feiler (2026). *Corrosion Science* (submitted).

## Summary

We probe cross-alloy transfer learning (TL) for predicting the
inhibition efficiency (IE) of small organic dissolution modulators on
magnesium alloys, using the Mg subset of the
[ExCorr](https://excorr.web.app/) electrochemical
corrosion database.

File: data/ExCorrDatasetClean.csv (part 45 of 45)
Unnamed: 0,index,IUPAC,isomeric_SMILES,BaseMaterial,Alloy,Method,AggressiveComponent,Operating_Concentration_mM,IE,References,Year,Journal,canonical_SMILES,transformed_IE,transformed_smiles,transformed_alloy,transformed_base_material
5047,1311,2H-benzotriazole(Benzotriazole; BTA),c1ccc2n[nH]nc2c1,Mg,AZ31,H2 evolution,0.5 wt.% NaCl,5.0,-70,"LAMAKA, S. V., VAGHEFINAZARI, B., MEI, D., PETRAUSKAS, R. P., HÖCHE, D. & ZHELUDKEVICH, M. L.",2017,Corrosion Science,c1ccc2n[nH]nc2c1,72.0413807023171,araaaed<dH>daear,SAMPLE_16,BASE_4
5048,1311,2H-benzotriazole(Benzotriazole; BTA),c1ccc2n[nH]nc2c1,Mg,AZ91,H2 evolution,0.5 wt.% NaCl,5.0,-39,"LAMAKA, S. V., VAGHEFINAZARI, B., MEI, D., PETRAUSKAS, R. P., HÖCHE, D. & ZHELUDKEVICH, M. L.",2017,Corrosion Science,c1ccc2n[nH]nc2c1,70.09153566233051,araaaed<dH>daear,SAMPLE_17,BASE_4
5049,1311,2H-benzotriazole(Benzotriazole; BTA),c1ccc2n[nH]nc2c1,Mg,AM50,H2 evolution,0.5 wt.% NaCl,5.0,-142,"LAMAKA, S. V., VAGHEFINAZARI, B., MEI, D., PETRAUSKAS, R. P., HÖCHE, D. & ZHELUDKEVICH, M. L.",2017,Corrosion Science,c1ccc2n[nH]nc2c1,75.46156492173846,araaaed<dH>daear,SAMPLE_14,BASE_4
5050,1311,2H-benzotriazole(Benzotriazole; BTA),c1ccc2n[nH]nc2c1,Mg,CPMg220ppmFe,H2 evolution,0.5 wt.% NaCl,0.5,14,"LAMAKA, S. V., VAGHEFINAZARI, B., MEI, D., PETRAUSKAS, R. P., HÖCHE, D. & ZHELUDKEVICH, M. L.",2017,Corrosion Science,c1ccc2n[nH]nc2c1,65.44146811836964,araaaed<dH>daear,SAMPLE_20,BASE_4
5051,1311,2H-benzotriazole(Benzotriazole; BTA),c1ccc2n[nH]nc2c1,Mg,WE43,H2 evolution,0.5 wt.% NaCl,0.5,-15,"LAMAKA, S. V., VAGHEFINAZARI, B., MEI, D., PETRAUSKAS, R. P., HÖCHE, D. & ZHELUDKEVICH, M. L.",2017,Corrosion Science,c1ccc2n[nH]nc2c1,68.25580707142063,araaaed<dH>daear,SAMPLE_33,BASE_4
5052,1311,2H-benzotriazole(Benzotriazole; BTA),c1ccc2n[nH]nc2c1,Mg,ZE41,H2 evolution,0.5 wt.% NaCl,0.5,-19,"LAMAKA, S. V., VAGHEFINAZARI, B., MEI, D., PETRAUSKAS, R. P., HÖCHE, D. & ZHELUDKEVICH, M. L.",2017,Corrosion Science,c1ccc2n[nH]nc2c1,68.58695336343604,araaaed<dH>daear,SAMPLE_34,BASE_4
5053,1311,2H-benzotriazole(Benzotriazole; BTA),c1ccc2n[nH]nc2c1,Mg,E21,H2 evolution,0.5 wt.% NaCl,0.5,-7,"LAMAKA, S. V., VAGHEFINAZARI, B., MEI, D., PETRAUSKAS, R. P., HÖCHE, D. & ZHELUDKEVICH, M. L.",2017,Corrosion Science,c1ccc2n[nH]nc2c1,67.5574805029052,araaaed<dH>daear,SAMPLE_26,BASE_4
5054,1311,2H-benzotriazole(Benzotriazole; BTA),c1ccc2n[nH]nc2c1,Mg,AZ31,H2 evolution,0.5 wt.% NaCl,0.5,24,"LAMAKA, S. V., VAGHEFINAZARI, B., MEI, D., PETRAUSKAS, R. P., HÖCHE, D. & ZHELUDKEVICH, M. L.",2017,Corrosion Science,c1ccc2n[nH]nc2c1,64.24425638197809,araaaed<dH>daear,SAMPLE_16,BASE_4
5055,1311,2H-benzotriazole(Benzotriazole; BTA),c1ccc2n[nH]nc2c1,Mg,AZ91,H2 evolution,0.5 wt.% NaCl,0.5,40,"LAMAKA, S. V., VAGHEFINAZARI, B., MEI, D., PETRAUSKAS, R. P., HÖCHE, D. & ZHELUDKEVICH, M. L.",2017,Corrosion Science,c1ccc2n[nH]nc2c1,61.95481084781117,araaaed<dH>daear,SAMPLE_17,BASE_4
5056,1311,2H-benzotriazole(Benzotriazole; BTA),c1ccc2n[nH]nc2c1,Mg,AM50,H2 evolution,0.5 wt.% NaCl,0.5,21,"LAMAKA, S. V., VAGHEFINAZARI, B., MEI, D., PETRAUSKAS, R. P., HÖCHE, D. & ZHELUDKEVICH, M. L.",2017,Corrosion Science,c1ccc2n[nH]nc2c1,64.61920974374658,araaaed<dH>daear,SAMPLE_14,BASE_4
5057,1311,2H-benzotriazole(Benzotriazole; BTA),c1ccc2n[nH]nc2c1,Mg,CPMgCa0.45Mn0.01,potentiodynamic polarization,0.5M NaCl,20.0,38,"OSTANINA, T. N., RUDOI, V. M., OVSYANNIKOVA, A. N. & MALKOV, V. B.",2010,Russian Journal of Electrochemistry,c1ccc2n[nH]nc2c1,62.27238308640459,araaaed<dH>daear,SAMPLE_22,BASE_4
5058,1312,Quinoline,c1ccc2ncccc2c1,Fe,Carbon Steel,potentiodynamic polarization,1.0M HCL,1.0,82.96,"Enhanced corrosion resistance of carbon steel in normal sulfuric acid medium by some macrocyclic polyether compounds containing a 1,3,4-thiadiazole moiety: AC impedance and computational studies",2009,Corrosion Science,c1ccc2ncccc2c1,49.763408802412904,araaaedaaaaear,SAMPLE_23,BASE_3
5059,1314,"1,2-bis(benzothiazolyl)ethylene (BBTE)",c1ccc2sc(CCc3nc4ccccc4s3)nc2c1,Fe,Carbon Steel,potentiodynamic polarization,1.0M HCL,1.0,91,Bis-benzothiazoles as efficient corrosion inhibitors for mild steel in aqueous HCl: Molecular structure-reactivity correlation study,2020,Journal of Molecular Liquids,c1ccc2sc(CCc3nc4ccccc4s3)nc2c1,43.581041531250705,araaaeea{AAatdauaaaaauet}daear,SAMPLE_23,BASE_3
5060,1314,"1,2-bis(benzothiazolyl)ethylene (BBTE)",c1ccc2sc(CCc3nc4ccccc4s3)nc2c1,Fe,Carbon Steel,potentiodynamic polarization,1.0M HCL,0.1,68,Bis-benzothiazoles as efficient corrosion inhibitors for mild steel in aqueous HCl: Molecular structure-reactivity correlation study,2020,Journal of Molecular Liquids,c1ccc2sc(CCc3nc4ccccc4s3)nc2c1,55.8666822156552,araaaeea{AAatdauaaaaauet}daear,SAMPLE_23,BASE_3
5061,1314,"1,2-bis(benzothiazolyl)ethylene (BBTE)",c1ccc2sc(CCc3nc4ccccc4s3)nc2c1,Fe,Carbon Steel,potentiodynamic polarization,1.0M HCL,0.05,56,Bis-benzothiazoles as efficient corrosion inhibitors for mild steel in aqueous HCl: Molecular structure-reactivity correlation study,2020,Journal of Molecular Liquids,c1ccc2sc(CCc3nc4ccccc4s3)nc2c1,58.950933839266604,araaaeea{AAatdauaaaaauet}daear,SAMPLE_23,BASE_3
5062,1314,"1,2-bis(benzothiazolyl)ethylene (BBTE)",c1ccc2sc(CCc3nc4ccccc4s3)nc2c1,Fe,Carbon Steel,potentiodynamic polarization,1.0M HCL,0.5,88,Bis-benzothiazoles as efficient corrosion inhibitors for mild steel in aqueous HCl: Molecular structure-reactivity correlation study,2020,Journal of Molecular Liquids,c1ccc2sc(CCc3nc4ccccc4s3)nc2c1,46.367267008737855,araaaeea{AAatdauaaaaauet}daear,SAMPLE_23,BASE_3
5063,1314,"1,2-bis(benzothiazolyl)ethylene (BBTE)",c1ccc2sc(CCc3nc4ccccc4s3)nc2c1,Fe,Carbon Steel,potentiodynamic polarization,1.0M HCL,0.25,79,Bis-benzothiazoles as efficient corrosion inhibitors for mild steel in aqueous HCl: Molecular structure-reactivity correlation study,2020,Journal of Molecular Liquids,c1ccc2sc(CCc3nc4ccccc4s3)nc2c1,51.787193779499894,araaaeea{AAatdauaaaaauet}daear,SAMPLE_23,BASE_3
5064,1315,bis(2-benzothiazolylmethyl)sulphide (BBTMS),c1ccc2sc(CSCc3nc4ccccc4s3)nc2c1,Fe,Carbon Steel,potentiodynamic polarization,1.0M HCL,1.0,93,Bis-benzothiazoles as efficient corrosion inhibitors for mild steel in aqueous HCl: Molecular structure-reactivity correlation study,2020,Journal of Molecular Liquids,c1ccc2sc(CSCc3nc4ccccc4s3)nc2c1,41.14703979812659,araaaeea{AEAatdauaaaaauet}daear,SAMPLE_23,BASE_3
5065,1315,bis(2-benzothiazolylmethyl)sulphide (BBTMS),c1ccc2sc(CSCc3nc4ccccc4s3)nc2c1,Fe,Carbon Steel,potentiodynamic polarization,1.0M HCL,0.1,81,Bis-benzothiazoles as efficient corrosion inhibitors for mild steel in aqueous HCl: Molecular structure-reactivity correlation study,2020,Journal of Molecular Liquids,c1ccc2sc(CSCc3nc4ccccc4s3)nc2c1,50.81787692311764,araaaeea{AEAatdauaaaaauet}daear,SAMPLE_23,BASE_3
5066,1315,bis(2-benzothiazolylmethyl)sulphide (BBTMS),c1ccc2sc(CSCc3nc4ccccc4s3)nc2c1,Fe,Carbon Steel,potentiodynamic polarization,1.0M HCL,0.05,71,Bis-benzothiazoles as efficient corrosion inhibitors for mild steel in aqueous HCl: Molecular structure-reactivity correlation study,2020,Journal of Molecular Liquids,c1ccc2sc(CSCc3nc4ccccc4s3)nc2c1,54.913281690761714,araaaeea{AEAatdauaaaaauet}daear,SAMPLE_23,BASE_3
5067,1315,bis(2-benzothiazolylmethyl)sulphide (BBTMS),c1ccc2sc(CSCc3nc4ccccc4s3)nc2c1,Fe,Carbon Steel,potentiodynamic polarization,1.0M HCL,0.5,91,Bis-benzothiazoles as efficient corrosion inhibitors for mild steel in aqueous HCl: Molecular structure-reactivity correlation study,2020,Journal of Molecular Liquids,c1ccc2sc(CSCc3nc4ccccc4s3)nc2c1,43.581041531250705,araaaeea{AEAatdauaaaaauet}daear,SAMPLE_23,BASE_3
5068,1315,bis(2-benzothiazolylmethyl)sulphide (BBTMS),c1ccc2sc(CSCc3nc4ccccc4s3)nc2c1,Fe,Carbon Steel,potentiodynamic polarization,1.0M HCL,0.25,87,Bis-benzothiazoles as efficient corrosion inhibitors for mild steel in aqueous HCl: Molecular structure-reactivity correlation study,2020,Journal of Molecular Liquids,c1ccc2sc(CSCc3nc4ccccc4s3)nc2c1,47.142487478704545,araaaeea{AEAatdauaaaaauet}daear,SAMPLE_23,BASE_3
5069,1316,Pyridine,c1ccncc1,Al,AA1100,gravimetry,1% HCl,25.0,4,"YADAV, P. N. S.",1999,British Corrosion Journal,c1ccncc1,66.5068361970285,araadaar,SAMPLE_2,BASE_1
5070,1316,Pyridine,c1ccncc1,Al,AA1100,gravimetry,1% HCl,50.0,7,"YADAV, P. N. S.",1999,British Corrosion Journal,c1ccncc1,66.19934733834768,araadaar,SAMPLE_2,BASE_1
5071,1316,Pyridine,c1ccncc1,Al,AA1100,gravimetry,1% HCl,75.0,12,"YADAV, P. N. S.",1999,British Corrosion Journal,c1ccncc1,65.66412356869684,araadaar,SAMPLE_2,BASE_1
5072,1316,Pyridine,c1ccncc1,Al,AA1100,gravimetry,1% HCl,100.0,20,"YADAV, P. N. S.",1999,British Corrosion Journal,c1ccncc1,64.74103632529831,araadaar,SAMPLE_2,BASE_1
5073,1316,Pyridine,c1ccncc1,Al,AA1100,gravimetry,1% HCl,125.0,33,"YADAV, P. N. S.",1999,British Corrosion Journal,c1ccncc1,63.0235412196929,araadaar,SAMPLE_2,BASE_1
5074,1316,Pyridine,c1ccncc1,Al,AA1100,gravimetry,1% HCl,188.0,63,"YADAV, P. N. S.",1999,British Corrosion Journal,c1ccncc1,57.272782398590074,araadaar,SAMPLE_2,BASE_1
5075,1316,Pyridine,c1ccncc1,Al,AA1100,gravimetry,1% HCl,25.0,2,"YADAV, P. N. S.",1999,British Corrosion Journal,c1ccncc1,66.7065357571793,araadaar,SAMPLE_2,BASE_1
5076,1316,Pyridine,c1ccncc1,Al,AA1100,gravimetry,1% HCl,50.0,3,"YADAV, P. N. S.",1999,British Corrosion Journal,c1ccncc1,66.60720067580934,araadaar,SAMPLE_2,BASE_1
5077,1316,Pyridine,c1ccncc1,Al,AA1100,gravimetry,1% HCl,75.0,5,"YADAV, P. N. S.",1999,British Corrosion Journal,c1ccncc1,66.40542076219096,araadaar,SAMPLE_2,BASE_1
5078,1316,Pyridine,c1ccncc1,Al,AA1100,gravimetry,1% HCl,100.0,12,"YADAV, P. N. S.",1999,British Corrosion Journal,c1ccncc1,65.66412356869684,araadaar,SAMPLE_2,BASE_1
5079,1316,Pyridine,c1ccncc1,Al,AA1100,gravimetry,1% HCl,125.0,25,"YADAV, P. N. S.",1999,British Corrosion Journal,c1ccncc1,64.11597522802404,araadaar,SAMPLE_2,BASE_1
5080,1316,Pyridine,c1ccncc1,Al,AA1100,gravimetry,1% HCl,188.0,53,"YADAV, P. N. S.",1999,British Corrosion Journal,c1ccncc1,59.58974239879402,araadaar,SAMPLE_2,BASE_1
5081,1316,Pyridine,c1ccncc1,Al,AA1100,gravimetry,1% HCl,25.0,0,"YADAV, P. N. S.",1999,British Corrosion Journal,c1ccncc1,66.90220070551119,araadaar,SAMPLE_2,BASE_1
5082,1316,Pyridine,c1ccncc1,Al,AA1100,gravimetry,1% HCl,50.0,2,"YADAV, P. N. S.",1999,British Corrosion Journal,c1ccncc1,66.7065357571793,araadaar,SAMPLE_2,BASE_1
5083,1316,Pyridine,c1ccncc1,Al,AA1100,gravimetry,1% HCl,75.0,4,"YADAV, P. N. S.",1999,British Corrosion Journal,c1ccncc1,66.5068361970285,araadaar,SAMPLE_2,BASE_1
5084,1316,Pyridine,c1ccncc1,Al,AA1100,gravimetry,1% HCl,100.0,8,"YADAV, P. N. S.",1999,British Corrosion Journal,c1ccncc1,66.09464269120777,araadaar,SAMPLE_2,BASE_1
5085,1316,Pyridine,c1ccncc1,Al,AA1100,gravimetry,1% HCl,125.0,20,"YADAV, P. N. S.",1999,British Corrosion Journal,c1ccncc1,64.74103632529831,araadaar,SAMPLE_2,BASE_1
5086,1316,Pyridine,c1ccncc1,Al,AA1100,gravimetry,1% HCl,188.0,36,"YADAV, P. N. S.",1999,British Corrosion Journal,c1ccncc1,62.57987194508542,araadaar,SAMPLE_2,BASE_1
5087,1316,Pyridine,c1ccncc1,Al,AA1100,gravimetry,1% HCl,25.0,-2,"YADAV, P. N. S.",1999,British Corrosion Journal,c1ccncc1,67.09399084461707,araadaar,SAMPLE_2,BASE_1
5088,1316,Pyridine,c1ccncc1,Al,AA1100,gravimetry,1% HCl,50.0,1,"YADAV, P. N. S.",1999,British Corrosion Journal,c1ccncc1,66.80486234315278,araadaar,SAMPLE_2,BASE_1
5089,1316,Pyridine,c1ccncc1,Al,AA1100,gravimetry,1% HCl,75.0,2,"YADAV, P. N. S.",1999,British Corrosion Journal,c1ccncc1,66.7065357571793,araadaar,SAMPLE_2,BASE_1
5090,1316,Pyridine,c1ccncc1,Al,AA1100,gravimetry,1% HCl,100.0,4,"YADAV, P. N. S.",1999,British Corrosion Journal,c1ccncc1,66.5068361970285,araadaar,SAMPLE_2,BASE_1
5091,1316,Pyridine,c1ccncc1,Al,AA1100,gravimetry,1% HCl,125.0,11,"YADAV, P. N. S.",1999,British Corrosion Journal,c1ccncc1,65.77356072779565,araadaar,SAMPLE_2,BASE_1
5092,1316,Pyridine,c1ccncc1,Al,AA1100,gravimetry,1% HCl,188.0,29,"YADAV, P. N. S.",1999,British Corrosion Journal,c1ccncc1,63.58515276975603,araadaar,SAMPLE_2,BASE_1
5093,1316,Pyridine,c1ccncc1,Al,AA2024-T3,weight loss,0.1M NaCl,1.0,-139,"WINKLER, D. A., BREEDON, M., HUGHES, A. E., BURDEN, F. R., BARNARD, A. S., HARVEY, T. G. & COLE, I.",2014,Green Chemistry,c1ccncc1,75.3407514774366,araadaar,SAMPLE_4,BASE_1
5094,1316,Pyridine,c1ccncc1,Al,AA7075-T6,weight loss,0.1M NaCl,1.0,-150,"WINKLER, D. A., BREEDON, M., HUGHES, A. E., BURDEN, F. R., BARNARD, A. S., HARVEY, T. G. & COLE, I.",2014,Green Chemistry,c1ccncc1,75.77655481515428,araadaar,SAMPLE_12,BASE_1
5095,1317,Pyridazine,c1ccnnc1,Mg,CPMg220ppmFe,H2 evolution,0.5 wt.% NaCl,50.0,29,"FEILER, C., MEI, D., VAGHEFINAZARI, B., WÜRGER, T., MEISSNE, R. H., LUTHRINGER-FEYERABEND, B. J. C., WINKLER, D. A., ZHELUDKEVICH, M. L. & LAMAKA, S. V.",2019,Corrosion Science,c1ccnnc1,63.58515276975603,araaddar,SAMPLE_20,BASE_4
5096,1317,Pyridazine,c1ccnnc1,Mg,CPMg342ppmFe,H2 evolution,0.5 wt.% NaCl,50.0,48,"FEILER, C., MEI, D., VAGHEFINAZARI, B., WÜRGER, T., MEISSNE, R. H., LUTHRINGER-FEYERABEND, B. J. C., WINKLER, D. A., ZHELUDKEVICH, M. L. & LAMAKA, S. V.",2019,Corrosion Science,c1ccnnc1,60.568866937565,araaddar,SAMPLE_21,BASE_4
5097,1318,1H-pyrazole(Pyrazole),c1cn[nH]c1,Mg,CPMg220ppmFe,H2 evolution,0.5 wt.% NaCl,50.0,27,(Lamaka et al.;2017),2017,Corrosion Science,c1cn[nH]c1,63.85420022415238,arad<dH>ar,SAMPLE_20,BASE_4
5098,1318,1H-pyrazole(Pyrazole),c1cn[nH]c1,Mg,WE43,H2 evolution,0.5 wt.% NaCl,50.0,4,(Lamaka et al.;2017),2017,Corrosion Science,c1cn[nH]c1,66.5068361970285,arad<dH>ar,SAMPLE_33,BASE_4
5099,1318,1H-pyrazole(Pyrazole),c1cn[nH]c1,Mg,ZE41,H2 evolution,0.5 wt.% NaCl,50.0,-38,(Lamaka et al.;2017),2017,Corrosion Science,c1cn[nH]c1,70.02160694315086,arad<dH>ar,SAMPLE_34,BASE_4
5100,1318,1H-pyrazole(Pyrazole),c1cn[nH]c1,Mg,E21,H2 evolution,0.5 wt.% NaCl,50.0,25,(Lamaka et al.;2017),2017,Corrosion Science,c1cn[nH]c1,64.11597522802404,arad<dH>ar,SAMPLE_26,BASE_4
5101,1318,1H-pyrazole(Pyrazole),c1cn[nH]c1,Mg,AZ31,H2 evolution,0.5 wt.% NaCl,50.0,20,(Lamaka et al.;2017),2017,Corrosion Science,c1cn[nH]c1,64.74103632529831,arad<dH>ar,SAMPLE_16,BASE_4
5102,1318,1H-pyrazole(Pyrazole),c1cn[nH]c1,Mg,AZ91,H2 evolution,0.5 wt.% NaCl,50.0,31,(Lamaka et al.;2017),2017,Corrosion Science,c1cn[nH]c1,63.30841721372063,arad<dH>ar,SAMPLE_17,BASE_4
5103,1318,1H-pyrazole(Pyrazole),c1cn[nH]c1,Mg,AM50,H2 evolution,0.5 wt.% NaCl,50.0,8,(Lamaka et al.;2017),2017,Corrosion Science,c1cn[nH]c1,66.09464269120777,arad<dH>ar,SAMPLE_14,BASE_4
5104,1318,1H-pyrazole(Pyrazole),c1cn[nH]c1,Mg,HPMg50ppmFe,H2 evolution,0.5 wt.% NaCl,5.0,0,(Lamaka et al.;2017),2017,Corrosion Science,c1cn[nH]c1,66.90220070551119,arad<dH>ar,SAMPLE_27,BASE_4
5105,1318,1H-pyrazole(Pyrazole),c1cn[nH]c1,Mg,WE43,H2 evolution,0.5 wt.% NaCl,5.0,30,(Lamaka et al.;2017),2017,Corrosion Science,c1cn[nH]c1,63.44777336663013,arad<dH>ar,SAMPLE_33,BASE_4
5106,1318,1H-pyrazole(Pyrazole),c1cn[nH]c1,Mg,ZE41,H2 evolution,0.5 wt.% NaCl,5.0,-74,(Lamaka et al.;2017),2017,Corrosion Science,c1cn[nH]c1,72.26662540156525,arad<dH>ar,SAMPLE_34,BASE_4
5107,1318,1H-pyrazole(Pyrazole),c1cn[nH]c1,Mg,E21,H2 evolution,0.5 wt.% NaCl,5.0,18,(Lamaka et al.;2017),2017,Corrosion Science,c1cn[nH]c1,64.98018639022474,arad<dH>ar,SAMPLE_26,BASE_4
5108,1318,1H-pyrazole(Pyrazole),c1cn[nH]c1,Mg,AZ31,H2 evolution,0.5 wt.% NaCl,5.0,-76,(Lamaka et al.;2017),2017,Corrosion Science,c1cn[nH]c1,72.37731329812705,arad<dH>ar,SAMPLE_16,BASE_4
5109,1318,1H-pyrazole(Pyrazole),c1cn[nH]c1,Mg,AZ91,H2 evolution,0.5 wt.% NaCl,5.0,38,(Lamaka et al.;2017),2017,Corrosion Science,c1cn[nH]c1,62.27238308640459,arad<dH>ar,SAMPLE_17,BASE_4
5110,1318,1H-pyrazole(Pyrazole),c1cn[nH]c1,Mg,AM50,H2 evolution,0.5 wt.% NaCl,5.0,11,(Lamaka et al.;2017),2017,Corrosion Science,c1cn[nH]c1,65.77356072779565,arad<dH>ar,SAMPLE_14,BASE_4
5111,1320,"1,4-di(1H-imidazo[4,5-f][1,10]phenanthrolin-2-yl)benzene(DIPB)",c1cnc2c(c1)c1nc(-c3ccc(-c4nc5c6cccnc6c6ncccc6c5[nH]4)cc3)[nH]c1c1cccnc12,Fe,Carbon Steel,potentiodynamic polarization,1.0M HCL,1.0,90.3,"H-imidazo[4,5-f][1,10]phenanthroline carbohydrate conjugates: Synthesis, DNA interactions and cytotoxic activity",2022,Bioorganic Chemistry,c1cnc2c(c1)c1nc(-c3ccc(-c4nc5c6cccnc6c6ncccc6c5[nH]4)cc3)[nH]c1c1cccnc12,44.30646710730581,aradaea{ar}arda{Mataaa{Maudavawaaadawawdaaaawav<dH>u}aat}<dH>araraaadare,SAMPLE_23,BASE_3
5112,1321,1;10-Phenanthroline (o-phenanthroline; 4;5-diazaphenanthrene),c1cnc2c(c1)ccc1cccnc12,Mg,CPMg220ppmFe,H2 evolution,0.5 wt.% NaCl,5.0,5,(Lamaka et al.;2017),2017,Corrosion Science,c1cnc2c(c1)ccc1cccnc12,66.40542076219096,aradaea{ar}aaaraaadare,SAMPLE_20,BASE_4
5113,1321,1;10-Phenanthroline (o-phenanthroline; 4;5-diazaphenanthrene),c1cnc2c(c1)ccc1cccnc12,Mg,WE43,H2 evolution,0.5 wt.% NaCl,5.0,52,(Lamaka et al.;2017),2017,Corrosion Science,c1cnc2c(c1)ccc1cccnc12,59.7936464675983,aradaea{ar}aaaraaadare,SAMPLE_33,BASE_4
5114,1321,1;10-Phenanthroline (o-phenanthroline; 4;5-diazaphenanthrene),c1cnc2c(c1)ccc1cccnc12,Mg,E21,H2 evolution,0.5 wt.% NaCl,5.0,18,(Lamaka et al.;2017),2017,Corrosion Science,c1cnc2c(c1)ccc1cccnc12,64.98018639022474,aradaea{ar}aaaraaadare,SAMPLE_26,BASE_4
5115,1321,1;10-Phenanthroline (o-phenanthroline; 4;5-diazaphenanthrene),c1cnc2c(c1)ccc1cccnc12,Mg,AZ31,H2 evolution,0.5 wt.% NaCl,5.0,21,(Lamaka et al.;2017),2017,Corrosion Science,c1cnc2c(c1)ccc1cccnc12,64.61920974374658,aradaea{ar}aaaraaadare,SAMPLE_16,BASE_4
5116,1321,1;10-Phenanthroline (o-phenanthroline; 4;5-diazaphenanthrene),c1cnc2c(c1)ccc1cccnc12,Mg,AZ91,H2 evolution,0.5 wt.% NaCl,5.0,59,(Lamaka et al.;2017),2017,Corrosion Science,c1cnc2c(c1)ccc1cccnc12,58.26699666079451,aradaea{ar}aaaraaadare,SAMPLE_17,BASE_4
5117,1321,1;10-Phenanthroline (o-phenanthroline; 4;5-diazaphenanthrene),c1cnc2c(c1)ccc1cccnc12,Mg,AM50,H2 evolution,0.5 wt.% NaCl,5.0,31,(Lamaka et al.;2017),2017,Corrosion Science,c1cnc2c(c1)ccc1cccnc12,63.30841721372063,aradaea{ar}aaaraaadare,SAMPLE_14,BASE_4
5118,1322,"3,5-bis(3-pyridyl)-1,2,4-oxadiazoles",c1cncc(-c2noc(-c3cccnc3)n2)c1,Fe,Carbon Steel,potentiodynamic polarization,1.0M HCL,0.2,91.85,"ac impedance, X-ray photoelectron spectroscopy and density functional theory studies of 3,5-bis(n-pyridyl)-1,2,4-oxadiazoles as efficient corrosion inhibitors for carbon steel surface in hydrochloric acid solution",2010,Electrochimica Acta,c1cncc(-c2noc(-c3cccnc3)n2)c1,42.62021663992912,aradaa{Maedba{Mataaadat}de}ar,SAMPLE_23,BASE_3
5119,1322,"3,5-bis(3-pyridyl)-1,2,4-oxadiazoles",c1cncc(-c2noc(-c3cccnc3)n2)c1,Fe,Carbon Steel,potentiodynamic polarization,1.0M HCL,0.4,93.54,"ac impedance, X-ray photoelectron spectroscopy and density functional theory studies of 3,5-bis(n-pyridyl)-1,2,4-oxadiazoles as efficient corrosion inhibitors for carbon steel surface in hydrochloric acid solution",2010,Electrochimica Acta,c1cncc(-c2noc(-c3cccnc3)n2)c1,40.36951308085022,aradaa{Maedba{Mataaadat}de}ar,SAMPLE_23,BASE_3
5120,1322,"3,5-bis(3-pyridyl)-1,2,4-oxadiazoles",c1cncc(-c2noc(-c3cccnc3)n2)c1,Fe,Carbon Steel,potentiodynamic polarization,1.0M HCL,0.8,95.7,"ac impedance, X-ray photoelectron spectroscopy and density functional theory studies of 3,5-bis(n-pyridyl)-1,2,4-oxadiazoles as efficient corrosion inhibitors for carbon steel surface in hydrochloric acid solution",2010,Electrochimica Acta,c1cncc(-c2noc(-c3cccnc3)n2)c1,36.42754482043587,aradaa{Maedba{Mataaadat}de}ar,SAMPLE_23,BASE_3
5121,1322,"3,5-bis(3-pyridyl)-1,2,4-oxadiazoles",c1cncc(-c2noc(-c3cccnc3)n2)c1,Fe,Carbon Steel,potentiodynamic polarization,1.0M HCL,1.2,97.43,"ac impedance, X-ray photoelectron spectroscopy and density functional theory studies of 3,5-bis(n-pyridyl)-1,2,4-oxadiazoles as efficient corrosion inhibitors for carbon steel surface in hydrochloric acid solution",2010,Electrochimica Acta,c1cncc(-c2noc(-c3cccnc3)n2)c1,31.442542932819777,aradaa{Maedba{Mataaadat}de}ar,SAMPLE_23,BASE_3
5122,1323,Pyrazine,c1cnccn1,Mg,CPMg220ppmFe,H2 evolution,0.5 wt.% NaCl,6.242976651267324,-45,(Lamaka et al.;2017),2017,Corrosion Science,c1cnccn1,70.50082552983504,aradaadr,SAMPLE_20,BASE_4
5123,1323,Pyrazine,c1cnccn1,Mg,HPMg51ppmFe,H2 evolution,0.5 wt.% NaCl,6.242976651267324,19,(Lamaka et al.;2017),2017,Corrosion Science,c1cnccn1,64.86134949399732,aradaadr,SAMPLE_28,BASE_4
5124,1323,Pyrazine,c1cnccn1,Mg,HPMg50ppmFe,H2 evolution,0.5 wt.% NaCl,6.242976651267324,1,(Lamaka et al.;2017),2017,Corrosion Science,c1cnccn1,66.80486234315278,aradaadr,SAMPLE_27,BASE_4
5125,1323,Pyrazine,c1cnccn1,Mg,WE43,H2 evolution,0.5 wt.% NaCl,6.242976651267324,-16,(Lamaka et al.;2017),2017,Corrosion Science,c1cnccn1,68.33966114962216,aradaadr,SAMPLE_33,BASE_4
5126,1323,Pyrazine,c1cnccn1,Mg,ZE41,H2 evolution,0.5 wt.% NaCl,6.242976651267324,-6,(Lamaka et al.;2017),2017,Corrosion Science,c1cnccn1,67.46654006450127,aradaadr,SAMPLE_34,BASE_4
5127,1323,Pyrazine,c1cnccn1,Mg,E21,H2 evolution,0.5 wt.% NaCl,6.242976651267324,69,(Lamaka et al.;2017),2017,Corrosion Science,c1cnccn1,55.55919335697437,aradaadr,SAMPLE_26,BASE_4
5128,1323,Pyrazine,c1cnccn1,Mg,AZ31,H2 evolution,0.5 wt.% NaCl,6.242976651267324,57,(Lamaka et al.;2017),2017,Corrosion Science,c1cnccn1,58.72827838893943,aradaadr,SAMPLE_16,BASE_4
5129,1323,Pyrazine,c1cnccn1,Mg,AZ91,H2 evolution,0.5 wt.% NaCl,6.242976651267324,51,(Lamaka et al.;2017),2017,Corrosion Science,c1cnccn1,59.99334602774907,aradaadr,SAMPLE_17,BASE_4
5130,1323,Pyrazine,c1cnccn1,Mg,AM50,H2 evolution,0.5 wt.% NaCl,6.242976651267324,61,(Lamaka et al.;2017),2017,Corrosion Science,c1cnccn1,57.78264146007785,aradaadr,SAMPLE_14,BASE_4
5131,1324,Pyrimidine,c1cncnc1,Al,AA2024-T3,weight loss,0.1M NaCl,1.0,-153,"WINKLER, D. A., BREEDON, M., HUGHES, A. E., BURDEN, F. R., BARNARD, A. S., HARVEY, T. G. & COLE, I.",2014,Green Chemistry,c1cncnc1,75.8920840442494,aradadar,SAMPLE_4,BASE_1
5132,1324,Pyrimidine,c1cncnc1,Al,AA7075-T6,weight loss,0.1M NaCl,1.0,-220,"WINKLER, D. A., BREEDON, M., HUGHES, A. E., BURDEN, F. R., BARNARD, A. S., HARVEY, T. G. & COLE, I.",2014,Green Chemistry,c1cncnc1,78.16741578415875,aradadar,SAMPLE_12,BASE_1
5133,1325,"3,5-bis(2-thienyl)-1,3,4-thiadiazole (2-TTH)",c1csc(-c2nnc(-c3cccs3)s2)c1,Fe,Carbon Steel,potentiodynamic polarization,1.0M HCL,0.1,92,Electrochemical and quantum chemical studies of new thiadiazole derivatives adsorption on mild steel in normal hydrochloric acid medium,2005,Corrosion Science,c1csc(-c2nnc(-c3cccs3)s2)c1,42.44030275679476,araea{Maedda{Mataaaet}ee}ar,SAMPLE_23,BASE_3
5134,1325,"3,5-bis(2-thienyl)-1,3,4-thiadiazole (2-TTH)",c1csc(-c2nnc(-c3cccs3)s2)c1,Fe,Carbon Steel,potentiodynamic polarization,1.0M HCL,0.05,89.8,Electrochemical and quantum chemical studies of new thiadiazole derivatives adsorption on mild steel in normal hydrochloric acid medium,2005,Corrosion Science,c1csc(-c2nnc(-c3cccs3)s2)c1,44.793257276113536,araea{Maedda{Mataaaet}ee}ar,SAMPLE_23,BASE_3
5135,1326,1H-1;2;4-triazole(1;2;4 Triazole),c1nc[nH]n1,Al,AA2024-T3,optical inspection,0.1M NaCl,1.0,30,"WINKLER, D. A., BREEDON, M., WHITE, P., HUGHES, A. E., SAPPER, E. D. & COLE, I.",2016,Corrosion Science,c1nc[nH]n1,63.44777336663013,arda<dH>dr,SAMPLE_4,BASE_1
5136,1326,1H-1;2;4-triazole(1;2;4 Triazole),c1nc[nH]n1,Al,AA2024-T3,optical inspection,0.1M NaCl,1.0,90,"WINKLER, D. A., BREEDON, M., WHITE, P., HUGHES, A. E., SAPPER, E. D. & COLE, I.",2016,Corrosion Science,c1nc[nH]n1,44.601467137007646,arda<dH>dr,SAMPLE_4,BASE_1
5137,1326,1H-1;2;4-triazole(1;2;4 Triazole),c1nc[nH]n1,Al,AA2024-T3,optical inspection,0.1M NaCl,1.0,90,"WINKLER, D. A., BREEDON, M., WHITE, P., HUGHES, A. E., SAPPER, E. D. & COLE, I.",2016,Corrosion Science,c1nc[nH]n1,44.601467137007646,arda<dH>dr,SAMPLE_4,BASE_1
5138,1326,1H-1;2;4-triazole(1;2;4 Triazole),c1nc[nH]n1,Mg,CPMg220ppmFe,H2 evolution,0.5 wt.% NaCl,50.0,24,"LAMAKA, S. V., VAGHEFINAZARI, B., MEI, D., PETRAUSKAS, R. P., HÖCHE, D. & ZHELUDKEVICH, M. L.",2017,Corrosion Science,c1nc[nH]n1,64.24425638197809,arda<dH>dr,SAMPLE_20,BASE_4
5139,1326,1H-1;2;4-triazole(1;2;4 Triazole),c1nc[nH]n1,Mg,HPMg51ppmFe,H2 evolution,0.5 wt.% NaCl,50.0,-733,"LAMAKA, S. V., VAGHEFINAZARI, B., MEI, D., PETRAUSKAS, R. P., HÖCHE, D. & ZHELUDKEVICH, M. L.",2017,Corrosion Science,c1nc[nH]n1,87.43325959305854,arda<dH>dr,SAMPLE_28,BASE_4
5140,1326,1H-1;2;4-triazole(1;2;4 Triazole),c1nc[nH]n1,Mg,HPMg50ppmFe,H2 evolution,0.5 wt.% NaCl,50.0,32,"LAMAKA, S. V., VAGHEFINAZARI, B., MEI, D., PETRAUSKAS, R. P., HÖCHE, D. & ZHELUDKEVICH, M. L.",2017,Corrosion Science,c1nc[nH]n1,63.16702659267399,arda<dH>dr,SAMPLE_27,BASE_4
5141,1326,1H-1;2;4-triazole(1;2;4 Triazole),c1nc[nH]n1,Mg,WE43,H2 evolution,0.5 wt.% NaCl,50.0,-206,"LAMAKA, S. V., VAGHEFINAZARI, B., MEI, D., PETRAUSKAS, R. P., HÖCHE, D. & ZHELUDKEVICH, M. L.",2017,Corrosion Science,c1nc[nH]n1,77.73414482599038,arda<dH>dr,SAMPLE_33,BASE_4
5142,1326,1H-1;2;4-triazole(1;2;4 Triazole),c1nc[nH]n1,Mg,ZE41,H2 evolution,0.5 wt.% NaCl,50.0,-183,"LAMAKA, S. V., VAGHEFINAZARI, B., MEI, D., PETRAUSKAS, R. P., HÖCHE, D. & ZHELUDKEVICH, M. L.",2017,Corrosion Science,c1nc[nH]n1,76.97736963400229,arda<dH>dr,SAMPLE_34,BASE_4
5143,1326,1H-1;2;4-triazole(1;2;4 Triazole),c1nc[nH]n1,Mg,E21,H2 evolution,0.5 wt.% NaCl,50.0,-1254,"LAMAKA, S. V., VAGHEFINAZARI, B., MEI, D., PETRAUSKAS, R. P., HÖCHE, D. & ZHELUDKEVICH, M. L.",2017,Corrosion Science,c1nc[nH]n1,92.13812704030688,arda<dH>dr,SAMPLE_26,BASE_4
5144,1326,1H-1;2;4-triazole(1;2;4 Triazole),c1nc[nH]n1,Mg,AZ31,H2 evolution,0.5 wt.% NaCl,50.0,-275,"LAMAKA, S. V., VAGHEFINAZARI, B., MEI, D., PETRAUSKAS, R. P., HÖCHE, D. & ZHELUDKEVICH, M. L.",2017,Corrosion Science,c1nc[nH]n1,79.70351906709737,arda<dH>dr,SAMPLE_16,BASE_4
5145,1326,1H-1;2;4-triazole(1;2;4 Triazole),c1nc[nH]n1,Mg,AZ91,H2 evolution,0.5 wt.% NaCl,50.0,-43,"LAMAKA, S. V., VAGHEFINAZARI, B., MEI, D., PETRAUSKAS, R. P., HÖCHE, D. & ZHELUDKEVICH, M. L.",2017,Corrosion Science,c1nc[nH]n1,70.36630829060661,arda<dH>dr,SAMPLE_17,BASE_4
5146,1326,1H-1;2;4-triazole(1;2;4 Triazole),c1nc[nH]n1,Mg,AM50,H2 evolution,0.5 wt.% NaCl,50.0,-177,"LAMAKA, S. V., VAGHEFINAZARI, B., MEI, D., PETRAUSKAS, R. P., HÖCHE, D. & ZHELUDKEVICH, M. L.",2017,Corrosion Science,c1nc[nH]n1,76.76982414487043,arda<dH>dr,SAMPLE_14,BASE_4
5147,1326,1H-1;2;4-triazole(1;2;4 Triazole),c1nc[nH]n1,Al,AA7075-T6,optical inspection,0.1M NaCl,1.0,40,"WINKLER, D. A., BREEDON, M., WHITE, P., HUGHES, A. E., SAPPER, E. D. & COLE, I.",2016,Corrosion Science,c1nc[nH]n1,61.95481084781117,arda<dH>dr,SAMPLE_12,BASE_1
5148,1326,1H-1;2;4-triazole(1;2;4 Triazole),c1nc[nH]n1,Al,AA7075-T6,optical inspection,0.1M NaCl,1.0,30,"WINKLER, D. A., BREEDON, M., WHITE, P., HUGHES, A. E., SAPPER, E. D. & COLE, I.",2016,Corrosion Science,c1nc[nH]n1,63.44777336663013,arda<dH>dr,SAMPLE_12,BASE_1
5149,1326,1H-1;2;4-triazole(1;2;4 Triazole),c1nc[nH]n1,Al,AA7075-T6,optical inspection,0.1M NaCl,1.0,30,"WINKLER, D. A., BREEDON, M., WHITE, P., HUGHES, A. E., SAPPER, E. D. & COLE, I.",2016,Corrosion Science,c1nc[nH]n1,63.44777336663013,arda<dH>dr,SAMPLE_12,BASE_1
5150,1326,1H-1;2;4-triazole(1;2;4 Triazole),c1nc[nH]n1,Al,AA7075-T6,optical inspection,0.1M NaCl,1.0,10,"WINKLER, D. A., BREEDON, M., WHITE, P., HUGHES, A. E., SAPPER, E. D. & COLE, I.",2016,Corrosion Science,c1nc[nH]n1,65.88177509975425,arda<dH>dr,SAMPLE_12,BASE_1
5151,1326,1H-1;2;4-triazole(1;2;4 Triazole),c1nc[nH]n1,Mg,CPMg220ppmFe,H2 evolution,0.5% NaCl,50.0,24,(Lamaka et al.;2017),2017,Corrosion Science,c1nc[nH]n1,64.24425638197809,arda<dH>dr,SAMPLE_20,BASE_4
5152,1326,1H-1;2;4-triazole(1;2;4 Triazole),c1nc[nH]n1,Mg,HPMg51ppmFe,H2 evolution,0.5% NaCl,50.0,-733,(Lamaka et al.;2017),2017,Corrosion Science,c1nc[nH]n1,87.43325959305854,arda<dH>dr,SAMPLE_28,BASE_4
5153,1326,1H-1;2;4-triazole(1;2;4 Triazole),c1nc[nH]n1,Mg,HPMg50ppmFe,H2 evolution,0.5% NaCl,50.0,32,(Lamaka et al.;2017),2017,Corrosion Science,c1nc[nH]n1,63.16702659267399,arda<dH>dr,SAMPLE_27,BASE_4
5154,1326,1H-1;2;4-triazole(1;2;4 Triazole),c1nc[nH]n1,Mg,WE43,H2 evolution,0.5% NaCl,50.0,-206,(Lamaka et al.;2017),2017,Corrosion Science,c1nc[nH]n1,77.73414482599038,arda<dH>dr,SAMPLE_33,BASE_4
5155,1326,1H-1;2;4-triazole(1;2;4 Triazole),c1nc[nH]n1,Mg,ZE41,H2 evolution,0.5% NaCl,50.0,-183,(Lamaka et al.;2017),2017,Corrosion Science,c1nc[nH]n1,76.97736963400229,arda<dH>dr,SAMPLE_34,BASE_4
5156,1326,1H-1;2;4-triazole(1;2;4 Triazole),c1nc[nH]n1,Mg,E21,H2 evolution,0.5% NaCl,50.0,-1254,(Lamaka et al.;2017),2017,Corrosion Science,c1nc[nH]n1,92.13812704030688,arda<dH>dr,SAMPLE_26,BASE_4
5157,1326,1H-1;2;4-triazole(1;2;4 Triazole),c1nc[nH]n1,Mg,AZ31,H2 evolution,0.5% NaCl,50.0,-275,(Lamaka et al.;2017),2017,Corrosion Science,c1nc[nH]n1,79.70351906709737,arda<dH>dr,SAMPLE_16,BASE_4
5158,1326,1H-1;2;4-triazole(1;2;4 Triazole),c1nc[nH]n1,Mg,AZ91,H2 evolution,0.5% NaCl,50.0,-43,(Lamaka et al.;2017),2017,Corrosion Science,c1nc[nH]n1,70.36630829060661,arda<dH>dr,SAMPLE_17,BASE_4
5159,1326,1H-1;2;4-triazole(1;2;4 Triazole),c1nc[nH]n1,Mg,AM50,H2 evolution,0.5% NaCl,50.0,-177,(Lamaka et al.;2017),2017,Corrosion Science,c1nc[nH]n1,76.76982414487043,arda<dH>dr,SAMPLE_14,BASE_4
5160,1327,2H-tetrazole (1H-tetrazole),c1nn[nH]n1,Al,unknown_probably_pure,gravimetry,1M HCl,0.1,39.8,"KHALED, K. F. & AL-QAHTANI, M. M.",2009,Materials Chemistry and Physics,c1nn[nH]n1,61.987040779488595,ardd<dH>dr,SAMPLE_40,BASE_1
5161,1327,2H-tetrazole (1H-tetrazole),c1nn[nH]n1,Al,unknown_probably_pure,gravimetry,1M HCl,1.0,55.1,"KHALED, K. F. & AL-QAHTANI, M. M.",2009,Materials Chemistry and Physics,c1nn[nH]n1,59.147039008754064,ardd<dH>dr,SAMPLE_40,BASE_1
5162,1327,2H-tetrazole (1H-tetrazole),c1nn[nH]n1,Al,unknown_probably_pure,gravimetry,1M HCl,5.0,88.1,"KHALED, K. F. & AL-QAHTANI, M. M.",2009,Materials Chemistry and Physics,c1nn[nH]n1,46.2862197949325,ardd<dH>dr,SAMPLE_40,BASE_1
5163,1327,2H-tetrazole (1H-tetrazole),c1nn[nH]n1,Al,unknown_probably_pure,gravimetry,1M HCl,10.0,94,"KHALED, K. F. & AL-QAHTANI, M. M.",2009,Materials Chemistry and Physics,c1nn[nH]n1,39.65407727930763,ardd<dH>dr,SAMPLE_40,BASE_1
5164,1327,2H-tetrazole (1H-tetrazole),c1nn[nH]n1,Al,unknown_probably_pure,impedance,1M HCl,0.1,30.7,"KHALED, K. F. & AL-QAHTANI, M. M.",2009,Materials Chemistry and Physics,c1nn[nH]n1,63.35043500427173,ardd<dH>dr,SAMPLE_40,BASE_1
5165,1327,2H-tetrazole (1H-tetrazole),c1nn[nH]n1,Al,unknown_probably_pure,impedance,1M HCl,1.0,44.8,"KHALED, K. F. & AL-QAHTANI, M. M.",2009,Materials Chemistry and Physics,c1nn[nH]n1,61.14725283350775,ardd<dH>dr,SAMPLE_40,BASE_1
5166,1327,2H-tetrazole (1H-tetrazole),c1nn[nH]n1,Al,unknown_probably_pure,impedance,1M HCl,5.0,80.9,"KHALED, K. F. & AL-QAHTANI, M. M.",2009,Materials Chemistry and Physics,c1nn[nH]n1,50.868717383858616,ardd<dH>dr,SAMPLE_40,BASE_1
5167,1327,2H-tetrazole (1H-tetrazole),c1nn[nH]n1,Al,unknown_probably_pure,impedance,1M HCl,10.0,86.7,"KHALED, K. F. & AL-QAHTANI, M. M.",2009,Materials Chemistry and Physics,c1nn[nH]n1,47.36344958423658,ardd<dH>dr,SAMPLE_40,BASE_1
